Repository: eriklidb/Explainable-AI-for-Recombinant-Spider-Silk-Review

# Explainable AI for Recombinant Spider Silk: Spinning Parameters and Sequence Effects

## About
Materials concerning the work "Explainable AI for Recombinant Spider Silk: Spinning Parameters and Sequence Effects". Supplementary material referenced in the report can be found in "supplementary.pdf".
The Spidrospin dataset containing the data for the artificial spider silk experiments and fibers is as of this moment confidential, and can unfortunately not be shared. The PLM vector embeddings however, are shared. Given the dataset (or a similar one tabular dataset recording spidroin processing parameters), all the experiments can be reproduced by utilizing a virtual environment and

File: data/spinning_data_embeddings_pca.csv (part 2 of 26)
Sample number,Protein,concentration (mg/ml),Spinning device,Extrusion device,Number of baths,Temperature SB,Spinning Buffer,SB pH,SB conc. (mM),NaCl (mM),Capillery type,Capillery size (um),Reeling speed (rpm),Flow rate (ul/min),pumppressure (bar),Temp C (spinning),Humidity (spinning),Continous spinning,pca_1,pca_2,pca_3,pca_4,pca_5,pca_6,pca_7,pca_8,pca_9,pca_10,pca_11,pca_12,pca_13,pca_14,pca_15,Diameter (µm),Strain (mm/mm),Strength (MPa),Youngs Modulus (GPa),Toughness Modulus (MJ m-3)
17,Rep5,570.0,Hulk,Syringe pump,1,22.0,Succinate (K),5.0,500.0,0.0,Glass,65.0,100.0,17.0,,21.6,0.1,no,-14.98535711971441,-9.414926272617633,-0.0200920680471098,9.91863174944586,-5.281536514007199,-3.593905460900058,-2.048338424271335,-0.8065457394857416,7.20358432022035,0.3235447505598098,4.961797586489877,-3.4972259888317616,-1.8646947473886144,6.448107707624354,-6.5257718356372525,17.73,0.0467046087717901,111.0381011429175,3.4,3.0498486102713
17,Rep5,570.0,Hulk,Syringe pump,1,22.0,Succinate (K),5.0,500.0,0.0,Glass,65.0,100.0,17.0,,21.6,0.1,no,-14.98535711971441,-9.414926272617633,-0.0200920680471098,9.91863174944586,-5.281536514007199,-3.593905460900058,-2.048338424271335,-0.8065457394857416,7.20358432022035,0.3235447505598098,4.961797586489877,-3.4972259888317616,-1.8646947473886144,6.448107707624354,-6.5257718356372525,16.01,0.0481933369025143,105.4327569386666,2.3,2.685366452423913
17,Rep5,570.0,Hulk,Syringe pump,1,22.0,Succinate (K),5.0,500.0,0.0,Glass,65.0,100.0,17.0,,21.6,0.1,no,-14.98535711971441,-9.414926272617633,-0.0200920680471098,9.91863174944586,-5.281536514007199,-3.593905460900058,-2.048338424271335,-0.8065457394857416,7.20358432022035,0.3235447505598098,4.961797586489877,-3.4972259888317616,-1.8646947473886144,6.448107707624354,-6.5257718356372525,15.57,0.0500475164425709,111.8316808568554,2.1,2.863027578624333
17,Rep5,570.0,Hulk,Syringe pump,1,22.0,Succinate (K),5.0,500.0,0.0,Glass,65.0,100.0,17.0,,21.6,0.1,no,-14.98535711971441,-9.414926272617633,-0.0200920680471098,9.91863174944586,-5.281536514007199,-3.593905460900058,-2.048338424271335,-0.8065457394857416,7.20358432022035,0.3235447505598098,4.961797586489877,-3.4972259888317616,-1.8646947473886144,6.448107707624354,-6.5257718356372525,26.21,0.0425506790001968,76.28369328666612,2.6,1.881915471819137
17,Rep5,570.0,Hulk,Syringe pump,1,22.0,Succinate (K),5.0,500.0,0.0,Glass,65.0,100.0,17.0,,21.6,0.1,no,-14.98535711971441,-9.414926272617633,-0.0200920680471098,9.91863174944586,-5.281536514007199,-3.593905460900058,-2.048338424271335,-0.8065457394857416,7.20358432022035,0.3235447505598098,4.961797586489877,-3.4972259888317616,-1.8646947473886144,6.448107707624354,-6.5257718356372525,16.5,0.0569929794115327,114.86547505971885,3.4,3.940871642189014
18,4A 2rep,419.0,Hulk,Syringe pump,1,22.0,Acetate (Na),5.0,750.0,0.0,Glass,65.0,50.0,17.0,,22.0,0.1,yes,9.438154781976792,0.1960060768679301,-2.1179498324523744,-4.918431087805335,1.826712799482341,1.2480897124884698,0.9018626771669116,-0.0048535309946611,-0.225314387813112,1.4390371788588223,-1.0535912099061868,5.3482828975801215,1.0836899000725675,1.3491917981759418,0.3280553979220686,13.71,0.0296618456466468,57.84212731088194,2.2,0.9389058629960176
18,4A 2rep,419.0,Hulk,Syringe pump,1,22.0,Acetate (Na),5.0,750.0,0.0,Glass,65.0,50.0,17.0,,22.0,0.1,yes,9.438154781976792,0.1960060768679301,-2.1179498324523744,-4.918431087805335,1.826712799482341,1.2480897124884698,0.9018626771669116,-0.0048535309946611,-0.225314387813112,1.4390371788588223,-1.0535912099061868,5.3482828975801215,1.0836899000725675,1.3491917981759418,0.3280553979220686,13.63,0.0355576349494122,59.89363109103463,1.8,1.1731853069250355
18,4A 2rep,419.0,Hulk,Syringe pump,1,22.0,Acetate (Na),5.0,750.0,0.0,Glass,65.0,50.0,17.0,,22.0,0.1,yes,9.438154781976792,0.1960060768679301,-2.1179498324523744,-4.918431087805335,1.826712799482341,1.2480897124884698,0.9018626771669116,-0.0048535309946611,-0.225314387813112,1.4390371788588223,-1.0535912099061868,5.3482828975801215,1.0836899000725675,1.3491917981759418,0.3280553979220686,13.44,0.0345450912861886,69.99026682888154,2.4,1.360503771221711
18,4A 2rep,419.0,Hulk,Syringe pump,1,22.0,Acetate (Na),5.0,750.0,0.0,Glass,65.0,50.0,17.0,,22.0,0.1,yes,9.438154781976792,0.1960060768679301,-2.1179498324523744,-4.918431087805335,1.826712799482341,1.2480897124884698,0.9018626771669116,-0.0048535309946611,-0.225314387813112,1.4390371788588223,-1.0535912099061868,5.3482828975801215,1.0836899000725675,1.3491917981759418,0.3280553979220686,10.04,0.028160521893842,98.71453918219456,3.6,1.5828716138709382
18,4A 2rep,419.0,Hulk,Syringe pump,1,22.0,Acetate (Na),5.0,750.0,0.0,Glass,65.0,50.0,17.0,,22.0,0.1,yes,9.438154781976792,0.1960060768679301,-2.1179498324523744,-4.918431087805335,1.826712799482341,1.2480897124884698,0.9018626771669116,-0.0048535309946611,-0.225314387813112,1.4390371788588223,-1.0535912099061868,5.3482828975801215,1.0836899000725675,1.3491917981759418,0.3280553979220686,13.018,0.0561814830999563,69.84674896519516,2.4,2.8428225373429683
18,4A 2rep,419.0,Hulk,Syringe pump,1,22.0,Acetate (Na),5.0,750.0,0.0,Glass,65.0,50.0,17.0,,22.0,0.1,yes,9.438154781976792,0.1960060768679301,-2.1179498324523744,-4.918431087805335,1.826712799482341,1.2480897124884698,0.9018626771669116,-0.0048535309946611,-0.225314387813112,1.4390371788588223,-1.0535912099061868,5.3482828975801215,1.0836899000725675,1.3491917981759418,0.3280553979220686,10.46,0.0401312593561946,80.79140117597818,2.5,1.911045961931532
18,4A 2rep,419.0,Hulk,Syringe pump,1,22.0,Acetate (Na),5.0,750.0,0.0,Glass,65.0,50.0,17.0,,22.0,0.1,yes,9.438154781976792,0.1960060768679301,-2.1179498324523744,-4.918431087805335,1.826712799482341,1.2480897124884698,0.9018626771669116,-0.0048535309946611,-0.225314387813112,1.4390371788588223,-1.0535912099061868,5.3482828975801215,1.0836899000725675,1.3491917981759418,0.3280553979220686,11.92,0.0305305885763989,85.1268540713941,2.6,1.2296068361906665
18,4A 2rep,419.0,Hulk,Syringe pump,1,22.0,Acetate (Na),5.0,750.0,0.0,Glass,65.0,50.0,17.0,,22.0,0.1,yes,9.438154781976792,0.1960060768679301,-2.1179498324523744,-4.918431087805335,1.826712799482341,1.2480897124884698,0.9018626771669116,-0.0048535309946611,-0.225314387813112,1.4390371788588223,-1.0535912099061868,5.3482828975801215,1.0836899000725675,1.3491917981759418,0.3280553979220686,10.01,0.0299590621510978,95.82401415987154,3.8,1.6459057750705195
18,4A 2rep,419.0,Hulk,Syringe pump,1,22.0,Acetate (Na),5.0,750.0,0.0,Glass,65.0,50.0,17.0,,22.0,0.1,yes,9.438154781976792,0.1960060768679301,-2.1179498324523744,-4.918431087805335,1.826712799482341,1.2480897124884698,0.9018626771669116,-0.0048535309946611,-0.225314387813112,1.4390371788588223,-1.0535912099061868,5.3482828975801215,1.0836899000725675,1.3491917981759418,0.3280553979220686,11.22,0.0219112465856458,46.843147990131776,2.3,0.5746496766626349
18,4A 2rep,419.0,Hulk,Syringe pump,1,22.0,Acetate (Na),5.0,750.0,0.0,Glass,65.0,50.0,17.0,,22.0,0.1,yes,9.438154781976792,0.1960060768679301,-2.1179498324523744,-4.918431087805335,1.826712799482341,1.2480897124884698,0.9018626771669116,-0.0048535309946611,-0.225314387813112,1.4390371788588223,-1.0535912099061868,5.3482828975801215,1.0836899000725675,1.3491917981759418,0.3280553979220686,12.71,0.0330322272903437,69.78663681408145,2.4,1.2466812845126574
19,4A 2rep,419.0,Hulk,Syringe pump,1,22.0,Acetate (K),5.0,500.0,0.0,Glass,65.0,100.0,17.0,,22.0,0.1,no,9.438154781976792,0.1960060768679301,-2.1179498324523744,-4.918431087805335,1.826712799482341,1.2480897124884698,0.9018626771669116,-0.0048535309946611,-0.225314387813112,1.4390371788588223,-1.0535912099061868,5.3482828975801215,1.0836899000725675,1.3491917981759418,0.3280553979220686,11.11,0.0745196606330346,158.86340683323104,3.8,8.425776015843132
19,4A 2rep,419.0,Hulk,Syringe pump,1,22.0,Acetate (K),5.0,500.0,0.0,Glass,65.0,100.0,17.0,,22.0,0.1,no,9.438154781976792,0.1960060768679301,-2.1179498324523744,-4.918431087805335,1.826712799482341,1.2480897124884698,0.9018626771669116,-0.0048535309946611,-0.225314387813112,1.4390371788588223,-1.0535912099061868,5.3482828975801215,1.0836899000725675,1.3491917981759418,0.3280553979220686,13.0,0.0357398001624536,62.26359858647238,1.9,1.1705718232049411
19,4A 2rep,419.0,Hulk,Syringe pump,1,22.0,Acetate (K),5.0,500.0,0.0,Glass,65.0,100.0,17.0,,22.0,0.1,no,9.438154781976792,0.1960060768679301,-2.1179498324523744,-4.918431087805335,1.826712799482341,1.2480897124884698,0.9018626771669116,-0.0048535309946611,-0.225314387813112,1.4390371788588223,-1.0535912099061868,5.3482828975801215,1.0836899000725675,1.3491917981759418,0.3280553979220686,25.23,0.0795347138683622,112.53962148475756,2.718,5.492006360115046
19,4A 2rep,419.0,Hulk,Syringe pump,1,22.0,Acetate (K),5.0,500.0,0.0,Glass,65.0,100.0,17.0,,22.0,0.1,no,9.438154781976792,0.1960060768679301,-2.1179498324523744,-4.918431087805335,1.826712799482341,1.2480897124884698,0.9018626771669116,-0.0048535309946611,-0.225314387813112,1.4390371788588223,-1.0535912099061868,5.3482828975801215,1.0836899000725675,1.3491917981759418,0.3280553979220686,38.16,0.0868100907824998,68.56802004361096,1.5,3.5870584253329265
19,4A 2rep,419.0,Hulk,Syringe pump,1,22.0,Acetate (K),5.0,500.0,0.0,Glass,65.0,100.0,17.0,,22.0,0.1,no,9.438154781976792,0.1960060768679301,-2.1179498324523744,-4.918431087805335,1.826712799482341,1.2480897124884698,0.9018626771669116,-0.0048535309946611,-0.225314387813112,1.4390371788588223,-1.0535912099061868,5.3482828975801215,1.0836899000725675,1.3491917981759418,0.3280553979220686,17.43,0.0304840090265348,36.33162712551567,1.5,0.6444964885817654
19,4A 2rep,419.0,Hulk,Syringe pump,1,22.0,Acetate (K),5.0,500.0,0.0,Glass,65.0,100.0,17.0,,22.0,0.1,no,9.438154781976792,0.1960060768679301,-2.1179498324523744,-4.918431087805335,1.826712799482341,1.2480897124884698,0.9018626771669116,-0.0048535309946611,-0.225314387813112,1.4390371788588223,-1.0535912099061868,5.3482828975801215,1.0836899000725675,1.3491917981759418,0.3280553979220686,13.52,0.0218973606134956,61.60587993178521,3.2,0.7470273969407378
19,4A 2rep,419.0,Hulk,Syringe pump,1,22.0,Acetate (K),5.0,500.0,0.0,Glass,65.0,100.0,17.0,,22.0,0.1,no,9.438154781976792,0.1960060768679301,-2.1179498324523744,-4.918431087805335,1.826712799482341,1.2480897124884698,0.9018626771669116,-0.0048535309946611,-0.225314387813112,1.4390371788588223,-1.0535912099061868,5.3482828975801215,1.0836899000725675,1.3491917981759418,0.3280553979220686,16.66,0.0743640330274846,65.3316741533136,1.6,2.932210716200229
19,4A 2rep,419.0,Hulk,Syringe pump,1,22.0,Acetate (K),5.0,500.0,0.0,Glass,65.0,100.0,17.0,,22.0,0.1,no,9.438154781976792,0.1960060768679301,-2.1179498324523744,-4.918431087805335,1.826712799482341,1.2480897124884698,0.9018626771669116,-0.0048535309946611,-0.225314387813112,1.4390371788588223,-1.0535912099061868,5.3482828975801215,1.0836899000725675,1.3491917981759418,0.3280553979220686,16.17,0.0279527963057978,54.9477707047683,2.2,0.8665853159608866
19,4A 2rep,419.0,Hulk,Syringe pump,1,22.0,Acetate (K),5.0,500.0,0.0,Glass,65.0,100.0,17.0,,22.0,0.1,no,9.438154781976792,0.1960060768679301,-2.1179498324523744,-4.918431087805335,1.826712799482341,1.2480897124884698,0.9018626771669116,-0.0048535309946611,-0.225314387813112,1.4390371788588223,-1.0535912099061868,5.3482828975801215,1.0836899000725675,1.3491917981759418,0.3280553979220686,27.6,0.066551235636707,102.17939562614524,2.1,3.704279262415469
20,4A 2rep,419.0,Hulk,Syringe pump,1,22.0,Acetate (K),5.0,500.0,0.0,Glass,65.0,50.0,17.0,,22.0,0.1,yes,9.438154781976792,0.1960060768679301,-2.1179498324523744,-4.918431087805335,1.826712799482341,1.2480897124884698,0.9018626771669116,-0.0048535309946611,-0.225314387813112,1.4390371788588223,-1.0535912099061868,5.3482828975801215,1.0836899000725675,1.3491917981759418,0.3280553979220686,19.97,0.0413813753867651,73.24000226228645,2.5,1.765842585901581
20,4A 2rep,419.0,Hulk,Syringe pump,1,22.0,Acetate (K),5.0,500.0,0.0,Glass,65.0,50.0,17.0,,22.0,0.1,yes,9.438154781976792,0.1960060768679301,-2.1179498324523744,-4.918431087805335,1.826712799482341,1.2480897124884698,0.9018626771669116,-0.0048535309946611,-0.225314387813112,1.4390371788588223,-1.0535912099061868,5.3482828975801215,1.0836899000725675,1.3491917981759418,0.3280553979220686,21.19,0.0495594917926365,57.52375069233125,1.4,1.6017001094378027
20,4A 2rep,419.0,Hulk,Syringe pump,1,22.0,Acetate (K),5.0,500.0,0.0,Glass,65.0,50.0,17.0,,22.0,0.1,yes,9.438154781976792,0.1960060768679301,-2.1179498324523744,-4.918431087805335,1.826712799482341,1.2480897124884698,0.9018626771669116,-0.0048535309946611,-0.225314387813112,1.4390371788588223,-1.0535912099061868,5.3482828975801215,1.0836899000725675,1.3491917981759418,0.3280553979220686,22.11,0.0344271531542033,59.71716547086268,2.2,1.1326277991503122
20,4A 2rep,419.0,Hulk,Syringe pump,1,22.0,Acetate (K),5.0,500.0,0.0,Glass,65.0,50.0,17.0,,22.0,0.1,yes,9.438154781976792,0.1960060768679301,-2.1179498324523744,-4.918431087805335,1.826712799482341,1.2480897124884698,0.9018626771669116,-0.0048535309946611,-0.225314387813112,1.4390371788588223,-1.0535912099061868,5.3482828975801215,1.0836899000725675,1.3491917981759418,0.3280553979220686,19.89,0.0610262879617089,72.6210644003636,0.9,2.280453232189226
20,4A 2rep,419.0,Hulk,Syringe pump,1,22.0,Acetate (K),5.0,500.0,0.0,Glass,65.0,50.0,17.0,,22.0,0.1,yes,9.438154781976792,0.1960060768679301,-2.1179498324523744,-4.918431087805335,1.826712799482341,1.2480897124884698,0.9018626771669116,-0.0048535309946611,-0.225314387813112,1.4390371788588223,-1.0535912099061868,5.3482828975801215,1.0836899000725675,1.3491917981759418,0.3280553979220686,22.03,0.0233971557956621,37.80616148731621,2.0,0.5014752008398585
20,4A 2rep,419.0,Hulk,Syringe pump,1,22.0,Acetate (K),5.0,500.0,0.0,Glass,65.0,50.0,17.0,,22.0,0.1,yes,9.438154781976792,0.1960060768679301,-2.1179498324523744,-4.918431087805335,1.826712799482341,1.2480897124884698,0.9018626771669116,-0.0048535309946611,-0.225314387813112,1.4390371788588223,-1.0535912099061868,5.3482828975801215,1.0836899000725675,1.3491917981759418,0.3280553979220686,23.57,0.0487511818468326,53.95207005230662,1.5,1.491340188543933
20,4A 2rep,419.0,Hulk,Syringe pump,1,22.0,Acetate (K),5.0,500.0,0.0,Glass,65.0,50.0,17.0,,22.0,0.1,yes,9.438154781976792,0.1960060768679301,-2.1179498324523744,-4.918431087805335,1.826712799482341,1.2480897124884698,0.9018626771669116,-0.0048535309946611,-0.225314387813112,1.4390371788588223,-1.0535912099061868,5.3482828975801215,1.0836899000725675,1.3491917981759418,0.3280553979220686,21.09,0.0399464737076869,60.62182180118599,2.1,1.3849861667092815
20,4A 2rep,419.0,Hulk,Syringe pump,1,22.0,Acetate (K),5.0,500.0,0.0,Glass,65.0,50.0,17.0,,22.0,0.1,yes,9.438154781976792,0.1960060768679301,-2.1179498324523744,-4.918431087805335,1.826712799482341,1.2480897124884698,0.9018626771669116,-0.0048535309946611,-0.225314387813112,1.4390371788588223,-1.0535912099061868,5.3482828975801215,1.0836899000725675,1.3491917981759418,0.3280553979220686,21.6,0.0500133092780456,64.15226833888244,1.8,1.863610847288068
20,4A 2rep,419.0,Hulk,Syringe pump,1,22.0,Acetate (K),5.0,500.0,0.0,Glass,65.0,50.0,17.0,,22.0,0.1,yes,9.438154781976792,0.1960060768679301,-2.1179498324523744,-4.918431087805335,1.826712799482341,1.2480897124884698,0.9018626771669116,-0.0048535309946611,-0.225314387813112,1.4390371788588223,-1.0535912099061868,5.3482828975801215,1.0836899000725675,1.3491917981759418,0.3280553979220686,23.2,0.0400553299193595,54.39910277534617,2.1,1.293943837733327
20,4A 2rep,419.0,Hulk,Syringe pump,1,22.0,Acetate (K),5.0,500.0,0.0,Glass,65.0,50.0,17.0,,22.0,0.1,yes,9.438154781976792,0.1960060768679301,-2.1179498324523744,-4.918431087805335,1.826712799482341,1.2480897124884698,0.9018626771669116,-0.0048535309946611,-0.225314387813112,1.4390371788588223,-1.0535912099061868,5.3482828975801215,1.0836899000725675,1.3491917981759418,0.3280553979220686,21.02,0.0362392823511919,58.36356038460349,2.2,1.1942680715262963
20% Dextran spin 100rpm,NT2RepCT,290.0,Hulk,Syringe pump,1,22.0,Acetate (Na),5.0,750.0,0.0,Glass,67.0,100.0,17.0,,22.4,0.34,yes,7.013496530592531,-3.7908297222317135,-4.10207740295945,-2.9692970607531426,-2.3351053258102947,1.6745684623279276,-1.3803651319707078,-1.2632435037397154,0.7365816290172447,-0.964466907726116,-0.4026804890928635,1.484928692562378,-0.3379898897090373,-0.7947068295784809,-1.821606246659648,11.682,1.076229251,70.96262469,2.26,58.97088175
20% Dextran spin 50rpm,NT2RepCT,290.0,Hulk,Syringe pump,1,22.0,Acetate (Na),5.0,750.0,0.0,Glass,67.0,50.0,17.0,,22.4,0.34,yes,7.013496530592531,-3.7908297222317135,-4.10207740295945,-2.9692970607531426,-2.3351053258102947,1.6745684623279276,-1.3803651319707078,-1.2632435037397154,0.7365816290172447,-0.964466907726116,-0.4026804890928635,1.484928692562378,-0.3379898897090373,-0.7947068295784809,-1.821606246659648,17.494,1.09392888,54.19919816,2.04,51.51457519
21,Rep2,292.0,Hulk,Syringe pump,1,22.0,Succinate (K),5.0,500.0,0.0,Glass,100.0,100.0,17.0,,21.7,0.1,yes,-10.294549220962397,2.398256605534386,-0.7720577861545872,-7.699515211657173,-4.769029754043395,2.5298140651018723,7.901531130789919,3.876928115274176,4.176247822657276,-11.084178360607895,8.788190449498295,6.628117363181361,-3.735174844108613,2.2225814069177376,1.961253840664852,8.21,0.6057540998208648,112.12175678513508,3.3,54.85481270604525
21,Rep2,292.0,Hulk,Syringe pump,1,22.0,Succinate (K),5.0,500.0,0.0,Glass,100.0,100.0,17.0,,21.7,0.1,yes,-10.294549220962397,2.398256605534386,-0.7720577861545872,-7.699515211657173,-4.769029754043395,2.5298140651018723,7.901531130789919,3.876928115274176,4.176247822657276,-11.084178360607895,8.788190449498295,6.628117363181361,-3.735174844108613,2.2225814069177376,1.961253840664852,8.04,0.65760170665816,133.21057192016912,4.0,70.85715419400093
21,Rep2,292.0,Hulk,Syringe pump,1,22.0,Succinate (K),5.0,500.0,0.0,Glass,100.0,100.0,17.0,,21.7,0.1,yes,-10.294549220962397,2.398256605534386,-0.7720577861545872,-7.699515211657173,-4.769029754043395,2.5298140651018723,7.901531130789919,3.876928115274176,4.176247822657276,-11.084178360607895,8.788190449498295,6.628117363181361,-3.735174844108613,2.2225814069177376,1.961253840664852,8.1,0.642855089544945,112.52111356011078,2.7,56.840655366006416
21,Rep2,292.0,Hulk,Syringe pump,1,22.0,Succinate (K),5.0,500.0,0.0,Glass,100.0,100.0,17.0,,21.7,0.1,yes,-10.294549220962397,2.398256605534386,-0.7720577861545872,-7.699515211657173,-4.769029754043395,2.5298140651018723,7.901531130789919,3.876928115274176,4.176247822657276,-11.084178360607895,8.788190449498295,6.628117363181361,-3.735174844108613,2.2225814069177376,1.961253840664852,9.78,0.0553719493116395,79.51310964131787,2.3,2.7291455834640503
21,Rep2,292.0,Hulk,Syringe pump,1,22.0,Succinate (K),5.0,500.0,0.0,Glass,100.0,100.0,17.0,,21.7,0.1,yes,-10.294549220962397,2.398256605534386,-0.7720577861545872,-7.699515211657173,-4.769029754043395,2.5298140651018723,7.901531130789919,3.876928115274176,4.176247822657276,-11.084178360607895,8.788190449498295,6.628117363181361,-3.735174844108613,2.2225814069177376,1.961253840664852,8.42,0.6308554478310207,103.36500293521128,3.2,61.32023555883127
21,Rep2,292.0,Hulk,Syringe pump,1,22.0,Succinate (K),5.0,500.0,0.0,Glass,100.0,100.0,17.0,,21.7,0.1,yes,-10.294549220962397,2.398256605534386,-0.7720577861545872,-7.699515211657173,-4.769029754043395,2.5298140651018723,7.901531130789919,3.876928115274176,4.176247822657276,-11.084178360607895,8.788190449498295,6.628117363181361,-3.735174844108613,2.2225814069177376,1.961253840664852,9.16,0.7285369759028999,99.26827127378222,2.6,57.296791056862766
21,Rep2,292.0,Hulk,Syringe pump,1,22.0,Succinate (K),5.0,500.0,0.0,Glass,100.0,100.0,17.0,,21.7,0.1,yes,-10.294549220962397,2.398256605534386,-0.7720577861545872,-7.699515211657173,-4.769029754043395,2.5298140651018723,7.901531130789919,3.876928115274176,4.176247822657276,-11.084178360607895,8.788190449498295,6.628117363181361,-3.735174844108613,2.2225814069177376,1.961253840664852,8.56,0.6266072346991257,117.24662045998738,3.5,70.96168563985592
21,Rep2,292.0,Hulk,Syringe pump,1,22.0,Succinate (K),5.0,500.0,0.0,Glass,100.0,100.0,17.0,,21.7,0.1,yes,-10.294549220962397,2.398256605534386,-0.7720577861545872,-7.699515211657173,-4.769029754043395,2.5298140651018723,7.901531130789919,3.876928115274176,4.176247822657276,-11.084178360607895,8.788190449498295,6.628117363181361,-3.735174844108613,2.2225814069177376,1.961253840664852,14.68,0.0880624941528674,83.06362758583856,1.1,4.294749358049999
21,Rep2,292.0,Hulk,Syringe pump,1,22.0,Succinate (K),5.0,500.0,0.0,Glass,100.0,100.0,17.0,,21.7,0.1,yes,-10.294549220962397,2.398256605534386,-0.7720577861545872,-7.699515211657173,-4.769029754043395,2.5298140651018723,7.901531130789919,3.876928115274176,4.176247822657276,-11.084178360607895,8.788190449498295,6.628117363181361,-3.735174844108613,2.2225814069177376,1.961253840664852,5.11,0.5727453763949683,257.40531628902244,5.8,109.41437585176958
21,Rep2,292.0,Hulk,Syringe pump,1,22.0,Succinate (K),5.0,500.0,0.0,Glass,100.0,100.0,17.0,,21.7,0.1,yes,-10.294549220962397,2.398256605534386,-0.7720577861545872,-7.699515211657173,-4.769029754043395,2.5298140651018723,7.901531130789919,3.876928115274176,4.176247822657276,-11.084178360607895,8.788190449498295,6.628117363181361,-3.735174844108613,2.2225814069177376,1.961253840664852,9.09,0.7913484510241648,102.60854769317072,2.9,66.75877366429356
22,Rep5,570.0,Hulk,Syringe pump,1,22.0,Succinate (K),5.0,500.0,0.0,Glass,65.0,50.0,17.0,,21.6,0.1,yes,-14.98535711971441,-9.414926272617633,-0.0200920680471098,9.91863174944586,-5.281536514007199,-3.593905460900058,-2.048338424271335,-0.8065457394857416,7.20358432022035,0.3235447505598098,4.961797586489877,-3.4972259888317616,-1.8646947473886144,6.448107707624354,-6.5257718356372525,27.29,0.0940908773365535,82.95680813734008,1.7,4.588874185093163
22,Rep5,570.0,Hulk,Syringe pump,1,22.0,Succinate (K),5.0,500.0,0.0,Glass,65.0,50.0,17.0,,21.6,0.1,yes,-14.98535711971441,-9.414926272617633,-0.0200920680471098,9.91863174944586,-5.281536514007199,-3.593905460900058,-2.048338424271335,-0.8065457394857416,7.20358432022035,0.3235447505598098,4.961797586489877,-3.4972259888317616,-1.8646947473886144,6.448107707624354,-6.5257718356372525,45.36,0.0691382464980953,42.72591326967759,1.1,1.8017871993187011
22,Rep5,570.0,Hulk,Syringe pump,1,22.0,Succinate (K),5.0,500.0,0.0,Glass,65.0,50.0,17.0,,21.6,0.1,yes,-14.98535711971441,-9.414926272617633,-0.0200920680471098,9.91863174944586,-5.281536514007199,-3.593905460900058,-2.048338424271335,-0.8065457394857416,7.20358432022035,0.3235447505598098,4.961797586489877,-3.4972259888317616,-1.8646947473886144,6.448107707624354,-6.5257718356372525,9.41,0.0370464250199855,87.62247270952057,3.2,1.947403563356896
22,Rep5,570.0,Hulk,Syringe pump,1,22.0,Succinate (K),5.0,500.0,0.0,Glass,65.0,50.0,17.0,,21.6,0.1,yes,-14.98535711971441,-9.414926272617633,-0.0200920680471098,9.91863174944586,-5.281536514007199,-3.593905460900058,-2.048338424271335,-0.8065457394857416,7.20358432022035,0.3235447505598098,4.961797586489877,-3.4972259888317616,-1.8646947473886144,6.448107707624354,-6.5257718356372525,32.74,0.0588030411591433,56.25650079750116,1.6,1.9691893243236829
22,Rep5,570.0,Hulk,Syringe pump,1,22.0,Succinate (K),5.0,500.0,0.0,Glass,65.0,50.0,17.0,,21.6,0.1,yes,-14.98535711971441,-9.414926272617633,-0.0200920680471098,9.91863174944586,-5.281536514007199,-3.593905460900058,-2.048338424271335,-0.8065457394857416,7.20358432022035,0.3235447505598098,4.961797586489877,-3.4972259888317616,-1.8646947473886144,6.448107707624354,-6.5257718356372525,27.22,0.0635145984686784,79.08265590558518,1.6,2.810964416268924
22,Rep5,570.0,Hulk,Syringe pump,1,22.0,Succinate (K),5.0,500.0,0.0,Glass,65.0,50.0,17.0,,21.6,0.1,yes,-14.98535711971441,-9.414926272617633,-0.0200920680471098,9.91863174944586,-5.281536514007199,-3.593905460900058,-2.048338424271335,-0.8065457394857416,7.20358432022035,0.3235447505598098,4.961797586489877,-3.4972259888317616,-1.8646947473886144,6.448107707624354,-6.5257718356372525,31.97,0.1186864179903623,56.45723887371871,1.4,4.689646463725111
22,Rep5,570.0,Hulk,Syringe pump,1,22.0,Succinate (K),5.0,500.0,0.0,Glass,65.0,50.0,17.0,,21.6,0.1,yes,-14.98535711971441,-9.414926272617633,-0.0200920680471098,9.91863174944586,-5.281536514007199,-3.593905460900058,-2.048338424271335,-0.8065457394857416,7.20358432022035,0.3235447505598098,4.961797586489877,-3.4972259888317616,-1.8646947473886144,6.448107707624354,-6.5257718356372525,34.48,0.0605541956704658,54.818905489970014,0.9,1.7564385208542943
22,Rep5,570.0,Hulk,Syringe pump,1,22.0,Succinate (K),5.0,500.0,0.0,Glass,65.0,50.0,17.0,,21.6,0.1,yes,-14.98535711971441,-9.414926272617633,-0.0200920680471098,9.91863174944586,-5.281536514007199,-3.593905460900058,-2.048338424271335,-0.8065457394857416,7.20358432022035,0.3235447505598098,4.961797586489877,-3.4972259888317616,-1.8646947473886144,6.448107707624354,-6.5257718356372525,29.98,0.0774131552395137,78.15791916347662,1.3,3.410467537485025
22,Rep5,570.0,Hulk,Syringe pump,1,22.0,Succinate (K),5.0,500.0,0.0,Glass,65.0,50.0,17.0,,21.6,0.1,yes,-14.98535711971441,-9.414926272617633,-0.0200920680471098,9.91863174944586,-5.281536514007199,-3.593905460900058,-2.048338424271335,-0.8065457394857416,7.20358432022035,0.3235447505598098,4.961797586489877,-3.4972259888317616,-1.8646947473886144,6.448107707624354,-6.5257718356372525,39.9,0.0545287238042467,59.19954859260292,1.7,1.898607646277782
22,Rep5,570.0,Hulk,Syringe pump,1,22.0,Succinate (K),5.0,500.0,0.0,Glass,65.0,50.0,17.0,,21.6,0.1,yes,-14.98535711971441,-9.414926272617633,-0.0200920680471098,9.91863174944586,-5.281536514007199,-3.593905460900058,-2.048338424271335,-0.8065457394857416,7.20358432022035,0.3235447505598098,4.961797586489877,-3.4972259888317616,-1.8646947473886144,6.448107707624354,-6.5257718356372525,53.96,0.1437865396350465,54.57257591440679,0.5,4.53451412359624
23,Rep2,292.0,Hulk,Syringe pump,1,22.0,Acetate (Na),5.0,750.0,0.0,Glass,100.0,50.0,17.0,,21.7,0.1,yes,-10.294549220962397,2.398256605534386,-0.7720577861545872,-7.699515211657173,-4.769029754043395,2.5298140651018723,7.901531130789919,3.876928115274176,4.176247822657276,-11.084178360607895,8.788190449498295,6.628117363181361,-3.735174844108613,2.2225814069177376,1.961253840664852,11.35,1.00162,100.81406393037976,2.9,92.02486952669732
23,Rep2,292.0,Hulk,Syringe pump,1,22.0,Acetate (Na),5.0,750.0,0.0,Glass,100.0,50.0,17.0,,21.7,0.1,yes,-10.294549220962397,2.398256605534386,-0.7720577861545872,-7.699515211657173,-4.769029754043395,2.5298140651018723,7.901531130789919,3.876928115274176,4.176247822657276,-11.084178360607895,8.788190449498295,6.628117363181361,-3.735174844108613,2.2225814069177376,1.961253840664852,9.14,0.88423,114.63889803695648,2.5,84.3457961378568
23,Rep2,292.0,Hulk,Syringe pump,1,22.0,Acetate (Na),5.0,750.0,0.0,Glass,100.0,50.0,17.0,,21.7,0.1,yes,-10.294549220962397,2.398256605534386,-0.7720577861545872,-7.699515211657173,-4.769029754043395,2.5298140651018723,7.901531130789919,3.876928115274176,4.176247822657276,-11.084178360607895,8.788190449498295,6.628117363181361,-3.735174844108613,2.2225814069177376,1.961253840664852,10.41,0.09406,85.26354569805399,1.6,5.42754557952195
23,Rep2,292.0,Hulk,Syringe pump,1,22.0,Acetate (Na),5.0,750.0,0.0,Glass,100.0,50.0,17.0,,21.7,0.1,yes,-10.294549220962397,2.398256605534386,-0.7720577861545872,-7.699515211657173,-4.769029754043395,2.5298140651018723,7.901531130789919,3.876928115274176,4.176247822657276,-11.084178360607895,8.788190449498295,6.628117363181361,-3.735174844108613,2.2225814069177376,1.961253840664852,12.14,1.01711,84.50694698235922,1.8,78.34572078267652
23,Rep2,292.0,Hulk,Syringe pump,1,22.0,Acetate (Na),5.0,750.0,0.0,Glass,100.0,50.0,17.0,,21.7,0.1,yes,-10.294549220962397,2.398256605534386,-0.7720577861545872,-7.699515211657173,-4.769029754043395,2.5298140651018723,7.901531130789919,3.876928115274176,4.176247822657276,-11.084178360607895,8.788190449498295,6.628117363181361,-3.735174844108613,2.2225814069177376,1.961253840664852,8.04,0.8269300000000002,176.0154949701487,4.7,132.8191453146831
23,Rep2,292.0,Hulk,Syringe pump,1,22.0,Acetate (Na),5.0,750.0,0.0,Glass,100.0,50.0,17.0,,21.7,0.1,yes,-10.294549220962397,2.398256605534386,-0.7720577861545872,-7.699515211657173,-4.769029754043395,2.5298140651018723,7.901531130789919,3.876928115274176,4.176247822657276,-11.084178360607895,8.788190449498295,6.628117363181361,-3.735174844108613,2.2225814069177376,1.961253840664852,14.65,1.09073,132.8658812775804,3.9,133.5097220028127
23,Rep2,292.0,Hulk,Syringe pump,1,22.0,Acetate (Na),5.0,750.0,0.0,Glass,100.0,50.0,17.0,,21.7,0.1,yes,-10.294549220962397,2.398256605534386,-0.7720577861545872,-7.699515211657173,-4.769029754043395,2.5298140651018723,7.901531130789919,3.876928115274176,4.176247822657276,-11.084178360607895,8.788190449498295,6.628117363181361,-3.735174844108613,2.2225814069177376,1.961253840664852,10.23,0.86704,112.82731035630847,3.1,87.52994648234325
23,Rep2,292.0,Hulk,Syringe pump,1,22.0,Acetate (Na),5.0,750.0,0.0,Glass,100.0,50.0,17.0,,21.7,0.1,yes,-10.294549220962397,2.398256605534386,-0.7720577861545872,-7.699515211657173,-4.769029754043395,2.5298140651018723,7.901531130789919,3.876928115274176,4.176247822657276,-11.084178360607895,8.788190449498295,6.628117363181361,-3.735174844108613,2.2225814069177376,1.961253840664852,12.44,0.8482,79.12199560744584,2.3,60.24827525179817
23,Rep2,292.0,Hulk,Syringe pump,1,22.0,Acetate (Na),5.0,750.0,0.0,Glass,100.0,50.0,17.0,,21.7,0.1,yes,-10.294549220962397,2.398256605534386,-0.7720577861545872,-7.699515211657173,-4.769029754043395,2.5298140651018723,7.901531130789919,3.876928115274176,4.176247822657276,-11.084178360607895,8.788190449498295,6.628117363181361,-3.735174844108613,2.2225814069177376,1.961253840664852,11.84,1.15513,92.54495913097912,1.9,96.29747708708238
23,Rep2,292.0,Hulk,Syringe pump,1,22.0,Acetate (Na),5.0,750.0,0.0,Glass,100.0,50.0,17.0,,21.7,0.1,yes,-10.294549220962397,2.398256605534386,-0.7720577861545872,-7.699515211657173,-4.769029754043395,2.5298140651018723,7.901531130789919,3.876928115274176,4.176247822657276,-11.084178360607895,8.788190449498295,6.628117363181361,-3.735174844108613,2.2225814069177376,1.961253840664852,10.08,0.0807099999999999,47.04098222713448,1.5,2.9102501545081605
24,Rep1,360.0,Hulk,Syringe pump,1,22.0,Acetate (Na),5.0,750.0,0.0,Glass,100.0,50.0,17.0,,21.5,0.1,yes,-14.93133750913569,10.626462693688577,8.197519806453661,-4.070632866128462,7.911202918972889,1.292103797939342,-2.7454747153387973,-3.7526579066560624,-1.937243213207237,6.067176044057685,4.120939431155018,3.7696357743123294,-4.0145083286364,-0.4570974404299114,-2.1950310710874965,10.7,0.3811797198658512,139.90999799136563,3.0,43.04032533319269
24,Rep1,360.0,Hulk,Syringe pump,1,22.0,Acetate (Na),5.0,750.0,0.0,Glass,100.0,50.0,17.0,,21.5,0.1,yes,-14.93133750913569,10.626462693688577,8.197519806453661,-4.070632866128462,7.911202918972889,1.292103797939342,-2.7454747153387973,-3.7526579066560624,-1.937243213207237,6.067176044057685,4.120939431155018,3.7696357743123294,-4.0145083286364,-0.4570974404299114,-2.1950310710874965,12.7,1.1551198344215252,101.27310552312986,2.7,92.19039787900556
24,Rep1,360.0,Hulk,Syringe pump,1,22.0,Acetate (Na),5.0,750.0,0.0,Glass,100.0,50.0,17.0,,21.5,0.1,yes,-14.93133750913569,10.626462693688577,8.197519806453661,-4.070632866128462,7.911202918972889,1.292103797939342,-2.7454747153387973,-3.7526579066560624,-1.937243213207237,6.067176044057685,4.120939431155018,3.7696357743123294,-4.0145083286364,-0.4570974404299114,-2.1950310710874965,10.93,0.9460634501252044,108.72024279822912,2.6,74.35300238684223
24,Rep1,360.0,Hulk,Syringe pump,1,22.0,Acetate (Na),5.0,750.0,0.0,Glass,100.0,50.0,17.0,,21.5,0.1,yes,-14.93133750913569,10.626462693688577,8.197519806453661,-4.070632866128462,7.911202918972889,1.292103797939342,-2.7454747153387973,-3.7526579066560624,-1.937243213207237,6.067176044057685,4.120939431155018,3.7696357743123294,-4.0145083286364,-0.4570974404299114,-2.1950310710874965,10.75,1.328913779114638,149.01637554477446,3.5,148.9412291318074
24,Rep1,360.0,Hulk,Syringe pump,1,22.0,Acetate (Na),5.0,750.0,0.0,Glass,100.0,50.0,17.0,,21.5,0.1,yes,-14.93133750913569,10.626462693688577,8.197519806453661,-4.070632866128462,7.911202918972889,1.292103797939342,-2.7454747153387973,-3.7526579066560624,-1.937243213207237,6.067176044057685,4.120939431155018,3.7696357743123294,-4.0145083286364,-0.4570974404299114,-2.1950310710874965,9.92,1.0407403415604397,156.50783804123435,3.9,121.11468546722148
24,Rep1,360.0,Hulk,Syringe pump,1,22.0,Acetate (Na),5.0,750.0,0.0,Glass,100.0,50.0,17.0,,21.5,0.1,yes,-14.93133750913569,10.626462693688577,8.197519806453661,-4.070632866128462,7.911202918972889,1.292103797939342,-2.7454747153387973,-3.7526579066560624,-1.937243213207237,6.067176044057685,4.120939431155018,3.7696357743123294,-4.0145083286364,-0.4570974404299114,-2.1950310710874965,9.0,0.3369319778654288,68.91416895382433,2.0,22.78567564544005
24,Rep1,360.0,Hulk,Syringe pump,1,22.0,Acetate (Na),5.0,750.0,0.0,Glass,100.0,50.0,17.0,,21.5,0.1,yes,-14.93133750913569,10.626462693688577,8.197519806453661,-4.070632866128462,7.911202918972889,1.292103797939342,-2.7454747153387973,-3.7526579066560624,-1.937243213207237,6.067176044057685,4.120939431155018,3.7696357743123294,-4.0145083286364,-0.4570974404299114,-2.1950310710874965,10.95,1.378866334586836,148.54243666615997,3.4,155.71848254376786
24,Rep1,360.0,Hulk,Syringe pump,1,22.0,Acetate (Na),5.0,750.0,0.0,Glass,100.0,50.0,17.0,,21.5,0.1,yes,-14.93133750913569,10.626462693688577,8.197519806453661,-4.070632866128462,7.911202918972889,1.292103797939342,-2.7454747153387973,-3.7526579066560624,-1.937243213207237,6.067176044057685,4.120939431155018,3.7696357743123294,-4.0145083286364,-0.4570974404299114,-2.1950310710874965,10.94,1.202708170899006,115.95163327891284,3.0,103.5591012129282
24,Rep1,360.0,Hulk,Syringe pump,1,22.0,Acetate (Na),5.0,750.0,0.0,Glass,100.0,50.0,17.0,,21.5,0.1,yes,-14.93133750913569,10.626462693688577,8.197519806453661,-4.070632866128462,7.911202918972889,1.292103797939342,-2.7454747153387973,-3.7526579066560624,-1.937243213207237,6.067176044057685,4.120939431155018,3.7696357743123294,-4.0145083286364,-0.4570974404299114,-2.1950310710874965,6.4,1.2119825033386884,221.74790890425297,5.5,193.8129868075066
24,Rep1,360.0,Hulk,Syringe pump,1,22.0,Acetate (Na),5.0,750.0,0.0,Glass,100.0,50.0,17.0,,21.5,0.1,yes,-14.93133750913569,10.626462693688577,8.197519806453661,-4.070632866128462,7.911202918972889,1.292103797939342,-2.7454747153387973,-3.7526579066560624,-1.937243213207237,6.067176044057685,4.120939431155018,3.7696357743123294,-4.0145083286364,-0.4570974404299114,-2.1950310710874965,12.21,1.3835015795780532,104.8957239270304,1.4,109.82601712067392
25,Rep2,292.0,Hulk,Syringe pump,1,22.0,Acetate (K),5.0,500.0,0.0,Glass,100.0,100.0,17.0,,21.7,0.1,yes,-10.294549220962397,2.398256605534386,-0.7720577861545872,-7.699515211657173,-4.769029754043395,2.5298140651018723,7.901531130789919,3.876928115274176,4.176247822657276,-11.084178360607895,8.788190449498295,6.628117363181361,-3.735174844108613,2.2225814069177376,1.961253840664852,10.42,0.8038720376405253,90.68854941217174,2.3,55.69212841500369
25,Rep2,292.0,Hulk,Syringe pump,1,22.0,Acetate (K),5.0,500.0,0.0,Glass,100.0,100.0,17.0,,21.7,0.1,yes,-10.294549220962397,2.398256605534386,-0.7720577861545872,-7.699515211657173,-4.769029754043395,2.5298140651018723,7.901531130789919,3.876928115274176,4.176247822657276,-11.084178360607895,8.788190449498295,6.628117363181361,-3.735174844108613,2.2225814069177376,1.961253840664852,8.99,0.6388686095380912,97.40396497386182,2.7,48.64941830471966
25,Rep2,292.0,Hulk,Syringe pump,1,22.0,Acetate (K),5.0,500.0,0.0,Glass,100.0,100.0,17.0,,21.7,0.1,yes,-10.294549220962397,2.398256605534386,-0.7720577861545872,-7.699515211657173,-4.769029754043395,2.5298140651018723,7.901531130789919,3.876928115274176,4.176247822657276,-11.084178360607895,8.788190449498295,6.628117363181361,-3.735174844108613,2.2225814069177376,1.961253840664852,10.87,0.8039059308681358,75.03064735495494,2.0,47.50597139296722
25,Rep2,292.0,Hulk,Syringe pump,1,22.0,Acetate (K),5.0,500.0,0.0,Glass,100.0,100.0,17.0,,21.7,0.1,yes,-10.294549220962397,2.398256605534386,-0.7720577861545872,-7.699515211657173,-4.769029754043395,2.5298140651018723,7.901531130789919,3.876928115274176,4.176247822657276,-11.084178360607895,8.788190449498295,6.628117363181361,-3.735174844108613,2.2225814069177376,1.961253840664852,7.26,0.6671198904602775,190.7330114856128,4.9,102.3024191984806
25,Rep2,292.0,Hulk,Syringe pump,1,22.0,Acetate (K),5.0,500.0,0.0,Glass,100.0,100.0,17.0,,21.7,0.1,yes,-10.294549220962397,2.398256605534386,-0.7720577861545872,-7.699515211657173,-4.769029754043395,2.5298140651018723,7.901531130789919,3.876928115274176,4.176247822657276,-11.084178360607895,8.788190449498295,6.628117363181361,-3.735174844108613,2.2225814069177376,1.961253840664852,8.23,0.5473697802852715,79.72303815721847,1.7,33.616371713211564
25,Rep2,292.0,Hulk,Syringe pump,1,22.0,Acetate (K),5.0,500.0,0.0,Glass,100.0,100.0,17.0,,21.7,0.1,yes,-10.294549220962397,2.398256605534386,-0.7720577861545872,-7.699515211657173,-4.769029754043395,2.5298140651018723,7.901531130789919,3.876928115274176,4.176247822657276,-11.084178360607895,8.788190449498295,6.628117363181361,-3.735174844108613,2.2225814069177376,1.961253840664852,8.77,0.906191550490735,136.97147188451962,2.7,96.59509865643066
25,Rep2,292.0,Hulk,Syringe pump,1,22.0,Acetate (K),5.0,500.0,0.0,Glass,100.0,100.0,17.0,,21.7,0.1,yes,-10.294549220962397,2.398256605534386,-0.7720577861545872,-7.699515211657173,-4.769029754043395,2.5298140651018723,7.901531130789919,3.876928115274176,4.176247822657276,-11.084178360607895,8.788190449498295,6.628117363181361,-3.735174844108613,2.2225814069177376,1.961253840664852,9.02,0.8188309055487981,117.11038879695369,2.4,70.63591751299731
25,Rep2,292.0,Hulk,Syringe pump,1,22.0,Acetate (K),5.0,500.0,0.0,Glass,100.0,100.0,17.0,,21.7,0.1,yes,-10.294549220962397,2.398256605534386,-0.7720577861545872,-7.699515211657173,-4.769029754043395,2.5298140651018723,7.901531130789919,3.876928115274176,4.176247822657276,-11.084178360607895,8.788190449498295,6.628117363181361,-3.735174844108613,2.2225814069177376,1.961253840664852,11.68,1.0145282793256007,187.5165503186232,4.6,151.4060357776623
25,Rep2,292.0,Hulk,Syringe pump,1,22.0,Acetate (K),5.0,500.0,0.0,Glass,100.0,100.0,17.0,,21.7,0.1,yes,-10.294549220962397,2.398256605534386,-0.7720577861545872,-7.699515211657173,-4.769029754043395,2.5298140651018723,7.901531130789919,3.876928115274176,4.176247822657276,-11.084178360607895,8.788190449498295,6.628117363181361,-3.735174844108613,2.2225814069177376,1.961253840664852,10.94,0.7368668514727346,65.36709668695978,1.5,38.10981201643199
25,Rep2,292.0,Hulk,Syringe pump,1,22.0,Acetate (K),5.0,500.0,0.0,Glass,100.0,100.0,17.0,,21.7,0.1,yes,-10.294549220962397,2.398256605534386,-0.7720577861545872,-7.699515211657173,-4.769029754043395,2.5298140651018723,7.901531130789919,3.876928115274176,4.176247822657276,-11.084178360607895,8.788190449498295,6.628117363181361,-3.735174844108613,2.2225814069177376,1.961253840664852,8.07,0.23665429349171,91.13496079381574,2.7,19.628085565621383
26,Rep7 Tusp (57%) & NT2repCT (43%),350.0,Hulk,Syringe pump,1,22.0,Acetate (Na),5.0,750.0,0.0,Glass,100.0,50.0,17.0,,21.2,0.1,yes,7.861153471941495,-2.556631376277174,-8.809709991117494,3.260810671092422,7.390819403236488,-1.77319282251317,-3.162658445142304,4.124680069372272,-6.955770485955471,-0.4371571636264812,1.6732182086989793,1.4105357359059163,1.571985659083349,-1.905077446575232,-0.8765579860553746,22.76,0.0388094601155267,50.1029775353182,1.8,1.1359587102165631
26,Rep7 Tusp (57%) & NT2repCT (43%),350.0,Hulk,Syringe pump,1,22.0,Acetate (Na),5.0,750.0,0.0,Glass,100.0,50.0,17.0,,21.2,0.1,yes,7.861153471941495,-2.556631376277174,-8.809709991117494,3.260810671092422,7.390819403236488,-1.77319282251317,-3.162658445142304,4.124680069372272,-6.955770485955471,-0.4371571636264812,1.6732182086989793,1.4105357359059163,1.571985659083349,-1.905077446575232,-0.8765579860553746,14.98,0.0633819107101549,101.15013382668602,1.3,3.3285843683103264
