Repository: eriklidb/Explainable-AI-for-Recombinant-Spider-Silk-Review

# Explainable AI for Recombinant Spider Silk: Spinning Parameters and Sequence Effects

## About
Materials concerning the work "Explainable AI for Recombinant Spider Silk: Spinning Parameters and Sequence Effects". Supplementary material referenced in the report can be found in "supplementary.pdf".
The Spidrospin dataset containing the data for the artificial spider silk experiments and fibers is as of this moment confidential, and can unfortunately not be shared. The PLM vector embeddings however, are shared. Given the dataset (or a similar one tabular dataset recording spidroin processing parameters), all the experiments can be reproduced by utilizing a virtual environment and

File: data/spinning_data_embeddings_pca.csv (part 3 of 26)
Sample number,Protein,concentration (mg/ml),Spinning device,Extrusion device,Number of baths,Temperature SB,Spinning Buffer,SB pH,SB conc. (mM),NaCl (mM),Capillery type,Capillery size (um),Reeling speed (rpm),Flow rate (ul/min),pumppressure (bar),Temp C (spinning),Humidity (spinning),Continous spinning,pca_1,pca_2,pca_3,pca_4,pca_5,pca_6,pca_7,pca_8,pca_9,pca_10,pca_11,pca_12,pca_13,pca_14,pca_15,Diameter (µm),Strain (mm/mm),Strength (MPa),Youngs Modulus (GPa),Toughness Modulus (MJ m-3)
26,Rep7 Tusp (57%) & NT2repCT (43%),350.0,Hulk,Syringe pump,1,22.0,Acetate (Na),5.0,750.0,0.0,Glass,100.0,50.0,17.0,,21.2,0.1,yes,7.861153471941495,-2.556631376277174,-8.809709991117494,3.260810671092422,7.390819403236488,-1.77319282251317,-3.162658445142304,4.124680069372272,-6.955770485955471,-0.4371571636264812,1.6732182086989793,1.4105357359059163,1.571985659083349,-1.905077446575232,-0.8765579860553746,21.56,0.045279354793964,84.78798112178829,2.7,2.2334354609213944
26,Rep7 Tusp (57%) & NT2repCT (43%),350.0,Hulk,Syringe pump,1,22.0,Acetate (Na),5.0,750.0,0.0,Glass,100.0,50.0,17.0,,21.2,0.1,yes,7.861153471941495,-2.556631376277174,-8.809709991117494,3.260810671092422,7.390819403236488,-1.77319282251317,-3.162658445142304,4.124680069372272,-6.955770485955471,-0.4371571636264812,1.6732182086989793,1.4105357359059163,1.571985659083349,-1.905077446575232,-0.8765579860553746,20.27,0.0377291418469697,43.9244554841844,1.2,0.873757442028166
26,Rep7 Tusp (57%) & NT2repCT (43%),350.0,Hulk,Syringe pump,1,22.0,Acetate (Na),5.0,750.0,0.0,Glass,100.0,50.0,17.0,,21.2,0.1,yes,7.861153471941495,-2.556631376277174,-8.809709991117494,3.260810671092422,7.390819403236488,-1.77319282251317,-3.162658445142304,4.124680069372272,-6.955770485955471,-0.4371571636264812,1.6732182086989793,1.4105357359059163,1.571985659083349,-1.905077446575232,-0.8765579860553746,28.9,0.0328464630304466,48.90647837850622,1.9,0.878336359480831
26,Rep7 Tusp (57%) & NT2repCT (43%),350.0,Hulk,Syringe pump,1,22.0,Acetate (Na),5.0,750.0,0.0,Glass,100.0,50.0,17.0,,21.2,0.1,yes,7.861153471941495,-2.556631376277174,-8.809709991117494,3.260810671092422,7.390819403236488,-1.77319282251317,-3.162658445142304,4.124680069372272,-6.955770485955471,-0.4371571636264812,1.6732182086989793,1.4105357359059163,1.571985659083349,-1.905077446575232,-0.8765579860553746,19.02,0.0378651852586677,78.51820541405148,3.0,1.7177242261213763
26,Rep7 Tusp (57%) & NT2repCT (43%),350.0,Hulk,Syringe pump,1,22.0,Acetate (Na),5.0,750.0,0.0,Glass,100.0,50.0,17.0,,21.2,0.1,yes,7.861153471941495,-2.556631376277174,-8.809709991117494,3.260810671092422,7.390819403236488,-1.77319282251317,-3.162658445142304,4.124680069372272,-6.955770485955471,-0.4371571636264812,1.6732182086989793,1.4105357359059163,1.571985659083349,-1.905077446575232,-0.8765579860553746,11.64,0.0340008216136842,141.18397230613547,4.5,2.5852664837696344
26,Rep7 Tusp (57%) & NT2repCT (43%),350.0,Hulk,Syringe pump,1,22.0,Acetate (Na),5.0,750.0,0.0,Glass,100.0,50.0,17.0,,21.2,0.1,yes,7.861153471941495,-2.556631376277174,-8.809709991117494,3.260810671092422,7.390819403236488,-1.77319282251317,-3.162658445142304,4.124680069372272,-6.955770485955471,-0.4371571636264812,1.6732182086989793,1.4105357359059163,1.571985659083349,-1.905077446575232,-0.8765579860553746,15.47,0.0333594392838377,67.95244106442193,2.8,1.339465579914069
26,Rep7 Tusp (57%) & NT2repCT (43%),350.0,Hulk,Syringe pump,1,22.0,Acetate (Na),5.0,750.0,0.0,Glass,100.0,50.0,17.0,,21.2,0.1,yes,7.861153471941495,-2.556631376277174,-8.809709991117494,3.260810671092422,7.390819403236488,-1.77319282251317,-3.162658445142304,4.124680069372272,-6.955770485955471,-0.4371571636264812,1.6732182086989793,1.4105357359059163,1.571985659083349,-1.905077446575232,-0.8765579860553746,17.9,0.0325099981144995,48.4239929184541,2.2,0.9462045534342052
26,Rep7 Tusp (57%) & NT2repCT (43%),350.0,Hulk,Syringe pump,1,22.0,Acetate (Na),5.0,750.0,0.0,Glass,100.0,50.0,17.0,,21.2,0.1,yes,7.861153471941495,-2.556631376277174,-8.809709991117494,3.260810671092422,7.390819403236488,-1.77319282251317,-3.162658445142304,4.124680069372272,-6.955770485955471,-0.4371571636264812,1.6732182086989793,1.4105357359059163,1.571985659083349,-1.905077446575232,-0.8765579860553746,16.44,0.0338154038341421,78.82268661742533,2.9,1.48803257081984
27,Rep7 Tusp (30%) & NT2RepCT (70%),325.0,Hulk,Syringe pump,1,22.0,Succinate (K),5.0,500.0,0.0,Glass,70.0,100.0,17.0,,21.2,0.1,no,7.459631762881473,-3.141251645413538,-6.579778765147892,0.3097070086392586,2.783802426319594,-0.1400427402200247,-2.318414244166287,1.5725057452665945,-3.3120247472841835,-0.686935463463148,0.6898977729028449,1.4457745048484472,0.6672603991290609,-1.3791124174715113,-1.3242124252889766,17.31,0.0362285546703162,56.7632823375794,2.2,1.2275977521154016
27,Rep7 Tusp (30%) & NT2RepCT (70%),325.0,Hulk,Syringe pump,1,22.0,Succinate (K),5.0,500.0,0.0,Glass,70.0,100.0,17.0,,21.2,0.1,no,7.459631762881473,-3.141251645413538,-6.579778765147892,0.3097070086392586,2.783802426319594,-0.1400427402200247,-2.318414244166287,1.5725057452665945,-3.3120247472841835,-0.686935463463148,0.6898977729028449,1.4457745048484472,0.6672603991290609,-1.3791124174715113,-1.3242124252889766,16.71,0.0714229847626225,47.51176674792718,1.0,1.982857920694613
27,Rep7 Tusp (30%) & NT2RepCT (70%),325.0,Hulk,Syringe pump,1,22.0,Succinate (K),5.0,500.0,0.0,Glass,70.0,100.0,17.0,,21.2,0.1,no,7.459631762881473,-3.141251645413538,-6.579778765147892,0.3097070086392586,2.783802426319594,-0.1400427402200247,-2.318414244166287,1.5725057452665945,-3.3120247472841835,-0.686935463463148,0.6898977729028449,1.4457745048484472,0.6672603991290609,-1.3791124174715113,-1.3242124252889766,15.1,0.0439581607689788,67.83466930029878,2.1,1.73030153141126
27,Rep7 Tusp (30%) & NT2RepCT (70%),325.0,Hulk,Syringe pump,1,22.0,Succinate (K),5.0,500.0,0.0,Glass,70.0,100.0,17.0,,21.2,0.1,no,7.459631762881473,-3.141251645413538,-6.579778765147892,0.3097070086392586,2.783802426319594,-0.1400427402200247,-2.318414244166287,1.5725057452665945,-3.3120247472841835,-0.686935463463148,0.6898977729028449,1.4457745048484472,0.6672603991290609,-1.3791124174715113,-1.3242124252889766,15.19,0.0390468562274729,58.58612205403243,0.9,1.1110221357489485
27,Rep7 Tusp (30%) & NT2RepCT (70%),325.0,Hulk,Syringe pump,1,22.0,Succinate (K),5.0,500.0,0.0,Glass,70.0,100.0,17.0,,21.2,0.1,no,7.459631762881473,-3.141251645413538,-6.579778765147892,0.3097070086392586,2.783802426319594,-0.1400427402200247,-2.318414244166287,1.5725057452665945,-3.3120247472841835,-0.686935463463148,0.6898977729028449,1.4457745048484472,0.6672603991290609,-1.3791124174715113,-1.3242124252889766,19.66,0.0522725930591917,98.88234755143472,2.7,2.926983537793051
27,Rep7 Tusp (30%) & NT2RepCT (70%),325.0,Hulk,Syringe pump,1,22.0,Succinate (K),5.0,500.0,0.0,Glass,70.0,100.0,17.0,,21.2,0.1,no,7.459631762881473,-3.141251645413538,-6.579778765147892,0.3097070086392586,2.783802426319594,-0.1400427402200247,-2.318414244166287,1.5725057452665945,-3.3120247472841835,-0.686935463463148,0.6898977729028449,1.4457745048484472,0.6672603991290609,-1.3791124174715113,-1.3242124252889766,17.23,0.0603986527742215,64.01171046830412,1.3,2.234885915919151
27,Rep7 Tusp (30%) & NT2RepCT (70%),325.0,Hulk,Syringe pump,1,22.0,Succinate (K),5.0,500.0,0.0,Glass,70.0,100.0,17.0,,21.2,0.1,no,7.459631762881473,-3.141251645413538,-6.579778765147892,0.3097070086392586,2.783802426319594,-0.1400427402200247,-2.318414244166287,1.5725057452665945,-3.3120247472841835,-0.686935463463148,0.6898977729028449,1.4457745048484472,0.6672603991290609,-1.3791124174715113,-1.3242124252889766,16.95,0.0572806843047543,91.33187308694072,3.1,3.381410085547789
27,Rep7 Tusp (30%) & NT2RepCT (70%),325.0,Hulk,Syringe pump,1,22.0,Succinate (K),5.0,500.0,0.0,Glass,70.0,100.0,17.0,,21.2,0.1,no,7.459631762881473,-3.141251645413538,-6.579778765147892,0.3097070086392586,2.783802426319594,-0.1400427402200247,-2.318414244166287,1.5725057452665945,-3.3120247472841835,-0.686935463463148,0.6898977729028449,1.4457745048484472,0.6672603991290609,-1.3791124174715113,-1.3242124252889766,17.47,0.0628971177050099,74.77940741657417,1.4,2.739465675340681
27,Rep7 Tusp (30%) & NT2RepCT (70%),325.0,Hulk,Syringe pump,1,22.0,Succinate (K),5.0,500.0,0.0,Glass,70.0,100.0,17.0,,21.2,0.1,no,7.459631762881473,-3.141251645413538,-6.579778765147892,0.3097070086392586,2.783802426319594,-0.1400427402200247,-2.318414244166287,1.5725057452665945,-3.3120247472841835,-0.686935463463148,0.6898977729028449,1.4457745048484472,0.6672603991290609,-1.3791124174715113,-1.3242124252889766,16.37,0.0560638025197657,66.264574920446,1.8,2.1954237623451136
27,Rep7 Tusp (30%) & NT2RepCT (70%),325.0,Hulk,Syringe pump,1,22.0,Succinate (K),5.0,500.0,0.0,Glass,70.0,100.0,17.0,,21.2,0.1,no,7.459631762881473,-3.141251645413538,-6.579778765147892,0.3097070086392586,2.783802426319594,-0.1400427402200247,-2.318414244166287,1.5725057452665945,-3.3120247472841835,-0.686935463463148,0.6898977729028449,1.4457745048484472,0.6672603991290609,-1.3791124174715113,-1.3242124252889766,17.19,0.0966128201890293,93.32852701006288,1.9,5.393503903533653
28,Rep1,360.0,Hulk,Syringe pump,1,22.0,Acetate (K),5.0,500.0,0.0,Glass,100.0,100.0,17.0,,21.5,0.1,yes,-14.93133750913569,10.626462693688577,8.197519806453661,-4.070632866128462,7.911202918972889,1.292103797939342,-2.7454747153387973,-3.7526579066560624,-1.937243213207237,6.067176044057685,4.120939431155018,3.7696357743123294,-4.0145083286364,-0.4570974404299114,-2.1950310710874965,10.17,1.1899143075059444,55.50881195436779,1.5,51.43251323599996
28,Rep1,360.0,Hulk,Syringe pump,1,22.0,Acetate (K),5.0,500.0,0.0,Glass,100.0,100.0,17.0,,21.5,0.1,yes,-14.93133750913569,10.626462693688577,8.197519806453661,-4.070632866128462,7.911202918972889,1.292103797939342,-2.7454747153387973,-3.7526579066560624,-1.937243213207237,6.067176044057685,4.120939431155018,3.7696357743123294,-4.0145083286364,-0.4570974404299114,-2.1950310710874965,11.11,1.0148097734919432,99.25931517328512,1.6,67.32868771380552
28,Rep1,360.0,Hulk,Syringe pump,1,22.0,Acetate (K),5.0,500.0,0.0,Glass,100.0,100.0,17.0,,21.5,0.1,yes,-14.93133750913569,10.626462693688577,8.197519806453661,-4.070632866128462,7.911202918972889,1.292103797939342,-2.7454747153387973,-3.7526579066560624,-1.937243213207237,6.067176044057685,4.120939431155018,3.7696357743123294,-4.0145083286364,-0.4570974404299114,-2.1950310710874965,5.11,0.7066303805151198,219.33359076201512,3.5,102.91639333038846
28,Rep1,360.0,Hulk,Syringe pump,1,22.0,Acetate (K),5.0,500.0,0.0,Glass,100.0,100.0,17.0,,21.5,0.1,yes,-14.93133750913569,10.626462693688577,8.197519806453661,-4.070632866128462,7.911202918972889,1.292103797939342,-2.7454747153387973,-3.7526579066560624,-1.937243213207237,6.067176044057685,4.120939431155018,3.7696357743123294,-4.0145083286364,-0.4570974404299114,-2.1950310710874965,8.77,0.9502459606265832,114.93305776783664,2.7,80.783438657591
28,Rep1,360.0,Hulk,Syringe pump,1,22.0,Acetate (K),5.0,500.0,0.0,Glass,100.0,100.0,17.0,,21.5,0.1,yes,-14.93133750913569,10.626462693688577,8.197519806453661,-4.070632866128462,7.911202918972889,1.292103797939342,-2.7454747153387973,-3.7526579066560624,-1.937243213207237,6.067176044057685,4.120939431155018,3.7696357743123294,-4.0145083286364,-0.4570974404299114,-2.1950310710874965,9.8,0.8841408101754762,132.3600384578826,2.7,81.22485984574533
28,Rep1,360.0,Hulk,Syringe pump,1,22.0,Acetate (K),5.0,500.0,0.0,Glass,100.0,100.0,17.0,,21.5,0.1,yes,-14.93133750913569,10.626462693688577,8.197519806453661,-4.070632866128462,7.911202918972889,1.292103797939342,-2.7454747153387973,-3.7526579066560624,-1.937243213207237,6.067176044057685,4.120939431155018,3.7696357743123294,-4.0145083286364,-0.4570974404299114,-2.1950310710874965,9.32,1.1621218997257352,137.81257275064473,2.8,119.2031611024174
28,Rep1,360.0,Hulk,Syringe pump,1,22.0,Acetate (K),5.0,500.0,0.0,Glass,100.0,100.0,17.0,,21.5,0.1,yes,-14.93133750913569,10.626462693688577,8.197519806453661,-4.070632866128462,7.911202918972889,1.292103797939342,-2.7454747153387973,-3.7526579066560624,-1.937243213207237,6.067176044057685,4.120939431155018,3.7696357743123294,-4.0145083286364,-0.4570974404299114,-2.1950310710874965,10.89,0.8472560975609758,107.43357579093367,2.0,63.92279715999397
28,Rep1,360.0,Hulk,Syringe pump,1,22.0,Acetate (K),5.0,500.0,0.0,Glass,100.0,100.0,17.0,,21.5,0.1,yes,-14.93133750913569,10.626462693688577,8.197519806453661,-4.070632866128462,7.911202918972889,1.292103797939342,-2.7454747153387973,-3.7526579066560624,-1.937243213207237,6.067176044057685,4.120939431155018,3.7696357743123294,-4.0145083286364,-0.4570974404299114,-2.1950310710874965,17.25,0.8982724580454096,85.38082839362254,1.5,53.58527667636085
28,Rep1,360.0,Hulk,Syringe pump,1,22.0,Acetate (K),5.0,500.0,0.0,Glass,100.0,100.0,17.0,,21.5,0.1,yes,-14.93133750913569,10.626462693688577,8.197519806453661,-4.070632866128462,7.911202918972889,1.292103797939342,-2.7454747153387973,-3.7526579066560624,-1.937243213207237,6.067176044057685,4.120939431155018,3.7696357743123294,-4.0145083286364,-0.4570974404299114,-2.1950310710874965,9.14,0.5944964366825907,122.8340642001186,2.9,56.959369008708286
28,Rep1,360.0,Hulk,Syringe pump,1,22.0,Acetate (K),5.0,500.0,0.0,Glass,100.0,100.0,17.0,,21.5,0.1,yes,-14.93133750913569,10.626462693688577,8.197519806453661,-4.070632866128462,7.911202918972889,1.292103797939342,-2.7454747153387973,-3.7526579066560624,-1.937243213207237,6.067176044057685,4.120939431155018,3.7696357743123294,-4.0145083286364,-0.4570974404299114,-2.1950310710874965,10.17,0.8994338217480642,134.66445609472785,2.1,85.23537925017544
29,Rep7,400.0,Hulk,Syringe pump,1,22.0,Acetate (K),5.0,500.0,0.0,Glass,70.0,100.0,17.0,,21.2,0.1,no,8.500613971555634,-1.6255694661711115,-12.3610819435876,7.960716503888192,14.72792051462265,-4.374135546165229,-4.507195505955968,8.189253992947979,-12.758772958654175,-0.0393620935162289,3.2392470508928257,1.3544147335159502,3.012844406417953,-2.742725455888566,-0.1636268420907528,14.22,0.8655140505527686,72.71583294494728,1.9,58.09506752033764
29,Rep7,400.0,Hulk,Syringe pump,1,22.0,Acetate (K),5.0,500.0,0.0,Glass,70.0,100.0,17.0,,21.2,0.1,no,8.500613971555634,-1.6255694661711115,-12.3610819435876,7.960716503888192,14.72792051462265,-4.374135546165229,-4.507195505955968,8.189253992947979,-12.758772958654175,-0.0393620935162289,3.2392470508928257,1.3544147335159502,3.012844406417953,-2.742725455888566,-0.1636268420907528,20.18,0.0630961187552399,58.00195227844425,1.2,2.101484778495339
29,Rep7,400.0,Hulk,Syringe pump,1,22.0,Acetate (K),5.0,500.0,0.0,Glass,70.0,100.0,17.0,,21.2,0.1,no,8.500613971555634,-1.6255694661711115,-12.3610819435876,7.960716503888192,14.72792051462265,-4.374135546165229,-4.507195505955968,8.189253992947979,-12.758772958654175,-0.0393620935162289,3.2392470508928257,1.3544147335159502,3.012844406417953,-2.742725455888566,-0.1636268420907528,13.68,1.1534323113067857,77.83357620151202,1.8,78.87044321240323
29,Rep7,400.0,Hulk,Syringe pump,1,22.0,Acetate (K),5.0,500.0,0.0,Glass,70.0,100.0,17.0,,21.2,0.1,no,8.500613971555634,-1.6255694661711115,-12.3610819435876,7.960716503888192,14.72792051462265,-4.374135546165229,-4.507195505955968,8.189253992947979,-12.758772958654175,-0.0393620935162289,3.2392470508928257,1.3544147335159502,3.012844406417953,-2.742725455888566,-0.1636268420907528,11.92,0.1575702872945152,63.85069638800782,1.6,8.63883798675568
29,Rep7,400.0,Hulk,Syringe pump,1,22.0,Acetate (K),5.0,500.0,0.0,Glass,70.0,100.0,17.0,,21.2,0.1,no,8.500613971555634,-1.6255694661711115,-12.3610819435876,7.960716503888192,14.72792051462265,-4.374135546165229,-4.507195505955968,8.189253992947979,-12.758772958654175,-0.0393620935162289,3.2392470508928257,1.3544147335159502,3.012844406417953,-2.742725455888566,-0.1636268420907528,10.74,0.1352626425470046,80.47118619401562,2.7,9.187458157734554
29,Rep7,400.0,Hulk,Syringe pump,1,22.0,Acetate (K),5.0,500.0,0.0,Glass,70.0,100.0,17.0,,21.2,0.1,no,8.500613971555634,-1.6255694661711115,-12.3610819435876,7.960716503888192,14.72792051462265,-4.374135546165229,-4.507195505955968,8.189253992947979,-12.758772958654175,-0.0393620935162289,3.2392470508928257,1.3544147335159502,3.012844406417953,-2.742725455888566,-0.1636268420907528,13.26,0.0557704170052774,100.14600554779652,3.5,3.9301471125766265
29,Rep7,400.0,Hulk,Syringe pump,1,22.0,Acetate (K),5.0,500.0,0.0,Glass,70.0,100.0,17.0,,21.2,0.1,no,8.500613971555634,-1.6255694661711115,-12.3610819435876,7.960716503888192,14.72792051462265,-4.374135546165229,-4.507195505955968,8.189253992947979,-12.758772958654175,-0.0393620935162289,3.2392470508928257,1.3544147335159502,3.012844406417953,-2.742725455888566,-0.1636268420907528,10.33,0.8617695005680978,75.77040609132904,2.2,60.79309662682972
29,Rep7,400.0,Hulk,Syringe pump,1,22.0,Acetate (K),5.0,500.0,0.0,Glass,70.0,100.0,17.0,,21.2,0.1,no,8.500613971555634,-1.6255694661711115,-12.3610819435876,7.960716503888192,14.72792051462265,-4.374135546165229,-4.507195505955968,8.189253992947979,-12.758772958654175,-0.0393620935162289,3.2392470508928257,1.3544147335159502,3.012844406417953,-2.742725455888566,-0.1636268420907528,23.15,0.1344683140540332,70.25288315842886,1.4,7.6854362873166515
29,Rep7,400.0,Hulk,Syringe pump,1,22.0,Acetate (K),5.0,500.0,0.0,Glass,70.0,100.0,17.0,,21.2,0.1,no,8.500613971555634,-1.6255694661711115,-12.3610819435876,7.960716503888192,14.72792051462265,-4.374135546165229,-4.507195505955968,8.189253992947979,-12.758772958654175,-0.0393620935162289,3.2392470508928257,1.3544147335159502,3.012844406417953,-2.742725455888566,-0.1636268420907528,7.56,0.1488888676850853,221.6402225746553,2.6,21.25011643587759
29,Rep7,400.0,Hulk,Syringe pump,1,22.0,Acetate (K),5.0,500.0,0.0,Glass,70.0,100.0,17.0,,21.2,0.1,no,8.500613971555634,-1.6255694661711115,-12.3610819435876,7.960716503888192,14.72792051462265,-4.374135546165229,-4.507195505955968,8.189253992947979,-12.758772958654175,-0.0393620935162289,3.2392470508928257,1.3544147335159502,3.012844406417953,-2.742725455888566,-0.1636268420907528,11.52,0.9346535241375216,81.64183841426143,2.6,70.79894421759137
30,Rep1,360.0,Hulk,Syringe pump,1,22.0,Acetate (Na),5.0,750.0,0.0,Glass,100.0,100.0,17.0,,21.5,0.1,yes,-14.93133750913569,10.626462693688577,8.197519806453661,-4.070632866128462,7.911202918972889,1.292103797939342,-2.7454747153387973,-3.7526579066560624,-1.937243213207237,6.067176044057685,4.120939431155018,3.7696357743123294,-4.0145083286364,-0.4570974404299114,-2.1950310710874965,6.41,0.969815130042358,126.67382546661298,2.7,92.19412969786114
30,Rep1,360.0,Hulk,Syringe pump,1,22.0,Acetate (Na),5.0,750.0,0.0,Glass,100.0,100.0,17.0,,21.5,0.1,yes,-14.93133750913569,10.626462693688577,8.197519806453661,-4.070632866128462,7.911202918972889,1.292103797939342,-2.7454747153387973,-3.7526579066560624,-1.937243213207237,6.067176044057685,4.120939431155018,3.7696357743123294,-4.0145083286364,-0.4570974404299114,-2.1950310710874965,9.4,0.0320234327389962,85.61455212157286,3.2,1.530681534428873
30,Rep1,360.0,Hulk,Syringe pump,1,22.0,Acetate (Na),5.0,750.0,0.0,Glass,100.0,100.0,17.0,,21.5,0.1,yes,-14.93133750913569,10.626462693688577,8.197519806453661,-4.070632866128462,7.911202918972889,1.292103797939342,-2.7454747153387973,-3.7526579066560624,-1.937243213207237,6.067176044057685,4.120939431155018,3.7696357743123294,-4.0145083286364,-0.4570974404299114,-2.1950310710874965,9.96,0.8993681324140124,137.539868487322,4.1,104.31782115694013
30,Rep1,360.0,Hulk,Syringe pump,1,22.0,Acetate (Na),5.0,750.0,0.0,Glass,100.0,100.0,17.0,,21.5,0.1,yes,-14.93133750913569,10.626462693688577,8.197519806453661,-4.070632866128462,7.911202918972889,1.292103797939342,-2.7454747153387973,-3.7526579066560624,-1.937243213207237,6.067176044057685,4.120939431155018,3.7696357743123294,-4.0145083286364,-0.4570974404299114,-2.1950310710874965,10.8,1.258988792029888,136.16000112887738,2.7,134.92916794942374
30,Rep1,360.0,Hulk,Syringe pump,1,22.0,Acetate (Na),5.0,750.0,0.0,Glass,100.0,100.0,17.0,,21.5,0.1,yes,-14.93133750913569,10.626462693688577,8.197519806453661,-4.070632866128462,7.911202918972889,1.292103797939342,-2.7454747153387973,-3.7526579066560624,-1.937243213207237,6.067176044057685,4.120939431155018,3.7696357743123294,-4.0145083286364,-0.4570974404299114,-2.1950310710874965,8.63,0.7267510370661325,96.41378647170818,1.8,50.10121280692884
30,Rep1,360.0,Hulk,Syringe pump,1,22.0,Acetate (Na),5.0,750.0,0.0,Glass,100.0,100.0,17.0,,21.5,0.1,yes,-14.93133750913569,10.626462693688577,8.197519806453661,-4.070632866128462,7.911202918972889,1.292103797939342,-2.7454747153387973,-3.7526579066560624,-1.937243213207237,6.067176044057685,4.120939431155018,3.7696357743123294,-4.0145083286364,-0.4570974404299114,-2.1950310710874965,13.01,0.7800403064889457,81.46877765403582,1.8,45.742086031455976
30,Rep1,360.0,Hulk,Syringe pump,1,22.0,Acetate (Na),5.0,750.0,0.0,Glass,100.0,100.0,17.0,,21.5,0.1,yes,-14.93133750913569,10.626462693688577,8.197519806453661,-4.070632866128462,7.911202918972889,1.292103797939342,-2.7454747153387973,-3.7526579066560624,-1.937243213207237,6.067176044057685,4.120939431155018,3.7696357743123294,-4.0145083286364,-0.4570974404299114,-2.1950310710874965,8.63,0.956709280765102,190.65504318794933,3.9,135.63745404654486
30,Rep1,360.0,Hulk,Syringe pump,1,22.0,Acetate (Na),5.0,750.0,0.0,Glass,100.0,100.0,17.0,,21.5,0.1,yes,-14.93133750913569,10.626462693688577,8.197519806453661,-4.070632866128462,7.911202918972889,1.292103797939342,-2.7454747153387973,-3.7526579066560624,-1.937243213207237,6.067176044057685,4.120939431155018,3.7696357743123294,-4.0145083286364,-0.4570974404299114,-2.1950310710874965,10.91,0.7748343714047685,114.46577340237882,2.6,64.21855465917459
30,Rep1,360.0,Hulk,Syringe pump,1,22.0,Acetate (Na),5.0,750.0,0.0,Glass,100.0,100.0,17.0,,21.5,0.1,yes,-14.93133750913569,10.626462693688577,8.197519806453661,-4.070632866128462,7.911202918972889,1.292103797939342,-2.7454747153387973,-3.7526579066560624,-1.937243213207237,6.067176044057685,4.120939431155018,3.7696357743123294,-4.0145083286364,-0.4570974404299114,-2.1950310710874965,6.28,0.9251382347941728,346.69775851332423,7.1,224.6626074517487
30,Rep1,360.0,Hulk,Syringe pump,1,22.0,Acetate (Na),5.0,750.0,0.0,Glass,100.0,100.0,17.0,,21.5,0.1,yes,-14.93133750913569,10.626462693688577,8.197519806453661,-4.070632866128462,7.911202918972889,1.292103797939342,-2.7454747153387973,-3.7526579066560624,-1.937243213207237,6.067176044057685,4.120939431155018,3.7696357743123294,-4.0145083286364,-0.4570974404299114,-2.1950310710874965,13.64,0.9946170639074132,111.32626914143675,2.6,106.06328384551614
31,Rep5,570.0,Hulk,Syringe pump,1,22.0,Acetate (Na),5.0,750.0,0.0,Glass,65.0,50.0,17.0,,21.6,0.1,yes,-14.98535711971441,-9.414926272617633,-0.0200920680471098,9.91863174944586,-5.281536514007199,-3.593905460900058,-2.048338424271335,-0.8065457394857416,7.20358432022035,0.3235447505598098,4.961797586489877,-3.4972259888317616,-1.8646947473886144,6.448107707624354,-6.5257718356372525,13.52,0.0720907384169414,77.0500836940052,2.9,4.50210470237001
31,Rep5,570.0,Hulk,Syringe pump,1,22.0,Acetate (Na),5.0,750.0,0.0,Glass,65.0,50.0,17.0,,21.6,0.1,yes,-14.98535711971441,-9.414926272617633,-0.0200920680471098,9.91863174944586,-5.281536514007199,-3.593905460900058,-2.048338424271335,-0.8065457394857416,7.20358432022035,0.3235447505598098,4.961797586489877,-3.4972259888317616,-1.8646947473886144,6.448107707624354,-6.5257718356372525,12.62,0.6560881410736206,77.52460338146889,2.9,49.10852899320459
31,Rep5,570.0,Hulk,Syringe pump,1,22.0,Acetate (Na),5.0,750.0,0.0,Glass,65.0,50.0,17.0,,21.6,0.1,yes,-14.98535711971441,-9.414926272617633,-0.0200920680471098,9.91863174944586,-5.281536514007199,-3.593905460900058,-2.048338424271335,-0.8065457394857416,7.20358432022035,0.3235447505598098,4.961797586489877,-3.4972259888317616,-1.8646947473886144,6.448107707624354,-6.5257718356372525,14.11,0.1126564673157162,80.63309200453082,2.1,7.476292692428166
31,Rep5,570.0,Hulk,Syringe pump,1,22.0,Acetate (Na),5.0,750.0,0.0,Glass,65.0,50.0,17.0,,21.6,0.1,yes,-14.98535711971441,-9.414926272617633,-0.0200920680471098,9.91863174944586,-5.281536514007199,-3.593905460900058,-2.048338424271335,-0.8065457394857416,7.20358432022035,0.3235447505598098,4.961797586489877,-3.4972259888317616,-1.8646947473886144,6.448107707624354,-6.5257718356372525,11.96,0.1260412163135898,81.42268690723836,2.6,9.015517895943624
31,Rep5,570.0,Hulk,Syringe pump,1,22.0,Acetate (Na),5.0,750.0,0.0,Glass,65.0,50.0,17.0,,21.6,0.1,yes,-14.98535711971441,-9.414926272617633,-0.0200920680471098,9.91863174944586,-5.281536514007199,-3.593905460900058,-2.048338424271335,-0.8065457394857416,7.20358432022035,0.3235447505598098,4.961797586489877,-3.4972259888317616,-1.8646947473886144,6.448107707624354,-6.5257718356372525,11.05,0.0757026858213616,123.3398703404562,3.5,7.053655783824976
31,Rep5,570.0,Hulk,Syringe pump,1,22.0,Acetate (Na),5.0,750.0,0.0,Glass,65.0,50.0,17.0,,21.6,0.1,yes,-14.98535711971441,-9.414926272617633,-0.0200920680471098,9.91863174944586,-5.281536514007199,-3.593905460900058,-2.048338424271335,-0.8065457394857416,7.20358432022035,0.3235447505598098,4.961797586489877,-3.4972259888317616,-1.8646947473886144,6.448107707624354,-6.5257718356372525,14.73,0.2201874059329028,54.57516346218432,1.1,10.464823920746186
31,Rep5,570.0,Hulk,Syringe pump,1,22.0,Acetate (Na),5.0,750.0,0.0,Glass,65.0,50.0,17.0,,21.6,0.1,yes,-14.98535711971441,-9.414926272617633,-0.0200920680471098,9.91863174944586,-5.281536514007199,-3.593905460900058,-2.048338424271335,-0.8065457394857416,7.20358432022035,0.3235447505598098,4.961797586489877,-3.4972259888317616,-1.8646947473886144,6.448107707624354,-6.5257718356372525,10.97,0.0797685789621893,76.65375865079876,1.7,4.203356181239072
31,Rep5,570.0,Hulk,Syringe pump,1,22.0,Acetate (Na),5.0,750.0,0.0,Glass,65.0,50.0,17.0,,21.6,0.1,yes,-14.98535711971441,-9.414926272617633,-0.0200920680471098,9.91863174944586,-5.281536514007199,-3.593905460900058,-2.048338424271335,-0.8065457394857416,7.20358432022035,0.3235447505598098,4.961797586489877,-3.4972259888317616,-1.8646947473886144,6.448107707624354,-6.5257718356372525,11.6,0.048485624765996,65.20063272404548,2.3,2.1587110494369006
31,Rep5,570.0,Hulk,Syringe pump,1,22.0,Acetate (Na),5.0,750.0,0.0,Glass,65.0,50.0,17.0,,21.6,0.1,yes,-14.98535711971441,-9.414926272617633,-0.0200920680471098,9.91863174944586,-5.281536514007199,-3.593905460900058,-2.048338424271335,-0.8065457394857416,7.20358432022035,0.3235447505598098,4.961797586489877,-3.4972259888317616,-1.8646947473886144,6.448107707624354,-6.5257718356372525,11.55,0.0816404979449422,112.780662641012,2.7,6.571794389223313
31,Rep5,570.0,Hulk,Syringe pump,1,22.0,Acetate (Na),5.0,750.0,0.0,Glass,65.0,50.0,17.0,,21.6,0.1,yes,-14.98535711971441,-9.414926272617633,-0.0200920680471098,9.91863174944586,-5.281536514007199,-3.593905460900058,-2.048338424271335,-0.8065457394857416,7.20358432022035,0.3235447505598098,4.961797586489877,-3.4972259888317616,-1.8646947473886144,6.448107707624354,-6.5257718356372525,10.86,0.1696483775105207,105.46991217056008,3.2,16.13143473727853
32,Rep4,300.0,Hulk,Syringe pump,1,22.0,Succinate (K),5.0,500.0,0.0,Glass,80.0,100.0,17.0,,21.6,0.1,no,-2.2621140476003707,-7.302437120068611,21.887945281891295,15.711592220192331,-7.923029472594778,1.6206027286955096,-10.860135639639656,0.7351937326437078,1.117099066575539,-3.888414511671393,0.6386759435584329,1.971097948382504,1.794287680102411,-4.672825138733392,1.6829550739855332,14.45,0.0533629794330183,99.81523612104898,3.1,3.3473476384176903
32,Rep4,300.0,Hulk,Syringe pump,1,22.0,Succinate (K),5.0,500.0,0.0,Glass,80.0,100.0,17.0,,21.6,0.1,no,-2.2621140476003707,-7.302437120068611,21.887945281891295,15.711592220192331,-7.923029472594778,1.6206027286955096,-10.860135639639656,0.7351937326437078,1.117099066575539,-3.888414511671393,0.6386759435584329,1.971097948382504,1.794287680102411,-4.672825138733392,1.6829550739855332,26.48,0.057241256457455,69.75403612375312,2.0,1.9642636097565556
32,Rep4,300.0,Hulk,Syringe pump,1,22.0,Succinate (K),5.0,500.0,0.0,Glass,80.0,100.0,17.0,,21.6,0.1,no,-2.2621140476003707,-7.302437120068611,21.887945281891295,15.711592220192331,-7.923029472594778,1.6206027286955096,-10.860135639639656,0.7351937326437078,1.117099066575539,-3.888414511671393,0.6386759435584329,1.971097948382504,1.794287680102411,-4.672825138733392,1.6829550739855332,13.9,0.0847499652867316,67.75675936973308,2.4,4.692993242411521
32,Rep4,300.0,Hulk,Syringe pump,1,22.0,Succinate (K),5.0,500.0,0.0,Glass,80.0,100.0,17.0,,21.6,0.1,no,-2.2621140476003707,-7.302437120068611,21.887945281891295,15.711592220192331,-7.923029472594778,1.6206027286955096,-10.860135639639656,0.7351937326437078,1.117099066575539,-3.888414511671393,0.6386759435584329,1.971097948382504,1.794287680102411,-4.672825138733392,1.6829550739855332,14.99,0.0370914216909929,128.7680352637596,3.3,2.517156163501775
32,Rep4,300.0,Hulk,Syringe pump,1,22.0,Succinate (K),5.0,500.0,0.0,Glass,80.0,100.0,17.0,,21.6,0.1,no,-2.2621140476003707,-7.302437120068611,21.887945281891295,15.711592220192331,-7.923029472594778,1.6206027286955096,-10.860135639639656,0.7351937326437078,1.117099066575539,-3.888414511671393,0.6386759435584329,1.971097948382504,1.794287680102411,-4.672825138733392,1.6829550739855332,22.39,0.0427357100334741,55.47324827537829,1.7,1.3131312551042402
32,Rep4,300.0,Hulk,Syringe pump,1,22.0,Succinate (K),5.0,500.0,0.0,Glass,80.0,100.0,17.0,,21.6,0.1,no,-2.2621140476003707,-7.302437120068611,21.887945281891295,15.711592220192331,-7.923029472594778,1.6206027286955096,-10.860135639639656,0.7351937326437078,1.117099066575539,-3.888414511671393,0.6386759435584329,1.971097948382504,1.794287680102411,-4.672825138733392,1.6829550739855332,8.22,0.0593681058934762,152.6772282740491,4.7,6.0136076190304735
32,Rep4,300.0,Hulk,Syringe pump,1,22.0,Succinate (K),5.0,500.0,0.0,Glass,80.0,100.0,17.0,,21.6,0.1,no,-2.2621140476003707,-7.302437120068611,21.887945281891295,15.711592220192331,-7.923029472594778,1.6206027286955096,-10.860135639639656,0.7351937326437078,1.117099066575539,-3.888414511671393,0.6386759435584329,1.971097948382504,1.794287680102411,-4.672825138733392,1.6829550739855332,13.49,0.066240146013747,80.4155489363693,2.6,3.7621479965597504
32,Rep4,300.0,Hulk,Syringe pump,1,22.0,Succinate (K),5.0,500.0,0.0,Glass,80.0,100.0,17.0,,21.6,0.1,no,-2.2621140476003707,-7.302437120068611,21.887945281891295,15.711592220192331,-7.923029472594778,1.6206027286955096,-10.860135639639656,0.7351937326437078,1.117099066575539,-3.888414511671393,0.6386759435584329,1.971097948382504,1.794287680102411,-4.672825138733392,1.6829550739855332,10.9,0.0342301676862465,75.34007332874367,2.7,1.4529572245588545
32,Rep4,300.0,Hulk,Syringe pump,1,22.0,Succinate (K),5.0,500.0,0.0,Glass,80.0,100.0,17.0,,21.6,0.1,no,-2.2621140476003707,-7.302437120068611,21.887945281891295,15.711592220192331,-7.923029472594778,1.6206027286955096,-10.860135639639656,0.7351937326437078,1.117099066575539,-3.888414511671393,0.6386759435584329,1.971097948382504,1.794287680102411,-4.672825138733392,1.6829550739855332,10.94,0.0570683431835309,64.43506826774238,2.3,2.803219337323607
32,Rep4,300.0,Hulk,Syringe pump,1,22.0,Succinate (K),5.0,500.0,0.0,Glass,80.0,100.0,17.0,,21.6,0.1,no,-2.2621140476003707,-7.302437120068611,21.887945281891295,15.711592220192331,-7.923029472594778,1.6206027286955096,-10.860135639639656,0.7351937326437078,1.117099066575539,-3.888414511671393,0.6386759435584329,1.971097948382504,1.794287680102411,-4.672825138733392,1.6829550739855332,12.06,0.055385580921001,126.2773921801387,4.1,4.516428688650953
33,4A 2rep,419.0,Hulk,Syringe pump,1,22.0,Acetate (Na),5.0,750.0,0.0,Glass,65.0,100.0,17.0,,22.0,0.1,no,9.438154781976792,0.1960060768679301,-2.1179498324523744,-4.918431087805335,1.826712799482341,1.2480897124884698,0.9018626771669116,-0.0048535309946611,-0.225314387813112,1.4390371788588223,-1.0535912099061868,5.3482828975801215,1.0836899000725675,1.3491917981759418,0.3280553979220686,21.88,0.0478202780939185,85.33552099204363,2.7,2.361226693655008
33,4A 2rep,419.0,Hulk,Syringe pump,1,22.0,Acetate (Na),5.0,750.0,0.0,Glass,65.0,100.0,17.0,,22.0,0.1,no,9.438154781976792,0.1960060768679301,-2.1179498324523744,-4.918431087805335,1.826712799482341,1.2480897124884698,0.9018626771669116,-0.0048535309946611,-0.225314387813112,1.4390371788588223,-1.0535912099061868,5.3482828975801215,1.0836899000725675,1.3491917981759418,0.3280553979220686,34.19,0.0714244337600648,63.2827412855636,1.4,2.4808654076883303
33,4A 2rep,419.0,Hulk,Syringe pump,1,22.0,Acetate (Na),5.0,750.0,0.0,Glass,65.0,100.0,17.0,,22.0,0.1,no,9.438154781976792,0.1960060768679301,-2.1179498324523744,-4.918431087805335,1.826712799482341,1.2480897124884698,0.9018626771669116,-0.0048535309946611,-0.225314387813112,1.4390371788588223,-1.0535912099061868,5.3482828975801215,1.0836899000725675,1.3491917981759418,0.3280553979220686,14.18,0.073880023072486,20.19770613102524,0.3,0.8769950990632874
33,4A 2rep,419.0,Hulk,Syringe pump,1,22.0,Acetate (Na),5.0,750.0,0.0,Glass,65.0,100.0,17.0,,22.0,0.1,no,9.438154781976792,0.1960060768679301,-2.1179498324523744,-4.918431087805335,1.826712799482341,1.2480897124884698,0.9018626771669116,-0.0048535309946611,-0.225314387813112,1.4390371788588223,-1.0535912099061868,5.3482828975801215,1.0836899000725675,1.3491917981759418,0.3280553979220686,13.64,0.0380814582964231,74.22348946037418,2.6,1.654165886002873
33,4A 2rep,419.0,Hulk,Syringe pump,1,22.0,Acetate (Na),5.0,750.0,0.0,Glass,65.0,100.0,17.0,,22.0,0.1,no,9.438154781976792,0.1960060768679301,-2.1179498324523744,-4.918431087805335,1.826712799482341,1.2480897124884698,0.9018626771669116,-0.0048535309946611,-0.225314387813112,1.4390371788588223,-1.0535912099061868,5.3482828975801215,1.0836899000725675,1.3491917981759418,0.3280553979220686,14.74,0.0788324066719618,124.31525039309892,2.8,5.875316884705777
33,4A 2rep,419.0,Hulk,Syringe pump,1,22.0,Acetate (Na),5.0,750.0,0.0,Glass,65.0,100.0,17.0,,22.0,0.1,no,9.438154781976792,0.1960060768679301,-2.1179498324523744,-4.918431087805335,1.826712799482341,1.2480897124884698,0.9018626771669116,-0.0048535309946611,-0.225314387813112,1.4390371788588223,-1.0535912099061868,5.3482828975801215,1.0836899000725675,1.3491917981759418,0.3280553979220686,16.48,0.053894637167967,96.2620466006783,2.8,3.119993236471981
33,4A 2rep,419.0,Hulk,Syringe pump,1,22.0,Acetate (Na),5.0,750.0,0.0,Glass,65.0,100.0,17.0,,22.0,0.1,no,9.438154781976792,0.1960060768679301,-2.1179498324523744,-4.918431087805335,1.826712799482341,1.2480897124884698,0.9018626771669116,-0.0048535309946611,-0.225314387813112,1.4390371788588223,-1.0535912099061868,5.3482828975801215,1.0836899000725675,1.3491917981759418,0.3280553979220686,17.24,0.0447848444915632,89.0342281182005,3.1,2.32125896736674
33,4A 2rep,419.0,Hulk,Syringe pump,1,22.0,Acetate (Na),5.0,750.0,0.0,Glass,65.0,100.0,17.0,,22.0,0.1,no,9.438154781976792,0.1960060768679301,-2.1179498324523744,-4.918431087805335,1.826712799482341,1.2480897124884698,0.9018626771669116,-0.0048535309946611,-0.225314387813112,1.4390371788588223,-1.0535912099061868,5.3482828975801215,1.0836899000725675,1.3491917981759418,0.3280553979220686,14.32,0.0306025432793249,57.13174923599196,2.5,0.9630749395776246
33,4A 2rep,419.0,Hulk,Syringe pump,1,22.0,Acetate (Na),5.0,750.0,0.0,Glass,65.0,100.0,17.0,,22.0,0.1,no,9.438154781976792,0.1960060768679301,-2.1179498324523744,-4.918431087805335,1.826712799482341,1.2480897124884698,0.9018626771669116,-0.0048535309946611,-0.225314387813112,1.4390371788588223,-1.0535912099061868,5.3482828975801215,1.0836899000725675,1.3491917981759418,0.3280553979220686,15.62,0.0586768180624835,83.36802799919452,0.7,2.641527115989668
33,4A 2rep,419.0,Hulk,Syringe pump,1,22.0,Acetate (Na),5.0,750.0,0.0,Glass,65.0,100.0,17.0,,22.0,0.1,no,9.438154781976792,0.1960060768679301,-2.1179498324523744,-4.918431087805335,1.826712799482341,1.2480897124884698,0.9018626771669116,-0.0048535309946611,-0.225314387813112,1.4390371788588223,-1.0535912099061868,5.3482828975801215,1.0836899000725675,1.3491917981759418,0.3280553979220686,14.72,0.05219551808813,60.62088194721016,1.4,1.2921000725400449
34,4A 2rep,419.0,Hulk,Syringe pump,1,22.0,Succinate (K),5.0,500.0,0.0,Glass,65.0,100.0,17.0,,22.0,0.1,yes,9.438154781976792,0.1960060768679301,-2.1179498324523744,-4.918431087805335,1.826712799482341,1.2480897124884698,0.9018626771669116,-0.0048535309946611,-0.225314387813112,1.4390371788588223,-1.0535912099061868,5.3482828975801215,1.0836899000725675,1.3491917981759418,0.3280553979220686,14.93,0.0352337232834789,94.3491460659161,3.3,1.8056002847958703
34,4A 2rep,419.0,Hulk,Syringe pump,1,22.0,Succinate (K),5.0,500.0,0.0,Glass,65.0,100.0,17.0,,22.0,0.1,yes,9.438154781976792,0.1960060768679301,-2.1179498324523744,-4.918431087805335,1.826712799482341,1.2480897124884698,0.9018626771669116,-0.0048535309946611,-0.225314387813112,1.4390371788588223,-1.0535912099061868,5.3482828975801215,1.0836899000725675,1.3491917981759418,0.3280553979220686,10.33,0.0253554242674822,92.16149087801118,4.8,1.3889944416761066
34,4A 2rep,419.0,Hulk,Syringe pump,1,22.0,Succinate (K),5.0,500.0,0.0,Glass,65.0,100.0,17.0,,22.0,0.1,yes,9.438154781976792,0.1960060768679301,-2.1179498324523744,-4.918431087805335,1.826712799482341,1.2480897124884698,0.9018626771669116,-0.0048535309946611,-0.225314387813112,1.4390371788588223,-1.0535912099061868,5.3482828975801215,1.0836899000725675,1.3491917981759418,0.3280553979220686,14.95,0.0386702323508323,59.54347791319796,1.7,1.235474446429757
34,4A 2rep,419.0,Hulk,Syringe pump,1,22.0,Succinate (K),5.0,500.0,0.0,Glass,65.0,100.0,17.0,,22.0,0.1,yes,9.438154781976792,0.1960060768679301,-2.1179498324523744,-4.918431087805335,1.826712799482341,1.2480897124884698,0.9018626771669116,-0.0048535309946611,-0.225314387813112,1.4390371788588223,-1.0535912099061868,5.3482828975801215,1.0836899000725675,1.3491917981759418,0.3280553979220686,14.78,0.0678697951933739,119.41966978293628,2.8,4.86939020532002
34,4A 2rep,419.0,Hulk,Syringe pump,1,22.0,Succinate (K),5.0,500.0,0.0,Glass,65.0,100.0,17.0,,22.0,0.1,yes,9.438154781976792,0.1960060768679301,-2.1179498324523744,-4.918431087805335,1.826712799482341,1.2480897124884698,0.9018626771669116,-0.0048535309946611,-0.225314387813112,1.4390371788588223,-1.0535912099061868,5.3482828975801215,1.0836899000725675,1.3491917981759418,0.3280553979220686,15.63,0.0211168324751287,59.86188487760407,3.1,0.7139310458849397
34,4A 2rep,419.0,Hulk,Syringe pump,1,22.0,Succinate (K),5.0,500.0,0.0,Glass,65.0,100.0,17.0,,22.0,0.1,yes,9.438154781976792,0.1960060768679301,-2.1179498324523744,-4.918431087805335,1.826712799482341,1.2480897124884698,0.9018626771669116,-0.0048535309946611,-0.225314387813112,1.4390371788588223,-1.0535912099061868,5.3482828975801215,1.0836899000725675,1.3491917981759418,0.3280553979220686,12.85,0.0379654877296339,137.86179532879623,5.1,3.064460040840994
34,4A 2rep,419.0,Hulk,Syringe pump,1,22.0,Succinate (K),5.0,500.0,0.0,Glass,65.0,100.0,17.0,,22.0,0.1,yes,9.438154781976792,0.1960060768679301,-2.1179498324523744,-4.918431087805335,1.826712799482341,1.2480897124884698,0.9018626771669116,-0.0048535309946611,-0.225314387813112,1.4390371788588223,-1.0535912099061868,5.3482828975801215,1.0836899000725675,1.3491917981759418,0.3280553979220686,17.25,0.0471410558087351,94.23108678422275,3.1,2.6833039216543133
34,4A 2rep,419.0,Hulk,Syringe pump,1,22.0,Succinate (K),5.0,500.0,0.0,Glass,65.0,100.0,17.0,,22.0,0.1,yes,9.438154781976792,0.1960060768679301,-2.1179498324523744,-4.918431087805335,1.826712799482341,1.2480897124884698,0.9018626771669116,-0.0048535309946611,-0.225314387813112,1.4390371788588223,-1.0535912099061868,5.3482828975801215,1.0836899000725675,1.3491917981759418,0.3280553979220686,15.67,0.052220753146271,108.05130963628972,2.6,3.189843249070973
34,4A 2rep,419.0,Hulk,Syringe pump,1,22.0,Succinate (K),5.0,500.0,0.0,Glass,65.0,100.0,17.0,,22.0,0.1,yes,9.438154781976792,0.1960060768679301,-2.1179498324523744,-4.918431087805335,1.826712799482341,1.2480897124884698,0.9018626771669116,-0.0048535309946611,-0.225314387813112,1.4390371788588223,-1.0535912099061868,5.3482828975801215,1.0836899000725675,1.3491917981759418,0.3280553979220686,13.85,0.0596173000306466,104.44755906351853,2.0,3.39083618795794
