Repository: eriklidb/Explainable-AI-for-Recombinant-Spider-Silk-Review

# Explainable AI for Recombinant Spider Silk: Spinning Parameters and Sequence Effects

## About
Materials concerning the work "Explainable AI for Recombinant Spider Silk: Spinning Parameters and Sequence Effects". Supplementary material referenced in the report can be found in "supplementary.pdf".
The Spidrospin dataset containing the data for the artificial spider silk experiments and fibers is as of this moment confidential, and can unfortunately not be shared. The PLM vector embeddings however, are shared. Given the dataset (or a similar one tabular dataset recording spidroin processing parameters), all the experiments can be reproduced by utilizing a virtual environment and

File: data/spinning_data_embeddings_pca.csv (part 4 of 26)
Sample number,Protein,concentration (mg/ml),Spinning device,Extrusion device,Number of baths,Temperature SB,Spinning Buffer,SB pH,SB conc. (mM),NaCl (mM),Capillery type,Capillery size (um),Reeling speed (rpm),Flow rate (ul/min),pumppressure (bar),Temp C (spinning),Humidity (spinning),Continous spinning,pca_1,pca_2,pca_3,pca_4,pca_5,pca_6,pca_7,pca_8,pca_9,pca_10,pca_11,pca_12,pca_13,pca_14,pca_15,Diameter (µm),Strain (mm/mm),Strength (MPa),Youngs Modulus (GPa),Toughness Modulus (MJ m-3)
34,4A 2rep,419.0,Hulk,Syringe pump,1,22.0,Succinate (K),5.0,500.0,0.0,Glass,65.0,100.0,17.0,,22.0,0.1,yes,9.438154781976792,0.1960060768679301,-2.1179498324523744,-4.918431087805335,1.826712799482341,1.2480897124884698,0.9018626771669116,-0.0048535309946611,-0.225314387813112,1.4390371788588223,-1.0535912099061868,5.3482828975801215,1.0836899000725675,1.3491917981759418,0.3280553979220686,17.27,0.0380519301561054,105.12715456836104,3.9,2.316247933834356
35,Rep4,300.0,Hulk,Syringe pump,1,22.0,Acetate (Na),5.0,750.0,0.0,Glass,80.0,50.0,17.0,,21.6,0.1,no,-2.2621140476003707,-7.302437120068611,21.887945281891295,15.711592220192331,-7.923029472594778,1.6206027286955096,-10.860135639639656,0.7351937326437078,1.117099066575539,-3.888414511671393,0.6386759435584329,1.971097948382504,1.794287680102411,-4.672825138733392,1.6829550739855332,2.79,0.6307073062924962,95.43612553425292,2.1,53.50667298512096
35,Rep4,300.0,Hulk,Syringe pump,1,22.0,Acetate (Na),5.0,750.0,0.0,Glass,80.0,50.0,17.0,,21.6,0.1,no,-2.2621140476003707,-7.302437120068611,21.887945281891295,15.711592220192331,-7.923029472594778,1.6206027286955096,-10.860135639639656,0.7351937326437078,1.117099066575539,-3.888414511671393,0.6386759435584329,1.971097948382504,1.794287680102411,-4.672825138733392,1.6829550739855332,39.12,0.0705793470913356,66.36115877206666,2.0,2.895223261677906
35,Rep4,300.0,Hulk,Syringe pump,1,22.0,Acetate (Na),5.0,750.0,0.0,Glass,80.0,50.0,17.0,,21.6,0.1,no,-2.2621140476003707,-7.302437120068611,21.887945281891295,15.711592220192331,-7.923029472594778,1.6206027286955096,-10.860135639639656,0.7351937326437078,1.117099066575539,-3.888414511671393,0.6386759435584329,1.971097948382504,1.794287680102411,-4.672825138733392,1.6829550739855332,41.47,0.0642174521420703,40.06869631212221,1.3,1.59914157257068
35,Rep4,300.0,Hulk,Syringe pump,1,22.0,Acetate (Na),5.0,750.0,0.0,Glass,80.0,50.0,17.0,,21.6,0.1,no,-2.2621140476003707,-7.302437120068611,21.887945281891295,15.711592220192331,-7.923029472594778,1.6206027286955096,-10.860135639639656,0.7351937326437078,1.117099066575539,-3.888414511671393,0.6386759435584329,1.971097948382504,1.794287680102411,-4.672825138733392,1.6829550739855332,29.31,0.0470185873605947,42.016665912993965,1.4,1.1972820760966103
35,Rep4,300.0,Hulk,Syringe pump,1,22.0,Acetate (Na),5.0,750.0,0.0,Glass,80.0,50.0,17.0,,21.6,0.1,no,-2.2621140476003707,-7.302437120068611,21.887945281891295,15.711592220192331,-7.923029472594778,1.6206027286955096,-10.860135639639656,0.7351937326437078,1.117099066575539,-3.888414511671393,0.6386759435584329,1.971097948382504,1.794287680102411,-4.672825138733392,1.6829550739855332,18.19,0.0791421879961892,80.51380215632796,2.2,4.210494175347512
35,Rep4,300.0,Hulk,Syringe pump,1,22.0,Acetate (Na),5.0,750.0,0.0,Glass,80.0,50.0,17.0,,21.6,0.1,no,-2.2621140476003707,-7.302437120068611,21.887945281891295,15.711592220192331,-7.923029472594778,1.6206027286955096,-10.860135639639656,0.7351937326437078,1.117099066575539,-3.888414511671393,0.6386759435584329,1.971097948382504,1.794287680102411,-4.672825138733392,1.6829550739855332,19.41,0.0905718430815068,79.05314682946637,1.7,4.474671692202598
35,Rep4,300.0,Hulk,Syringe pump,1,22.0,Acetate (Na),5.0,750.0,0.0,Glass,80.0,50.0,17.0,,21.6,0.1,no,-2.2621140476003707,-7.302437120068611,21.887945281891295,15.711592220192331,-7.923029472594778,1.6206027286955096,-10.860135639639656,0.7351937326437078,1.117099066575539,-3.888414511671393,0.6386759435584329,1.971097948382504,1.794287680102411,-4.672825138733392,1.6829550739855332,20.69,0.0745031819779018,83.19724219091239,2.0,4.045545847255591
35,Rep4,300.0,Hulk,Syringe pump,1,22.0,Acetate (Na),5.0,750.0,0.0,Glass,80.0,50.0,17.0,,21.6,0.1,no,-2.2621140476003707,-7.302437120068611,21.887945281891295,15.711592220192331,-7.923029472594778,1.6206027286955096,-10.860135639639656,0.7351937326437078,1.117099066575539,-3.888414511671393,0.6386759435584329,1.971097948382504,1.794287680102411,-4.672825138733392,1.6829550739855332,12.61,0.2406691413970978,30.684659777220777,2.0,6.993237895936509
35,Rep4,300.0,Hulk,Syringe pump,1,22.0,Acetate (Na),5.0,750.0,0.0,Glass,80.0,50.0,17.0,,21.6,0.1,no,-2.2621140476003707,-7.302437120068611,21.887945281891295,15.711592220192331,-7.923029472594778,1.6206027286955096,-10.860135639639656,0.7351937326437078,1.117099066575539,-3.888414511671393,0.6386759435584329,1.971097948382504,1.794287680102411,-4.672825138733392,1.6829550739855332,24.33,0.101488080426019,114.44411075143836,3.0,8.139051831308958
35,Rep4,300.0,Hulk,Syringe pump,1,22.0,Acetate (Na),5.0,750.0,0.0,Glass,80.0,50.0,17.0,,21.6,0.1,no,-2.2621140476003707,-7.302437120068611,21.887945281891295,15.711592220192331,-7.923029472594778,1.6206027286955096,-10.860135639639656,0.7351937326437078,1.117099066575539,-3.888414511671393,0.6386759435584329,1.971097948382504,1.794287680102411,-4.672825138733392,1.6829550739855332,7.18,0.9203755181180564,57.94711433500635,1.9,47.81795692692035
36,Rep5,570.0,Hulk,Syringe pump,1,22.0,Acetate (Na),5.0,750.0,0.0,Glass,65.0,100.0,17.0,,21.6,0.1,yes,-14.98535711971441,-9.414926272617633,-0.0200920680471098,9.91863174944586,-5.281536514007199,-3.593905460900058,-2.048338424271335,-0.8065457394857416,7.20358432022035,0.3235447505598098,4.961797586489877,-3.4972259888317616,-1.8646947473886144,6.448107707624354,-6.5257718356372525,11.18,0.191242066377159,54.36268879691115,1.7,9.838578907258842
36,Rep5,570.0,Hulk,Syringe pump,1,22.0,Acetate (Na),5.0,750.0,0.0,Glass,65.0,100.0,17.0,,21.6,0.1,yes,-14.98535711971441,-9.414926272617633,-0.0200920680471098,9.91863174944586,-5.281536514007199,-3.593905460900058,-2.048338424271335,-0.8065457394857416,7.20358432022035,0.3235447505598098,4.961797586489877,-3.4972259888317616,-1.8646947473886144,6.448107707624354,-6.5257718356372525,11.03,1.1606899325961757,57.86980578125027,2.0,68.00346199190346
36,Rep5,570.0,Hulk,Syringe pump,1,22.0,Acetate (Na),5.0,750.0,0.0,Glass,65.0,100.0,17.0,,21.6,0.1,yes,-14.98535711971441,-9.414926272617633,-0.0200920680471098,9.91863174944586,-5.281536514007199,-3.593905460900058,-2.048338424271335,-0.8065457394857416,7.20358432022035,0.3235447505598098,4.961797586489877,-3.4972259888317616,-1.8646947473886144,6.448107707624354,-6.5257718356372525,8.38,0.0714872068757479,67.88469028192219,2.3,3.825782014810463
36,Rep5,570.0,Hulk,Syringe pump,1,22.0,Acetate (Na),5.0,750.0,0.0,Glass,65.0,100.0,17.0,,21.6,0.1,yes,-14.98535711971441,-9.414926272617633,-0.0200920680471098,9.91863174944586,-5.281536514007199,-3.593905460900058,-2.048338424271335,-0.8065457394857416,7.20358432022035,0.3235447505598098,4.961797586489877,-3.4972259888317616,-1.8646947473886144,6.448107707624354,-6.5257718356372525,11.13,1.0203369446279118,68.6942669316089,2.0,66.15394873018215
36,Rep5,570.0,Hulk,Syringe pump,1,22.0,Acetate (Na),5.0,750.0,0.0,Glass,65.0,100.0,17.0,,21.6,0.1,yes,-14.98535711971441,-9.414926272617633,-0.0200920680471098,9.91863174944586,-5.281536514007199,-3.593905460900058,-2.048338424271335,-0.8065457394857416,7.20358432022035,0.3235447505598098,4.961797586489877,-3.4972259888317616,-1.8646947473886144,6.448107707624354,-6.5257718356372525,9.4,1.0348198224910552,118.70970218471896,3.4,106.9687589508801
36,Rep5,570.0,Hulk,Syringe pump,1,22.0,Acetate (Na),5.0,750.0,0.0,Glass,65.0,100.0,17.0,,21.6,0.1,yes,-14.98535711971441,-9.414926272617633,-0.0200920680471098,9.91863174944586,-5.281536514007199,-3.593905460900058,-2.048338424271335,-0.8065457394857416,7.20358432022035,0.3235447505598098,4.961797586489877,-3.4972259888317616,-1.8646947473886144,6.448107707624354,-6.5257718356372525,9.12,0.341655034895314,57.859912511968766,2.2,18.55520338243436
36,Rep5,570.0,Hulk,Syringe pump,1,22.0,Acetate (Na),5.0,750.0,0.0,Glass,65.0,100.0,17.0,,21.6,0.1,yes,-14.98535711971441,-9.414926272617633,-0.0200920680471098,9.91863174944586,-5.281536514007199,-3.593905460900058,-2.048338424271335,-0.8065457394857416,7.20358432022035,0.3235447505598098,4.961797586489877,-3.4972259888317616,-1.8646947473886144,6.448107707624354,-6.5257718356372525,9.07,0.8946021427945857,81.56791194156273,2.6,68.81970073588475
36,Rep5,570.0,Hulk,Syringe pump,1,22.0,Acetate (Na),5.0,750.0,0.0,Glass,65.0,100.0,17.0,,21.6,0.1,yes,-14.98535711971441,-9.414926272617633,-0.0200920680471098,9.91863174944586,-5.281536514007199,-3.593905460900058,-2.048338424271335,-0.8065457394857416,7.20358432022035,0.3235447505598098,4.961797586489877,-3.4972259888317616,-1.8646947473886144,6.448107707624354,-6.5257718356372525,8.57,1.0155943964632803,112.57068614092248,3.1,101.70709310313616
36,Rep5,570.0,Hulk,Syringe pump,1,22.0,Acetate (Na),5.0,750.0,0.0,Glass,65.0,100.0,17.0,,21.6,0.1,yes,-14.98535711971441,-9.414926272617633,-0.0200920680471098,9.91863174944586,-5.281536514007199,-3.593905460900058,-2.048338424271335,-0.8065457394857416,7.20358432022035,0.3235447505598098,4.961797586489877,-3.4972259888317616,-1.8646947473886144,6.448107707624354,-6.5257718356372525,13.58,0.7464654690305427,57.03129511538389,1.9,38.91521486745548
36,Rep5,570.0,Hulk,Syringe pump,1,22.0,Acetate (Na),5.0,750.0,0.0,Glass,65.0,100.0,17.0,,21.6,0.1,yes,-14.98535711971441,-9.414926272617633,-0.0200920680471098,9.91863174944586,-5.281536514007199,-3.593905460900058,-2.048338424271335,-0.8065457394857416,7.20358432022035,0.3235447505598098,4.961797586489877,-3.4972259888317616,-1.8646947473886144,6.448107707624354,-6.5257718356372525,9.09,0.037651758131481,69.03388345132494,2.5,1.561576858048313
37,Rep3,260.0,Hulk,Syringe pump,1,22.0,Acetate (Na),5.0,750.0,0.0,Glass,80.0,50.0,17.0,,22.1,0.1,yes,3.025148275620806,-3.2838174947106644,16.28896937520812,12.703605065466004,-5.404768392030181,4.946102466118192,-6.438363922006633,1.29572317808804,-1.8741528044373608,-1.6329892545859748,-0.570448115305635,-0.3167504385547408,-0.0092138908744685,1.8841691759728691,1.590527115634227,17.69,0.3988702369308768,69.3378181867261,2.3,26.811489261508687
37,Rep3,260.0,Hulk,Syringe pump,1,22.0,Acetate (Na),5.0,750.0,0.0,Glass,80.0,50.0,17.0,,22.1,0.1,yes,3.025148275620806,-3.2838174947106644,16.28896937520812,12.703605065466004,-5.404768392030181,4.946102466118192,-6.438363922006633,1.29572317808804,-1.8741528044373608,-1.6329892545859748,-0.570448115305635,-0.3167504385547408,-0.0092138908744685,1.8841691759728691,1.590527115634227,17.27,1.4295771992987878,72.88942696865605,1.8,83.55338936423881
37,Rep3,260.0,Hulk,Syringe pump,1,22.0,Acetate (Na),5.0,750.0,0.0,Glass,80.0,50.0,17.0,,22.1,0.1,yes,3.025148275620806,-3.2838174947106644,16.28896937520812,12.703605065466004,-5.404768392030181,4.946102466118192,-6.438363922006633,1.29572317808804,-1.8741528044373608,-1.6329892545859748,-0.570448115305635,-0.3167504385547408,-0.0092138908744685,1.8841691759728691,1.590527115634227,14.52,1.6281646202455704,103.87007261814902,3.0,136.67751925558167
37,Rep3,260.0,Hulk,Syringe pump,1,22.0,Acetate (Na),5.0,750.0,0.0,Glass,80.0,50.0,17.0,,22.1,0.1,yes,3.025148275620806,-3.2838174947106644,16.28896937520812,12.703605065466004,-5.404768392030181,4.946102466118192,-6.438363922006633,1.29572317808804,-1.8741528044373608,-1.6329892545859748,-0.570448115305635,-0.3167504385547408,-0.0092138908744685,1.8841691759728691,1.590527115634227,12.35,1.2872087352065853,84.69500379697485,2.0,80.00688154359855
37,Rep3,260.0,Hulk,Syringe pump,1,22.0,Acetate (Na),5.0,750.0,0.0,Glass,80.0,50.0,17.0,,22.1,0.1,yes,3.025148275620806,-3.2838174947106644,16.28896937520812,12.703605065466004,-5.404768392030181,4.946102466118192,-6.438363922006633,1.29572317808804,-1.8741528044373608,-1.6329892545859748,-0.570448115305635,-0.3167504385547408,-0.0092138908744685,1.8841691759728691,1.590527115634227,14.24,0.0437737026312967,94.38139536310815,3.4,2.598296251054369
37,Rep3,260.0,Hulk,Syringe pump,1,22.0,Acetate (Na),5.0,750.0,0.0,Glass,80.0,50.0,17.0,,22.1,0.1,yes,3.025148275620806,-3.2838174947106644,16.28896937520812,12.703605065466004,-5.404768392030181,4.946102466118192,-6.438363922006633,1.29572317808804,-1.8741528044373608,-1.6329892545859748,-0.570448115305635,-0.3167504385547408,-0.0092138908744685,1.8841691759728691,1.590527115634227,15.45,0.1331899291126863,85.6464653614817,2.4,9.83455912632744
37,Rep3,260.0,Hulk,Syringe pump,1,22.0,Acetate (Na),5.0,750.0,0.0,Glass,80.0,50.0,17.0,,22.1,0.1,yes,3.025148275620806,-3.2838174947106644,16.28896937520812,12.703605065466004,-5.404768392030181,4.946102466118192,-6.438363922006633,1.29572317808804,-1.8741528044373608,-1.6329892545859748,-0.570448115305635,-0.3167504385547408,-0.0092138908744685,1.8841691759728691,1.590527115634227,13.55,1.5027492207314477,93.51352487502884,1.9,106.78706335119628
37,Rep3,260.0,Hulk,Syringe pump,1,22.0,Acetate (Na),5.0,750.0,0.0,Glass,80.0,50.0,17.0,,22.1,0.1,yes,3.025148275620806,-3.2838174947106644,16.28896937520812,12.703605065466004,-5.404768392030181,4.946102466118192,-6.438363922006633,1.29572317808804,-1.8741528044373608,-1.6329892545859748,-0.570448115305635,-0.3167504385547408,-0.0092138908744685,1.8841691759728691,1.590527115634227,14.35,0.2390859273585809,6.718371679262275,0.3,2.0096992457127065
37,Rep3,260.0,Hulk,Syringe pump,1,22.0,Acetate (Na),5.0,750.0,0.0,Glass,80.0,50.0,17.0,,22.1,0.1,yes,3.025148275620806,-3.2838174947106644,16.28896937520812,12.703605065466004,-5.404768392030181,4.946102466118192,-6.438363922006633,1.29572317808804,-1.8741528044373608,-1.6329892545859748,-0.570448115305635,-0.3167504385547408,-0.0092138908744685,1.8841691759728691,1.590527115634227,14.35,1.298292554825539,96.93290179354504,3.0,109.72478634270315
37,Rep3,260.0,Hulk,Syringe pump,1,22.0,Acetate (Na),5.0,750.0,0.0,Glass,80.0,50.0,17.0,,22.1,0.1,yes,3.025148275620806,-3.2838174947106644,16.28896937520812,12.703605065466004,-5.404768392030181,4.946102466118192,-6.438363922006633,1.29572317808804,-1.8741528044373608,-1.6329892545859748,-0.570448115305635,-0.3167504385547408,-0.0092138908744685,1.8841691759728691,1.590527115634227,14.19,1.550639398915261,93.4800784324235,3.0,136.02625812304473
38,Rep7,400.0,Hulk,Syringe pump,1,22.0,Acetate (Na),5.0,750.0,0.0,Glass,70.0,50.0,17.0,,22.1,0.1,yes,8.500613971555634,-1.6255694661711115,-12.3610819435876,7.960716503888192,14.72792051462265,-4.374135546165229,-4.507195505955968,8.189253992947979,-12.758772958654175,-0.0393620935162289,3.2392470508928257,1.3544147335159502,3.012844406417953,-2.742725455888566,-0.1636268420907528,11.5,0.0564414374136886,174.34245246214235,5.3,6.287636343049968
38,Rep7,400.0,Hulk,Syringe pump,1,22.0,Acetate (Na),5.0,750.0,0.0,Glass,70.0,50.0,17.0,,22.1,0.1,yes,8.500613971555634,-1.6255694661711115,-12.3610819435876,7.960716503888192,14.72792051462265,-4.374135546165229,-4.507195505955968,8.189253992947979,-12.758772958654175,-0.0393620935162289,3.2392470508928257,1.3544147335159502,3.012844406417953,-2.742725455888566,-0.1636268420907528,13.56,0.0484600197433366,124.87765404559164,4.1,3.820814769271164
38,Rep7,400.0,Hulk,Syringe pump,1,22.0,Acetate (Na),5.0,750.0,0.0,Glass,70.0,50.0,17.0,,22.1,0.1,yes,8.500613971555634,-1.6255694661711115,-12.3610819435876,7.960716503888192,14.72792051462265,-4.374135546165229,-4.507195505955968,8.189253992947979,-12.758772958654175,-0.0393620935162289,3.2392470508928257,1.3544147335159502,3.012844406417953,-2.742725455888566,-0.1636268420907528,16.39,0.0916781563915698,88.3746370062705,1.9,5.118807355167243
38,Rep7,400.0,Hulk,Syringe pump,1,22.0,Acetate (Na),5.0,750.0,0.0,Glass,70.0,50.0,17.0,,22.1,0.1,yes,8.500613971555634,-1.6255694661711115,-12.3610819435876,7.960716503888192,14.72792051462265,-4.374135546165229,-4.507195505955968,8.189253992947979,-12.758772958654175,-0.0393620935162289,3.2392470508928257,1.3544147335159502,3.012844406417953,-2.742725455888566,-0.1636268420907528,17.22,0.0335763787381128,52.7479887539943,2.2,1.012095747677804
38,Rep7,400.0,Hulk,Syringe pump,1,22.0,Acetate (Na),5.0,750.0,0.0,Glass,70.0,50.0,17.0,,22.1,0.1,yes,8.500613971555634,-1.6255694661711115,-12.3610819435876,7.960716503888192,14.72792051462265,-4.374135546165229,-4.507195505955968,8.189253992947979,-12.758772958654175,-0.0393620935162289,3.2392470508928257,1.3544147335159502,3.012844406417953,-2.742725455888566,-0.1636268420907528,11.95,0.0458633717759289,72.93377175276713,2.4,2.0918177715240724
38,Rep7,400.0,Hulk,Syringe pump,1,22.0,Acetate (Na),5.0,750.0,0.0,Glass,70.0,50.0,17.0,,22.1,0.1,yes,8.500613971555634,-1.6255694661711115,-12.3610819435876,7.960716503888192,14.72792051462265,-4.374135546165229,-4.507195505955968,8.189253992947979,-12.758772958654175,-0.0393620935162289,3.2392470508928257,1.3544147335159502,3.012844406417953,-2.742725455888566,-0.1636268420907528,10.0,0.0624202435477648,178.73813123364897,4.5,7.042651000943572
38,Rep7,400.0,Hulk,Syringe pump,1,22.0,Acetate (Na),5.0,750.0,0.0,Glass,70.0,50.0,17.0,,22.1,0.1,yes,8.500613971555634,-1.6255694661711115,-12.3610819435876,7.960716503888192,14.72792051462265,-4.374135546165229,-4.507195505955968,8.189253992947979,-12.758772958654175,-0.0393620935162289,3.2392470508928257,1.3544147335159502,3.012844406417953,-2.742725455888566,-0.1636268420907528,12.81,0.0441081872791869,111.22799298527065,3.6,2.866585443762081
38,Rep7,400.0,Hulk,Syringe pump,1,22.0,Acetate (Na),5.0,750.0,0.0,Glass,70.0,50.0,17.0,,22.1,0.1,yes,8.500613971555634,-1.6255694661711115,-12.3610819435876,7.960716503888192,14.72792051462265,-4.374135546165229,-4.507195505955968,8.189253992947979,-12.758772958654175,-0.0393620935162289,3.2392470508928257,1.3544147335159502,3.012844406417953,-2.742725455888566,-0.1636268420907528,12.72,0.0455345358556973,127.87834639535598,4.0,3.460496393256699
38,Rep7,400.0,Hulk,Syringe pump,1,22.0,Acetate (Na),5.0,750.0,0.0,Glass,70.0,50.0,17.0,,22.1,0.1,yes,8.500613971555634,-1.6255694661711115,-12.3610819435876,7.960716503888192,14.72792051462265,-4.374135546165229,-4.507195505955968,8.189253992947979,-12.758772958654175,-0.0393620935162289,3.2392470508928257,1.3544147335159502,3.012844406417953,-2.742725455888566,-0.1636268420907528,15.43,0.0798854645768275,92.25972967236136,2.7,4.756051426151631
39,Rep1,360.0,Hulk,Syringe pump,1,22.0,Acetate (K),5.0,500.0,0.0,Glass,100.0,50.0,17.0,,21.7,0.1,yes,-14.93133750913569,10.626462693688577,8.197519806453661,-4.070632866128462,7.911202918972889,1.292103797939342,-2.7454747153387973,-3.7526579066560624,-1.937243213207237,6.067176044057685,4.120939431155018,3.7696357743123294,-4.0145083286364,-0.4570974404299114,-2.1950310710874965,12.46,1.2712979128640585,105.62194336336292,2.8,107.46222858558134
39,Rep1,360.0,Hulk,Syringe pump,1,22.0,Acetate (K),5.0,500.0,0.0,Glass,100.0,50.0,17.0,,21.7,0.1,yes,-14.93133750913569,10.626462693688577,8.197519806453661,-4.070632866128462,7.911202918972889,1.292103797939342,-2.7454747153387973,-3.7526579066560624,-1.937243213207237,6.067176044057685,4.120939431155018,3.7696357743123294,-4.0145083286364,-0.4570974404299114,-2.1950310710874965,9.46,1.0512478206724782,129.36972317289664,3.2,104.1586161986038
39,Rep1,360.0,Hulk,Syringe pump,1,22.0,Acetate (K),5.0,500.0,0.0,Glass,100.0,50.0,17.0,,21.7,0.1,yes,-14.93133750913569,10.626462693688577,8.197519806453661,-4.070632866128462,7.911202918972889,1.292103797939342,-2.7454747153387973,-3.7526579066560624,-1.937243213207237,6.067176044057685,4.120939431155018,3.7696357743123294,-4.0145083286364,-0.4570974404299114,-2.1950310710874965,13.09,0.0583268768500307,73.66985505879373,2.0,2.740477796883349
39,Rep1,360.0,Hulk,Syringe pump,1,22.0,Acetate (K),5.0,500.0,0.0,Glass,100.0,50.0,17.0,,21.7,0.1,yes,-14.93133750913569,10.626462693688577,8.197519806453661,-4.070632866128462,7.911202918972889,1.292103797939342,-2.7454747153387973,-3.7526579066560624,-1.937243213207237,6.067176044057685,4.120939431155018,3.7696357743123294,-4.0145083286364,-0.4570974404299114,-2.1950310710874965,13.46,1.2303701516046468,97.61438051932164,2.5,98.26952478787128
39,Rep1,360.0,Hulk,Syringe pump,1,22.0,Acetate (K),5.0,500.0,0.0,Glass,100.0,50.0,17.0,,21.7,0.1,yes,-14.93133750913569,10.626462693688577,8.197519806453661,-4.070632866128462,7.911202918972889,1.292103797939342,-2.7454747153387973,-3.7526579066560624,-1.937243213207237,6.067176044057685,4.120939431155018,3.7696357743123294,-4.0145083286364,-0.4570974404299114,-2.1950310710874965,17.88,1.1552610331042363,142.94512894990325,3.0,135.471227909305
39,Rep1,360.0,Hulk,Syringe pump,1,22.0,Acetate (K),5.0,500.0,0.0,Glass,100.0,50.0,17.0,,21.7,0.1,yes,-14.93133750913569,10.626462693688577,8.197519806453661,-4.070632866128462,7.911202918972889,1.292103797939342,-2.7454747153387973,-3.7526579066560624,-1.937243213207237,6.067176044057685,4.120939431155018,3.7696357743123294,-4.0145083286364,-0.4570974404299114,-2.1950310710874965,11.35,0.905457973603255,96.42106751711005,2.5,64.85998894461517
39,Rep1,360.0,Hulk,Syringe pump,1,22.0,Acetate (K),5.0,500.0,0.0,Glass,100.0,50.0,17.0,,21.7,0.1,yes,-14.93133750913569,10.626462693688577,8.197519806453661,-4.070632866128462,7.911202918972889,1.292103797939342,-2.7454747153387973,-3.7526579066560624,-1.937243213207237,6.067176044057685,4.120939431155018,3.7696357743123294,-4.0145083286364,-0.4570974404299114,-2.1950310710874965,13.15,1.367467057101025,111.74591862048275,2.4,117.8683371465562
39,Rep1,360.0,Hulk,Syringe pump,1,22.0,Acetate (K),5.0,500.0,0.0,Glass,100.0,50.0,17.0,,21.7,0.1,yes,-14.93133750913569,10.626462693688577,8.197519806453661,-4.070632866128462,7.911202918972889,1.292103797939342,-2.7454747153387973,-3.7526579066560624,-1.937243213207237,6.067176044057685,4.120939431155018,3.7696357743123294,-4.0145083286364,-0.4570974404299114,-2.1950310710874965,16.71,1.143322088893725,116.82054365713662,3.1,113.03411221439598
39,Rep1,360.0,Hulk,Syringe pump,1,22.0,Acetate (K),5.0,500.0,0.0,Glass,100.0,50.0,17.0,,21.7,0.1,yes,-14.93133750913569,10.626462693688577,8.197519806453661,-4.070632866128462,7.911202918972889,1.292103797939342,-2.7454747153387973,-3.7526579066560624,-1.937243213207237,6.067176044057685,4.120939431155018,3.7696357743123294,-4.0145083286364,-0.4570974404299114,-2.1950310710874965,18.24,0.2343783933189868,90.51305930460414,2.6,19.18965515807991
39,Rep1,360.0,Hulk,Syringe pump,1,22.0,Acetate (K),5.0,500.0,0.0,Glass,100.0,50.0,17.0,,21.7,0.1,yes,-14.93133750913569,10.626462693688577,8.197519806453661,-4.070632866128462,7.911202918972889,1.292103797939342,-2.7454747153387973,-3.7526579066560624,-1.937243213207237,6.067176044057685,4.120939431155018,3.7696357743123294,-4.0145083286364,-0.4570974404299114,-2.1950310710874965,13.31,1.233264842651671,86.70257907604339,2.3,85.56378570747542
4,NT2RepCT,290.0,Hulk,Syringe pump,1,22.0,Acetate (Na),5.0,750.0,0.0,Glass,60.0,100.0,17.0,,21.7,0.1,yes,7.013496530592531,-3.7908297222317135,-4.10207740295945,-2.9692970607531426,-2.3351053258102947,1.6745684623279276,-1.3803651319707078,-1.2632435037397154,0.7365816290172447,-0.964466907726116,-0.4026804890928635,1.484928692562378,-0.3379898897090373,-0.7947068295784809,-1.821606246659648,9.13,0.7002714537636966,102.7160355591836,3.2,64.05030679253957
4,NT2RepCT,290.0,Hulk,Syringe pump,1,22.0,Acetate (Na),5.0,750.0,0.0,Glass,60.0,100.0,17.0,,21.7,0.1,yes,7.013496530592531,-3.7908297222317135,-4.10207740295945,-2.9692970607531426,-2.3351053258102947,1.6745684623279276,-1.3803651319707078,-1.2632435037397154,0.7365816290172447,-0.964466907726116,-0.4026804890928635,1.484928692562378,-0.3379898897090373,-0.7947068295784809,-1.821606246659648,11.11,0.3946107725283734,77.19642877455414,3.0,30.14953447469432
4,NT2RepCT,290.0,Hulk,Syringe pump,1,22.0,Acetate (Na),5.0,750.0,0.0,Glass,60.0,100.0,17.0,,21.7,0.1,yes,7.013496530592531,-3.7908297222317135,-4.10207740295945,-2.9692970607531426,-2.3351053258102947,1.6745684623279276,-1.3803651319707078,-1.2632435037397154,0.7365816290172447,-0.964466907726116,-0.4026804890928635,1.484928692562378,-0.3379898897090373,-0.7947068295784809,-1.821606246659648,8.97,0.6428372102294245,132.78144816533757,4.3,76.98652654178801
4,NT2RepCT,290.0,Hulk,Syringe pump,1,22.0,Acetate (Na),5.0,750.0,0.0,Glass,60.0,100.0,17.0,,21.7,0.1,yes,7.013496530592531,-3.7908297222317135,-4.10207740295945,-2.9692970607531426,-2.3351053258102947,1.6745684623279276,-1.3803651319707078,-1.2632435037397154,0.7365816290172447,-0.964466907726116,-0.4026804890928635,1.484928692562378,-0.3379898897090373,-0.7947068295784809,-1.821606246659648,9.81,0.5092831074294693,90.52168609800472,3.8,45.665172772139286
4,NT2RepCT,290.0,Hulk,Syringe pump,1,22.0,Acetate (Na),5.0,750.0,0.0,Glass,60.0,100.0,17.0,,21.7,0.1,yes,7.013496530592531,-3.7908297222317135,-4.10207740295945,-2.9692970607531426,-2.3351053258102947,1.6745684623279276,-1.3803651319707078,-1.2632435037397154,0.7365816290172447,-0.964466907726116,-0.4026804890928635,1.484928692562378,-0.3379898897090373,-0.7947068295784809,-1.821606246659648,19.0,0.1198110382270825,65.358313224115,2.0,7.107325196129978
4,NT2RepCT,290.0,Hulk,Syringe pump,1,22.0,Acetate (Na),5.0,750.0,0.0,Glass,60.0,100.0,17.0,,21.7,0.1,yes,7.013496530592531,-3.7908297222317135,-4.10207740295945,-2.9692970607531426,-2.3351053258102947,1.6745684623279276,-1.3803651319707078,-1.2632435037397154,0.7365816290172447,-0.964466907726116,-0.4026804890928635,1.484928692562378,-0.3379898897090373,-0.7947068295784809,-1.821606246659648,12.26,0.616266595805407,71.72440344732921,2.9,43.718294332466726
4,NT2RepCT,290.0,Hulk,Syringe pump,1,22.0,Acetate (Na),5.0,750.0,0.0,Glass,60.0,100.0,17.0,,21.7,0.1,yes,7.013496530592531,-3.7908297222317135,-4.10207740295945,-2.9692970607531426,-2.3351053258102947,1.6745684623279276,-1.3803651319707078,-1.2632435037397154,0.7365816290172447,-0.964466907726116,-0.4026804890928635,1.484928692562378,-0.3379898897090373,-0.7947068295784809,-1.821606246659648,12.88,0.7880767216419459,107.25083583355676,3.5,76.8992947479753
4,NT2RepCT,290.0,Hulk,Syringe pump,1,22.0,Acetate (Na),5.0,750.0,0.0,Glass,60.0,100.0,17.0,,21.7,0.1,yes,7.013496530592531,-3.7908297222317135,-4.10207740295945,-2.9692970607531426,-2.3351053258102947,1.6745684623279276,-1.3803651319707078,-1.2632435037397154,0.7365816290172447,-0.964466907726116,-0.4026804890928635,1.484928692562378,-0.3379898897090373,-0.7947068295784809,-1.821606246659648,12.71,1.2225139675833614,98.48061668810584,2.9,100.66137755521925
4,NT2RepCT,290.0,Hulk,Syringe pump,1,22.0,Acetate (Na),5.0,750.0,0.0,Glass,60.0,100.0,17.0,,21.7,0.1,yes,7.013496530592531,-3.7908297222317135,-4.10207740295945,-2.9692970607531426,-2.3351053258102947,1.6745684623279276,-1.3803651319707078,-1.2632435037397154,0.7365816290172447,-0.964466907726116,-0.4026804890928635,1.484928692562378,-0.3379898897090373,-0.7947068295784809,-1.821606246659648,17.04,1.320081529267424,154.87718699235967,3.9,170.41252929539235
4,NT2RepCT,290.0,Hulk,Syringe pump,1,22.0,Acetate (Na),5.0,750.0,0.0,Glass,60.0,100.0,17.0,,21.7,0.1,yes,7.013496530592531,-3.7908297222317135,-4.10207740295945,-2.9692970607531426,-2.3351053258102947,1.6745684623279276,-1.3803651319707078,-1.2632435037397154,0.7365816290172447,-0.964466907726116,-0.4026804890928635,1.484928692562378,-0.3379898897090373,-0.7947068295784809,-1.821606246659648,11.1,0.3067771217061778,70.0734374326841,2.7,19.324025471707657
40,Rep7 Tusp (30%) & NT2RepCT (70%),325.0,Hulk,Syringe pump,1,22.0,Succinate (K),5.0,500.0,0.0,Glass,70.0,50.0,17.0,,21.2,0.1,no,7.459631762881473,-3.141251645413538,-6.579778765147892,0.3097070086392586,2.783802426319594,-0.1400427402200247,-2.318414244166287,1.5725057452665945,-3.3120247472841835,-0.686935463463148,0.6898977729028449,1.4457745048484472,0.6672603991290609,-1.3791124174715113,-1.3242124252889766,12.17,0.0446596956860886,48.57129871965837,1.6,1.478051594229746
40,Rep7 Tusp (30%) & NT2RepCT (70%),325.0,Hulk,Syringe pump,1,22.0,Succinate (K),5.0,500.0,0.0,Glass,70.0,50.0,17.0,,21.2,0.1,no,7.459631762881473,-3.141251645413538,-6.579778765147892,0.3097070086392586,2.783802426319594,-0.1400427402200247,-2.318414244166287,1.5725057452665945,-3.3120247472841835,-0.686935463463148,0.6898977729028449,1.4457745048484472,0.6672603991290609,-1.3791124174715113,-1.3242124252889766,8.93,0.0618722456293283,70.25570424609671,1.9,2.647181173413623
40,Rep7 Tusp (30%) & NT2RepCT (70%),325.0,Hulk,Syringe pump,1,22.0,Succinate (K),5.0,500.0,0.0,Glass,70.0,50.0,17.0,,21.2,0.1,no,7.459631762881473,-3.141251645413538,-6.579778765147892,0.3097070086392586,2.783802426319594,-0.1400427402200247,-2.318414244166287,1.5725057452665945,-3.3120247472841835,-0.686935463463148,0.6898977729028449,1.4457745048484472,0.6672603991290609,-1.3791124174715113,-1.3242124252889766,8.49,0.0353660716058698,63.14008752865284,2.4,1.3887192527248882
40,Rep7 Tusp (30%) & NT2RepCT (70%),325.0,Hulk,Syringe pump,1,22.0,Succinate (K),5.0,500.0,0.0,Glass,70.0,50.0,17.0,,21.2,0.1,no,7.459631762881473,-3.141251645413538,-6.579778765147892,0.3097070086392586,2.783802426319594,-0.1400427402200247,-2.318414244166287,1.5725057452665945,-3.3120247472841835,-0.686935463463148,0.6898977729028449,1.4457745048484472,0.6672603991290609,-1.3791124174715113,-1.3242124252889766,11.85,0.1373593842510361,86.6051331827276,2.6,10.454651346715652
40,Rep7 Tusp (30%) & NT2RepCT (70%),325.0,Hulk,Syringe pump,1,22.0,Succinate (K),5.0,500.0,0.0,Glass,70.0,50.0,17.0,,21.2,0.1,no,7.459631762881473,-3.141251645413538,-6.579778765147892,0.3097070086392586,2.783802426319594,-0.1400427402200247,-2.318414244166287,1.5725057452665945,-3.3120247472841835,-0.686935463463148,0.6898977729028449,1.4457745048484472,0.6672603991290609,-1.3791124174715113,-1.3242124252889766,8.73,0.0456091084493858,74.97209410133068,2.3,2.0729468659814656
40,Rep7 Tusp (30%) & NT2RepCT (70%),325.0,Hulk,Syringe pump,1,22.0,Succinate (K),5.0,500.0,0.0,Glass,70.0,50.0,17.0,,21.2,0.1,no,7.459631762881473,-3.141251645413538,-6.579778765147892,0.3097070086392586,2.783802426319594,-0.1400427402200247,-2.318414244166287,1.5725057452665945,-3.3120247472841835,-0.686935463463148,0.6898977729028449,1.4457745048484472,0.6672603991290609,-1.3791124174715113,-1.3242124252889766,17.7,0.2338805497247415,22.14227333906044,1.1,5.091321659794461
40,Rep7 Tusp (30%) & NT2RepCT (70%),325.0,Hulk,Syringe pump,1,22.0,Succinate (K),5.0,500.0,0.0,Glass,70.0,50.0,17.0,,21.2,0.1,no,7.459631762881473,-3.141251645413538,-6.579778765147892,0.3097070086392586,2.783802426319594,-0.1400427402200247,-2.318414244166287,1.5725057452665945,-3.3120247472841835,-0.686935463463148,0.6898977729028449,1.4457745048484472,0.6672603991290609,-1.3791124174715113,-1.3242124252889766,18.73,0.0376664087455111,71.69457845126759,2.6,1.535931616788808
40,Rep7 Tusp (30%) & NT2RepCT (70%),325.0,Hulk,Syringe pump,1,22.0,Succinate (K),5.0,500.0,0.0,Glass,70.0,50.0,17.0,,21.2,0.1,no,7.459631762881473,-3.141251645413538,-6.579778765147892,0.3097070086392586,2.783802426319594,-0.1400427402200247,-2.318414244166287,1.5725057452665945,-3.3120247472841835,-0.686935463463148,0.6898977729028449,1.4457745048484472,0.6672603991290609,-1.3791124174715113,-1.3242124252889766,8.18,0.0926148497640923,80.83763093120491,2.9,6.417965461898515
40,Rep7 Tusp (30%) & NT2RepCT (70%),325.0,Hulk,Syringe pump,1,22.0,Succinate (K),5.0,500.0,0.0,Glass,70.0,50.0,17.0,,21.2,0.1,no,7.459631762881473,-3.141251645413538,-6.579778765147892,0.3097070086392586,2.783802426319594,-0.1400427402200247,-2.318414244166287,1.5725057452665945,-3.3120247472841835,-0.686935463463148,0.6898977729028449,1.4457745048484472,0.6672603991290609,-1.3791124174715113,-1.3242124252889766,8.05,0.0397381302980857,87.62497322228607,3.2,2.204974791910637
40,Rep7 Tusp (30%) & NT2RepCT (70%),325.0,Hulk,Syringe pump,1,22.0,Succinate (K),5.0,500.0,0.0,Glass,70.0,50.0,17.0,,21.2,0.1,no,7.459631762881473,-3.141251645413538,-6.579778765147892,0.3097070086392586,2.783802426319594,-0.1400427402200247,-2.318414244166287,1.5725057452665945,-3.3120247472841835,-0.686935463463148,0.6898977729028449,1.4457745048484472,0.6672603991290609,-1.3791124174715113,-1.3242124252889766,13.21,0.0228340032634218,63.35797563661584,3.8,0.8424609060337539
41,Rep1,360.0,Hulk,Syringe pump,1,22.0,Succinate (K),5.0,500.0,0.0,Glass,100.0,50.0,17.0,,21.5,0.1,yes,-14.93133750913569,10.626462693688577,8.197519806453661,-4.070632866128462,7.911202918972889,1.292103797939342,-2.7454747153387973,-3.7526579066560624,-1.937243213207237,6.067176044057685,4.120939431155018,3.7696357743123294,-4.0145083286364,-0.4570974404299114,-2.1950310710874965,12.15,0.9887448738288382,121.69633444168645,3.8,102.55934313319942
41,Rep1,360.0,Hulk,Syringe pump,1,22.0,Succinate (K),5.0,500.0,0.0,Glass,100.0,50.0,17.0,,21.5,0.1,yes,-14.93133750913569,10.626462693688577,8.197519806453661,-4.070632866128462,7.911202918972889,1.292103797939342,-2.7454747153387973,-3.7526579066560624,-1.937243213207237,6.067176044057685,4.120939431155018,3.7696357743123294,-4.0145083286364,-0.4570974404299114,-2.1950310710874965,14.54,0.0629858639680299,103.23617428204471,2.9,4.196828773873652
41,Rep1,360.0,Hulk,Syringe pump,1,22.0,Succinate (K),5.0,500.0,0.0,Glass,100.0,50.0,17.0,,21.5,0.1,yes,-14.93133750913569,10.626462693688577,8.197519806453661,-4.070632866128462,7.911202918972889,1.292103797939342,-2.7454747153387973,-3.7526579066560624,-1.937243213207237,6.067176044057685,4.120939431155018,3.7696357743123294,-4.0145083286364,-0.4570974404299114,-2.1950310710874965,16.44,0.0789499771992783,93.14127045931684,2.7,4.952675352350283
41,Rep1,360.0,Hulk,Syringe pump,1,22.0,Succinate (K),5.0,500.0,0.0,Glass,100.0,50.0,17.0,,21.5,0.1,yes,-14.93133750913569,10.626462693688577,8.197519806453661,-4.070632866128462,7.911202918972889,1.292103797939342,-2.7454747153387973,-3.7526579066560624,-1.937243213207237,6.067176044057685,4.120939431155018,3.7696357743123294,-4.0145083286364,-0.4570974404299114,-2.1950310710874965,13.45,0.1123088171363079,61.35275802513927,0.8,4.647652221336616
41,Rep1,360.0,Hulk,Syringe pump,1,22.0,Succinate (K),5.0,500.0,0.0,Glass,100.0,50.0,17.0,,21.5,0.1,yes,-14.93133750913569,10.626462693688577,8.197519806453661,-4.070632866128462,7.911202918972889,1.292103797939342,-2.7454747153387973,-3.7526579066560624,-1.937243213207237,6.067176044057685,4.120939431155018,3.7696357743123294,-4.0145083286364,-0.4570974404299114,-2.1950310710874965,13.59,0.0634554052567909,113.22586475256236,3.5,5.159180045686567
41,Rep1,360.0,Hulk,Syringe pump,1,22.0,Succinate (K),5.0,500.0,0.0,Glass,100.0,50.0,17.0,,21.5,0.1,yes,-14.93133750913569,10.626462693688577,8.197519806453661,-4.070632866128462,7.911202918972889,1.292103797939342,-2.7454747153387973,-3.7526579066560624,-1.937243213207237,6.067176044057685,4.120939431155018,3.7696357743123294,-4.0145083286364,-0.4570974404299114,-2.1950310710874965,14.57,0.0865944881889763,94.0057696654239,2.9,6.343505634990515
41,Rep1,360.0,Hulk,Syringe pump,1,22.0,Succinate (K),5.0,500.0,0.0,Glass,100.0,50.0,17.0,,21.5,0.1,yes,-14.93133750913569,10.626462693688577,8.197519806453661,-4.070632866128462,7.911202918972889,1.292103797939342,-2.7454747153387973,-3.7526579066560624,-1.937243213207237,6.067176044057685,4.120939431155018,3.7696357743123294,-4.0145083286364,-0.4570974404299114,-2.1950310710874965,12.55,0.2395256614111381,105.99312487077134,3.4,23.62860246877431
41,Rep1,360.0,Hulk,Syringe pump,1,22.0,Succinate (K),5.0,500.0,0.0,Glass,100.0,50.0,17.0,,21.5,0.1,yes,-14.93133750913569,10.626462693688577,8.197519806453661,-4.070632866128462,7.911202918972889,1.292103797939342,-2.7454747153387973,-3.7526579066560624,-1.937243213207237,6.067176044057685,4.120939431155018,3.7696357743123294,-4.0145083286364,-0.4570974404299114,-2.1950310710874965,13.51,0.4112500124711916,93.543501987471,2.2,37.417463746466034
41,Rep1,360.0,Hulk,Syringe pump,1,22.0,Succinate (K),5.0,500.0,0.0,Glass,100.0,50.0,17.0,,21.5,0.1,yes,-14.93133750913569,10.626462693688577,8.197519806453661,-4.070632866128462,7.911202918972889,1.292103797939342,-2.7454747153387973,-3.7526579066560624,-1.937243213207237,6.067176044057685,4.120939431155018,3.7696357743123294,-4.0145083286364,-0.4570974404299114,-2.1950310710874965,14.38,0.0909207869838882,87.67771468265728,2.9,6.674937512725593
41,Rep1,360.0,Hulk,Syringe pump,1,22.0,Succinate (K),5.0,500.0,0.0,Glass,100.0,50.0,17.0,,21.5,0.1,yes,-14.93133750913569,10.626462693688577,8.197519806453661,-4.070632866128462,7.911202918972889,1.292103797939342,-2.7454747153387973,-3.7526579066560624,-1.937243213207237,6.067176044057685,4.120939431155018,3.7696357743123294,-4.0145083286364,-0.4570974404299114,-2.1950310710874965,13.96,1.2108313945395612,104.02689360066611,2.9,107.01775805047671
42,Rep7,400.0,Hulk,Syringe pump,1,22.0,Acetate (K),5.0,500.0,0.0,Glass,70.0,50.0,17.0,,22.0,0.1,yes,8.500613971555634,-1.6255694661711115,-12.3610819435876,7.960716503888192,14.72792051462265,-4.374135546165229,-4.507195505955968,8.189253992947979,-12.758772958654175,-0.0393620935162289,3.2392470508928257,1.3544147335159502,3.012844406417953,-2.742725455888566,-0.1636268420907528,13.4,1.308106449729323,95.72497965500206,2.4,107.25743166746749
42,Rep7,400.0,Hulk,Syringe pump,1,22.0,Acetate (K),5.0,500.0,0.0,Glass,70.0,50.0,17.0,,22.0,0.1,yes,8.500613971555634,-1.6255694661711115,-12.3610819435876,7.960716503888192,14.72792051462265,-4.374135546165229,-4.507195505955968,8.189253992947979,-12.758772958654175,-0.0393620935162289,3.2392470508928257,1.3544147335159502,3.012844406417953,-2.742725455888566,-0.1636268420907528,16.2,0.0454974795430366,72.25804220457043,2.4,2.02319278297764
42,Rep7,400.0,Hulk,Syringe pump,1,22.0,Acetate (K),5.0,500.0,0.0,Glass,70.0,50.0,17.0,,22.0,0.1,yes,8.500613971555634,-1.6255694661711115,-12.3610819435876,7.960716503888192,14.72792051462265,-4.374135546165229,-4.507195505955968,8.189253992947979,-12.758772958654175,-0.0393620935162289,3.2392470508928257,1.3544147335159502,3.012844406417953,-2.742725455888566,-0.1636268420907528,19.98,0.0710617543929355,75.330446876682,2.2,3.6287891451290224
42,Rep7,400.0,Hulk,Syringe pump,1,22.0,Acetate (K),5.0,500.0,0.0,Glass,70.0,50.0,17.0,,22.0,0.1,yes,8.500613971555634,-1.6255694661711115,-12.3610819435876,7.960716503888192,14.72792051462265,-4.374135546165229,-4.507195505955968,8.189253992947979,-12.758772958654175,-0.0393620935162289,3.2392470508928257,1.3544147335159502,3.012844406417953,-2.742725455888566,-0.1636268420907528,10.39,0.1716742869584149,160.23245785731575,3.4,22.33402563469379
42,Rep7,400.0,Hulk,Syringe pump,1,22.0,Acetate (K),5.0,500.0,0.0,Glass,70.0,50.0,17.0,,22.0,0.1,yes,8.500613971555634,-1.6255694661711115,-12.3610819435876,7.960716503888192,14.72792051462265,-4.374135546165229,-4.507195505955968,8.189253992947979,-12.758772958654175,-0.0393620935162289,3.2392470508928257,1.3544147335159502,3.012844406417953,-2.742725455888566,-0.1636268420907528,14.48,0.0546669325887514,120.2576008240213,4.0,4.213932417056918
42,Rep7,400.0,Hulk,Syringe pump,1,22.0,Acetate (K),5.0,500.0,0.0,Glass,70.0,50.0,17.0,,22.0,0.1,yes,8.500613971555634,-1.6255694661711115,-12.3610819435876,7.960716503888192,14.72792051462265,-4.374135546165229,-4.507195505955968,8.189253992947979,-12.758772958654175,-0.0393620935162289,3.2392470508928257,1.3544147335159502,3.012844406417953,-2.742725455888566,-0.1636268420907528,17.39,0.2130083858472851,70.36535311011892,2.3,13.387355943701978
42,Rep7,400.0,Hulk,Syringe pump,1,22.0,Acetate (K),5.0,500.0,0.0,Glass,70.0,50.0,17.0,,22.0,0.1,yes,8.500613971555634,-1.6255694661711115,-12.3610819435876,7.960716503888192,14.72792051462265,-4.374135546165229,-4.507195505955968,8.189253992947979,-12.758772958654175,-0.0393620935162289,3.2392470508928257,1.3544147335159502,3.012844406417953,-2.742725455888566,-0.1636268420907528,19.87,0.0521911757407315,63.415741056295104,2.2,2.2200628756235816
42,Rep7,400.0,Hulk,Syringe pump,1,22.0,Acetate (K),5.0,500.0,0.0,Glass,70.0,50.0,17.0,,22.0,0.1,yes,8.500613971555634,-1.6255694661711115,-12.3610819435876,7.960716503888192,14.72792051462265,-4.374135546165229,-4.507195505955968,8.189253992947979,-12.758772958654175,-0.0393620935162289,3.2392470508928257,1.3544147335159502,3.012844406417953,-2.742725455888566,-0.1636268420907528,13.24,0.2108683932030111,79.78854312462303,2.9,15.651056019090792
