Repository: eriklidb/Explainable-AI-for-Recombinant-Spider-Silk-Review

# Explainable AI for Recombinant Spider Silk: Spinning Parameters and Sequence Effects

## About
Materials concerning the work "Explainable AI for Recombinant Spider Silk: Spinning Parameters and Sequence Effects". Supplementary material referenced in the report can be found in "supplementary.pdf".
The Spidrospin dataset containing the data for the artificial spider silk experiments and fibers is as of this moment confidential, and can unfortunately not be shared. The PLM vector embeddings however, are shared. Given the dataset (or a similar one tabular dataset recording spidroin processing parameters), all the experiments can be reproduced by utilizing a virtual environment and

File: data/spinning_data_embeddings_pca.csv (part 5 of 26)
Sample number,Protein,concentration (mg/ml),Spinning device,Extrusion device,Number of baths,Temperature SB,Spinning Buffer,SB pH,SB conc. (mM),NaCl (mM),Capillery type,Capillery size (um),Reeling speed (rpm),Flow rate (ul/min),pumppressure (bar),Temp C (spinning),Humidity (spinning),Continous spinning,pca_1,pca_2,pca_3,pca_4,pca_5,pca_6,pca_7,pca_8,pca_9,pca_10,pca_11,pca_12,pca_13,pca_14,pca_15,Diameter (µm),Strain (mm/mm),Strength (MPa),Youngs Modulus (GPa),Toughness Modulus (MJ m-3)
42,Rep7,400.0,Hulk,Syringe pump,1,22.0,Acetate (K),5.0,500.0,0.0,Glass,70.0,50.0,17.0,,22.0,0.1,yes,8.500613971555634,-1.6255694661711115,-12.3610819435876,7.960716503888192,14.72792051462265,-4.374135546165229,-4.507195505955968,8.189253992947979,-12.758772958654175,-0.0393620935162289,3.2392470508928257,1.3544147335159502,3.012844406417953,-2.742725455888566,-0.1636268420907528,14.23,0.0723830845278308,93.35920878806463,2.1,4.133602409199165
42,Rep7,400.0,Hulk,Syringe pump,1,22.0,Acetate (K),5.0,500.0,0.0,Glass,70.0,50.0,17.0,,22.0,0.1,yes,8.500613971555634,-1.6255694661711115,-12.3610819435876,7.960716503888192,14.72792051462265,-4.374135546165229,-4.507195505955968,8.189253992947979,-12.758772958654175,-0.0393620935162289,3.2392470508928257,1.3544147335159502,3.012844406417953,-2.742725455888566,-0.1636268420907528,12.76,0.2083824911515927,91.55010354507078,3.2,15.891007216293366
43,Rep3,260.0,Hulk,Syringe pump,1,22.0,Acetate (Na),5.0,750.0,0.0,Glass,80.0,100.0,17.0,,22.0,0.1,yes,3.025148275620806,-3.2838174947106644,16.28896937520812,12.703605065466004,-5.404768392030181,4.946102466118192,-6.438363922006633,1.29572317808804,-1.8741528044373608,-1.6329892545859748,-0.570448115305635,-0.3167504385547408,-0.0092138908744685,1.8841691759728691,1.590527115634227,12.77,1.2791660652424943,107.74981592167197,2.1,104.56477851826044
43,Rep3,260.0,Hulk,Syringe pump,1,22.0,Acetate (Na),5.0,750.0,0.0,Glass,80.0,100.0,17.0,,22.0,0.1,yes,3.025148275620806,-3.2838174947106644,16.28896937520812,12.703605065466004,-5.404768392030181,4.946102466118192,-6.438363922006633,1.29572317808804,-1.8741528044373608,-1.6329892545859748,-0.570448115305635,-0.3167504385547408,-0.0092138908744685,1.8841691759728691,1.590527115634227,10.92,1.2400526930331426,156.01718040043193,3.5,145.8825735384418
43,Rep3,260.0,Hulk,Syringe pump,1,22.0,Acetate (Na),5.0,750.0,0.0,Glass,80.0,100.0,17.0,,22.0,0.1,yes,3.025148275620806,-3.2838174947106644,16.28896937520812,12.703605065466004,-5.404768392030181,4.946102466118192,-6.438363922006633,1.29572317808804,-1.8741528044373608,-1.6329892545859748,-0.570448115305635,-0.3167504385547408,-0.0092138908744685,1.8841691759728691,1.590527115634227,14.18,1.2699317858369732,99.74867723486987,2.3,102.31853776384486
43,Rep3,260.0,Hulk,Syringe pump,1,22.0,Acetate (Na),5.0,750.0,0.0,Glass,80.0,100.0,17.0,,22.0,0.1,yes,3.025148275620806,-3.2838174947106644,16.28896937520812,12.703605065466004,-5.404768392030181,4.946102466118192,-6.438363922006633,1.29572317808804,-1.8741528044373608,-1.6329892545859748,-0.570448115305635,-0.3167504385547408,-0.0092138908744685,1.8841691759728691,1.590527115634227,13.92,1.107652644781111,93.4624602993824,2.5,82.39504635844875
43,Rep3,260.0,Hulk,Syringe pump,1,22.0,Acetate (Na),5.0,750.0,0.0,Glass,80.0,100.0,17.0,,22.0,0.1,yes,3.025148275620806,-3.2838174947106644,16.28896937520812,12.703605065466004,-5.404768392030181,4.946102466118192,-6.438363922006633,1.29572317808804,-1.8741528044373608,-1.6329892545859748,-0.570448115305635,-0.3167504385547408,-0.0092138908744685,1.8841691759728691,1.590527115634227,11.77,1.239795666794868,139.30914040062092,1.9,138.7811575746582
43,Rep3,260.0,Hulk,Syringe pump,1,22.0,Acetate (Na),5.0,750.0,0.0,Glass,80.0,100.0,17.0,,22.0,0.1,yes,3.025148275620806,-3.2838174947106644,16.28896937520812,12.703605065466004,-5.404768392030181,4.946102466118192,-6.438363922006633,1.29572317808804,-1.8741528044373608,-1.6329892545859748,-0.570448115305635,-0.3167504385547408,-0.0092138908744685,1.8841691759728691,1.590527115634227,8.96,1.1597831286876097,229.6808261621935,6.4,216.4378440674955
43,Rep3,260.0,Hulk,Syringe pump,1,22.0,Acetate (Na),5.0,750.0,0.0,Glass,80.0,100.0,17.0,,22.0,0.1,yes,3.025148275620806,-3.2838174947106644,16.28896937520812,12.703605065466004,-5.404768392030181,4.946102466118192,-6.438363922006633,1.29572317808804,-1.8741528044373608,-1.6329892545859748,-0.570448115305635,-0.3167504385547408,-0.0092138908744685,1.8841691759728691,1.590527115634227,12.64,0.1007865644165739,181.3650077499154,4.1,12.946224003614995
43,Rep3,260.0,Hulk,Syringe pump,1,22.0,Acetate (Na),5.0,750.0,0.0,Glass,80.0,100.0,17.0,,22.0,0.1,yes,3.025148275620806,-3.2838174947106644,16.28896937520812,12.703605065466004,-5.404768392030181,4.946102466118192,-6.438363922006633,1.29572317808804,-1.8741528044373608,-1.6329892545859748,-0.570448115305635,-0.3167504385547408,-0.0092138908744685,1.8841691759728691,1.590527115634227,10.82,1.2035747357049156,149.28452091198537,3.6,147.51616084173264
43,Rep3,260.0,Hulk,Syringe pump,1,22.0,Acetate (Na),5.0,750.0,0.0,Glass,80.0,100.0,17.0,,22.0,0.1,yes,3.025148275620806,-3.2838174947106644,16.28896937520812,12.703605065466004,-5.404768392030181,4.946102466118192,-6.438363922006633,1.29572317808804,-1.8741528044373608,-1.6329892545859748,-0.570448115305635,-0.3167504385547408,-0.0092138908744685,1.8841691759728691,1.590527115634227,11.42,1.4193862592115232,166.4063215370299,4.0,181.11933558037555
43,Rep3,260.0,Hulk,Syringe pump,1,22.0,Acetate (Na),5.0,750.0,0.0,Glass,80.0,100.0,17.0,,22.0,0.1,yes,3.025148275620806,-3.2838174947106644,16.28896937520812,12.703605065466004,-5.404768392030181,4.946102466118192,-6.438363922006633,1.29572317808804,-1.8741528044373608,-1.6329892545859748,-0.570448115305635,-0.3167504385547408,-0.0092138908744685,1.8841691759728691,1.590527115634227,12.71,1.3144684283300043,121.15070431446762,2.4,117.83281800349438
44,Rep5,570.0,Hulk,Syringe pump,1,22.0,Acetate (K),5.0,500.0,0.0,Glass,65.0,100.0,17.0,,22.0,0.1,yes,-14.98535711971441,-9.414926272617633,-0.0200920680471098,9.91863174944586,-5.281536514007199,-3.593905460900058,-2.048338424271335,-0.8065457394857416,7.20358432022035,0.3235447505598098,4.961797586489877,-3.4972259888317616,-1.8646947473886144,6.448107707624354,-6.5257718356372525,10.77,0.7857639164615262,71.41434020269388,2.2,48.07507876027746
44,Rep5,570.0,Hulk,Syringe pump,1,22.0,Acetate (K),5.0,500.0,0.0,Glass,65.0,100.0,17.0,,22.0,0.1,yes,-14.98535711971441,-9.414926272617633,-0.0200920680471098,9.91863174944586,-5.281536514007199,-3.593905460900058,-2.048338424271335,-0.8065457394857416,7.20358432022035,0.3235447505598098,4.961797586489877,-3.4972259888317616,-1.8646947473886144,6.448107707624354,-6.5257718356372525,9.09,0.9013722639367444,69.39877520630091,1.9,53.89642688137491
44,Rep5,570.0,Hulk,Syringe pump,1,22.0,Acetate (K),5.0,500.0,0.0,Glass,65.0,100.0,17.0,,22.0,0.1,yes,-14.98535711971441,-9.414926272617633,-0.0200920680471098,9.91863174944586,-5.281536514007199,-3.593905460900058,-2.048338424271335,-0.8065457394857416,7.20358432022035,0.3235447505598098,4.961797586489877,-3.4972259888317616,-1.8646947473886144,6.448107707624354,-6.5257718356372525,7.22,0.7166386521189939,155.97333415900653,4.8,98.38299170888236
44,Rep5,570.0,Hulk,Syringe pump,1,22.0,Acetate (K),5.0,500.0,0.0,Glass,65.0,100.0,17.0,,22.0,0.1,yes,-14.98535711971441,-9.414926272617633,-0.0200920680471098,9.91863174944586,-5.281536514007199,-3.593905460900058,-2.048338424271335,-0.8065457394857416,7.20358432022035,0.3235447505598098,4.961797586489877,-3.4972259888317616,-1.8646947473886144,6.448107707624354,-6.5257718356372525,10.85,1.013225854605165,75.12180911441375,2.1,63.68916271148948
44,Rep5,570.0,Hulk,Syringe pump,1,22.0,Acetate (K),5.0,500.0,0.0,Glass,65.0,100.0,17.0,,22.0,0.1,yes,-14.98535711971441,-9.414926272617633,-0.0200920680471098,9.91863174944586,-5.281536514007199,-3.593905460900058,-2.048338424271335,-0.8065457394857416,7.20358432022035,0.3235447505598098,4.961797586489877,-3.4972259888317616,-1.8646947473886144,6.448107707624354,-6.5257718356372525,9.05,1.0376426232761184,116.0714410622571,3.3,100.40608349578292
44,Rep5,570.0,Hulk,Syringe pump,1,22.0,Acetate (K),5.0,500.0,0.0,Glass,65.0,100.0,17.0,,22.0,0.1,yes,-14.98535711971441,-9.414926272617633,-0.0200920680471098,9.91863174944586,-5.281536514007199,-3.593905460900058,-2.048338424271335,-0.8065457394857416,7.20358432022035,0.3235447505598098,4.961797586489877,-3.4972259888317616,-1.8646947473886144,6.448107707624354,-6.5257718356372525,9.65,0.4940847258459638,84.27711632529382,2.9,39.079928734845325
44,Rep5,570.0,Hulk,Syringe pump,1,22.0,Acetate (K),5.0,500.0,0.0,Glass,65.0,100.0,17.0,,22.0,0.1,yes,-14.98535711971441,-9.414926272617633,-0.0200920680471098,9.91863174944586,-5.281536514007199,-3.593905460900058,-2.048338424271335,-0.8065457394857416,7.20358432022035,0.3235447505598098,4.961797586489877,-3.4972259888317616,-1.8646947473886144,6.448107707624354,-6.5257718356372525,8.91,0.7764847952574377,79.07842395589493,2.6,56.52799086539994
44,Rep5,570.0,Hulk,Syringe pump,1,22.0,Acetate (K),5.0,500.0,0.0,Glass,65.0,100.0,17.0,,22.0,0.1,yes,-14.98535711971441,-9.414926272617633,-0.0200920680471098,9.91863174944586,-5.281536514007199,-3.593905460900058,-2.048338424271335,-0.8065457394857416,7.20358432022035,0.3235447505598098,4.961797586489877,-3.4972259888317616,-1.8646947473886144,6.448107707624354,-6.5257718356372525,8.75,0.0127681357734221,55.43300407465427,2.2,0.4355342290676904
44,Rep5,570.0,Hulk,Syringe pump,1,22.0,Acetate (K),5.0,500.0,0.0,Glass,65.0,100.0,17.0,,22.0,0.1,yes,-14.98535711971441,-9.414926272617633,-0.0200920680471098,9.91863174944586,-5.281536514007199,-3.593905460900058,-2.048338424271335,-0.8065457394857416,7.20358432022035,0.3235447505598098,4.961797586489877,-3.4972259888317616,-1.8646947473886144,6.448107707624354,-6.5257718356372525,9.25,0.9022989077947808,109.97292675505082,2.9,79.9761825814273
44,Rep5,570.0,Hulk,Syringe pump,1,22.0,Acetate (K),5.0,500.0,0.0,Glass,65.0,100.0,17.0,,22.0,0.1,yes,-14.98535711971441,-9.414926272617633,-0.0200920680471098,9.91863174944586,-5.281536514007199,-3.593905460900058,-2.048338424271335,-0.8065457394857416,7.20358432022035,0.3235447505598098,4.961797586489877,-3.4972259888317616,-1.8646947473886144,6.448107707624354,-6.5257718356372525,10.0,0.4277234044675905,83.18710565527185,2.3,27.255698778150464
45,Rep7,400.0,Hulk,Syringe pump,1,22.0,Succinate (K),5.0,500.0,0.0,Glass,65.0,100.0,17.0,,22.0,0.1,yes,8.500613971555634,-1.6255694661711115,-12.3610819435876,7.960716503888192,14.72792051462265,-4.374135546165229,-4.507195505955968,8.189253992947979,-12.758772958654175,-0.0393620935162289,3.2392470508928257,1.3544147335159502,3.012844406417953,-2.742725455888566,-0.1636268420907528,24.95,0.1664315015371389,67.71205926199364,0.4,5.909663604490731
45,Rep7,400.0,Hulk,Syringe pump,1,22.0,Succinate (K),5.0,500.0,0.0,Glass,65.0,100.0,17.0,,22.0,0.1,yes,8.500613971555634,-1.6255694661711115,-12.3610819435876,7.960716503888192,14.72792051462265,-4.374135546165229,-4.507195505955968,8.189253992947979,-12.758772958654175,-0.0393620935162289,3.2392470508928257,1.3544147335159502,3.012844406417953,-2.742725455888566,-0.1636268420907528,26.19,0.0596221730866208,62.63116746602288,1.6,2.1740676660507416
45,Rep7,400.0,Hulk,Syringe pump,1,22.0,Succinate (K),5.0,500.0,0.0,Glass,65.0,100.0,17.0,,22.0,0.1,yes,8.500613971555634,-1.6255694661711115,-12.3610819435876,7.960716503888192,14.72792051462265,-4.374135546165229,-4.507195505955968,8.189253992947979,-12.758772958654175,-0.0393620935162289,3.2392470508928257,1.3544147335159502,3.012844406417953,-2.742725455888566,-0.1636268420907528,21.8,0.0446975117258923,64.86930967602977,2.3,1.6983186895412157
45,Rep7,400.0,Hulk,Syringe pump,1,22.0,Succinate (K),5.0,500.0,0.0,Glass,65.0,100.0,17.0,,22.0,0.1,yes,8.500613971555634,-1.6255694661711115,-12.3610819435876,7.960716503888192,14.72792051462265,-4.374135546165229,-4.507195505955968,8.189253992947979,-12.758772958654175,-0.0393620935162289,3.2392470508928257,1.3544147335159502,3.012844406417953,-2.742725455888566,-0.1636268420907528,24.56,0.1313098118881885,64.77947209641553,1.1,4.814159247213043
45,Rep7,400.0,Hulk,Syringe pump,1,22.0,Succinate (K),5.0,500.0,0.0,Glass,65.0,100.0,17.0,,22.0,0.1,yes,8.500613971555634,-1.6255694661711115,-12.3610819435876,7.960716503888192,14.72792051462265,-4.374135546165229,-4.507195505955968,8.189253992947979,-12.758772958654175,-0.0393620935162289,3.2392470508928257,1.3544147335159502,3.012844406417953,-2.742725455888566,-0.1636268420907528,23.48,0.0661136597326584,107.4366189492226,3.1,4.326983294394983
45,Rep7,400.0,Hulk,Syringe pump,1,22.0,Succinate (K),5.0,500.0,0.0,Glass,65.0,100.0,17.0,,22.0,0.1,yes,8.500613971555634,-1.6255694661711115,-12.3610819435876,7.960716503888192,14.72792051462265,-4.374135546165229,-4.507195505955968,8.189253992947979,-12.758772958654175,-0.0393620935162289,3.2392470508928257,1.3544147335159502,3.012844406417953,-2.742725455888566,-0.1636268420907528,19.95,0.0529528143238698,74.79275616644553,2.2,2.3248609133313267
45,Rep7,400.0,Hulk,Syringe pump,1,22.0,Succinate (K),5.0,500.0,0.0,Glass,65.0,100.0,17.0,,22.0,0.1,yes,8.500613971555634,-1.6255694661711115,-12.3610819435876,7.960716503888192,14.72792051462265,-4.374135546165229,-4.507195505955968,8.189253992947979,-12.758772958654175,-0.0393620935162289,3.2392470508928257,1.3544147335159502,3.012844406417953,-2.742725455888566,-0.1636268420907528,21.44,0.0425795123508519,73.04081002347614,2.5,1.821530250066825
45,Rep7,400.0,Hulk,Syringe pump,1,22.0,Succinate (K),5.0,500.0,0.0,Glass,65.0,100.0,17.0,,22.0,0.1,yes,8.500613971555634,-1.6255694661711115,-12.3610819435876,7.960716503888192,14.72792051462265,-4.374135546165229,-4.507195505955968,8.189253992947979,-12.758772958654175,-0.0393620935162289,3.2392470508928257,1.3544147335159502,3.012844406417953,-2.742725455888566,-0.1636268420907528,19.14,0.055876705105117,76.1696908762764,2.5,2.654319727651417
45,Rep7,400.0,Hulk,Syringe pump,1,22.0,Succinate (K),5.0,500.0,0.0,Glass,65.0,100.0,17.0,,22.0,0.1,yes,8.500613971555634,-1.6255694661711115,-12.3610819435876,7.960716503888192,14.72792051462265,-4.374135546165229,-4.507195505955968,8.189253992947979,-12.758772958654175,-0.0393620935162289,3.2392470508928257,1.3544147335159502,3.012844406417953,-2.742725455888566,-0.1636268420907528,16.58,0.0895386886946805,131.1107916943021,3.0,7.325829980755357
45,Rep7,400.0,Hulk,Syringe pump,1,22.0,Succinate (K),5.0,500.0,0.0,Glass,65.0,100.0,17.0,,22.0,0.1,yes,8.500613971555634,-1.6255694661711115,-12.3610819435876,7.960716503888192,14.72792051462265,-4.374135546165229,-4.507195505955968,8.189253992947979,-12.758772958654175,-0.0393620935162289,3.2392470508928257,1.3544147335159502,3.012844406417953,-2.742725455888566,-0.1636268420907528,21.7,0.081655525360522,62.209225760627184,1.6,3.153792237755221
46,4A 2rep,419.0,Hulk,Syringe pump,1,22.0,Succinate (K),5.0,500.0,0.0,Glass,65.0,50.0,17.0,,22.0,0.1,yes,9.438154781976792,0.1960060768679301,-2.1179498324523744,-4.918431087805335,1.826712799482341,1.2480897124884698,0.9018626771669116,-0.0048535309946611,-0.225314387813112,1.4390371788588223,-1.0535912099061868,5.3482828975801215,1.0836899000725675,1.3491917981759418,0.3280553979220686,16.46,0.0504889402805051,104.30647785221404,3.4,3.2257139873123664
46,4A 2rep,419.0,Hulk,Syringe pump,1,22.0,Succinate (K),5.0,500.0,0.0,Glass,65.0,50.0,17.0,,22.0,0.1,yes,9.438154781976792,0.1960060768679301,-2.1179498324523744,-4.918431087805335,1.826712799482341,1.2480897124884698,0.9018626771669116,-0.0048535309946611,-0.225314387813112,1.4390371788588223,-1.0535912099061868,5.3482828975801215,1.0836899000725675,1.3491917981759418,0.3280553979220686,18.79,0.0386342048692696,74.98358368194936,2.6,1.6544837834864414
46,4A 2rep,419.0,Hulk,Syringe pump,1,22.0,Succinate (K),5.0,500.0,0.0,Glass,65.0,50.0,17.0,,22.0,0.1,yes,9.438154781976792,0.1960060768679301,-2.1179498324523744,-4.918431087805335,1.826712799482341,1.2480897124884698,0.9018626771669116,-0.0048535309946611,-0.225314387813112,1.4390371788588223,-1.0535912099061868,5.3482828975801215,1.0836899000725675,1.3491917981759418,0.3280553979220686,15.21,0.0590180446412451,109.11872384236224,2.1,3.550398777336824
46,4A 2rep,419.0,Hulk,Syringe pump,1,22.0,Succinate (K),5.0,500.0,0.0,Glass,65.0,50.0,17.0,,22.0,0.1,yes,9.438154781976792,0.1960060768679301,-2.1179498324523744,-4.918431087805335,1.826712799482341,1.2480897124884698,0.9018626771669116,-0.0048535309946611,-0.225314387813112,1.4390371788588223,-1.0535912099061868,5.3482828975801215,1.0836899000725675,1.3491917981759418,0.3280553979220686,17.16,0.0691099062799356,76.34955114597177,2.1,3.176749097952045
46,4A 2rep,419.0,Hulk,Syringe pump,1,22.0,Succinate (K),5.0,500.0,0.0,Glass,65.0,50.0,17.0,,22.0,0.1,yes,9.438154781976792,0.1960060768679301,-2.1179498324523744,-4.918431087805335,1.826712799482341,1.2480897124884698,0.9018626771669116,-0.0048535309946611,-0.225314387813112,1.4390371788588223,-1.0535912099061868,5.3482828975801215,1.0836899000725675,1.3491917981759418,0.3280553979220686,14.61,0.0492111939115268,85.23266190214427,4.1,2.891391256131014
46,4A 2rep,419.0,Hulk,Syringe pump,1,22.0,Succinate (K),5.0,500.0,0.0,Glass,65.0,50.0,17.0,,22.0,0.1,yes,9.438154781976792,0.1960060768679301,-2.1179498324523744,-4.918431087805335,1.826712799482341,1.2480897124884698,0.9018626771669116,-0.0048535309946611,-0.225314387813112,1.4390371788588223,-1.0535912099061868,5.3482828975801215,1.0836899000725675,1.3491917981759418,0.3280553979220686,17.06,0.0404404914833737,92.11046205297912,2.1,1.9242816896529369
46,4A 2rep,419.0,Hulk,Syringe pump,1,22.0,Succinate (K),5.0,500.0,0.0,Glass,65.0,50.0,17.0,,22.0,0.1,yes,9.438154781976792,0.1960060768679301,-2.1179498324523744,-4.918431087805335,1.826712799482341,1.2480897124884698,0.9018626771669116,-0.0048535309946611,-0.225314387813112,1.4390371788588223,-1.0535912099061868,5.3482828975801215,1.0836899000725675,1.3491917981759418,0.3280553979220686,14.35,0.0305189897026631,83.67243863470921,3.8,1.5049065176395493
46,4A 2rep,419.0,Hulk,Syringe pump,1,22.0,Succinate (K),5.0,500.0,0.0,Glass,65.0,50.0,17.0,,22.0,0.1,yes,9.438154781976792,0.1960060768679301,-2.1179498324523744,-4.918431087805335,1.826712799482341,1.2480897124884698,0.9018626771669116,-0.0048535309946611,-0.225314387813112,1.4390371788588223,-1.0535912099061868,5.3482828975801215,1.0836899000725675,1.3491917981759418,0.3280553979220686,15.1,0.0427432216905901,113.32887350423351,4.2,2.8688283142912714
46,4A 2rep,419.0,Hulk,Syringe pump,1,22.0,Succinate (K),5.0,500.0,0.0,Glass,65.0,50.0,17.0,,22.0,0.1,yes,9.438154781976792,0.1960060768679301,-2.1179498324523744,-4.918431087805335,1.826712799482341,1.2480897124884698,0.9018626771669116,-0.0048535309946611,-0.225314387813112,1.4390371788588223,-1.0535912099061868,5.3482828975801215,1.0836899000725675,1.3491917981759418,0.3280553979220686,16.31,0.0347457293552704,89.05307308341625,3.3,1.7390534010333836
46,4A 2rep,419.0,Hulk,Syringe pump,1,22.0,Succinate (K),5.0,500.0,0.0,Glass,65.0,50.0,17.0,,22.0,0.1,yes,9.438154781976792,0.1960060768679301,-2.1179498324523744,-4.918431087805335,1.826712799482341,1.2480897124884698,0.9018626771669116,-0.0048535309946611,-0.225314387813112,1.4390371788588223,-1.0535912099061868,5.3482828975801215,1.0836899000725675,1.3491917981759418,0.3280553979220686,16.26,0.0489534165820238,99.2247343768654,2.9,2.814188233554823
47,Rep3,260.0,Hulk,Syringe pump,1,22.0,Succinate (K),5.0,500.0,0.0,Glass,70.0,100.0,17.0,,22.0,0.1,yes,3.025148275620806,-3.2838174947106644,16.28896937520812,12.703605065466004,-5.404768392030181,4.946102466118192,-6.438363922006633,1.29572317808804,-1.8741528044373608,-1.6329892545859748,-0.570448115305635,-0.3167504385547408,-0.0092138908744685,1.8841691759728691,1.590527115634227,14.92,0.067168114298222,92.50614386681748,2.9,4.216737839369191
47,Rep3,260.0,Hulk,Syringe pump,1,22.0,Succinate (K),5.0,500.0,0.0,Glass,70.0,100.0,17.0,,22.0,0.1,yes,3.025148275620806,-3.2838174947106644,16.28896937520812,12.703605065466004,-5.404768392030181,4.946102466118192,-6.438363922006633,1.29572317808804,-1.8741528044373608,-1.6329892545859748,-0.570448115305635,-0.3167504385547408,-0.0092138908744685,1.8841691759728691,1.590527115634227,13.82,0.0739642615513193,103.80775091761288,3.0,5.578702873388521
47,Rep3,260.0,Hulk,Syringe pump,1,22.0,Succinate (K),5.0,500.0,0.0,Glass,70.0,100.0,17.0,,22.0,0.1,yes,3.025148275620806,-3.2838174947106644,16.28896937520812,12.703605065466004,-5.404768392030181,4.946102466118192,-6.438363922006633,1.29572317808804,-1.8741528044373608,-1.6329892545859748,-0.570448115305635,-0.3167504385547408,-0.0092138908744685,1.8841691759728691,1.590527115634227,15.35,0.0711050048286092,87.96083308548835,2.8,4.586711633984489
47,Rep3,260.0,Hulk,Syringe pump,1,22.0,Succinate (K),5.0,500.0,0.0,Glass,70.0,100.0,17.0,,22.0,0.1,yes,3.025148275620806,-3.2838174947106644,16.28896937520812,12.703605065466004,-5.404768392030181,4.946102466118192,-6.438363922006633,1.29572317808804,-1.8741528044373608,-1.6329892545859748,-0.570448115305635,-0.3167504385547408,-0.0092138908744685,1.8841691759728691,1.590527115634227,15.65,0.0779308629694106,80.80502241753605,2.6,4.423024668738756
47,Rep3,260.0,Hulk,Syringe pump,1,22.0,Succinate (K),5.0,500.0,0.0,Glass,70.0,100.0,17.0,,22.0,0.1,yes,3.025148275620806,-3.2838174947106644,16.28896937520812,12.703605065466004,-5.404768392030181,4.946102466118192,-6.438363922006633,1.29572317808804,-1.8741528044373608,-1.6329892545859748,-0.570448115305635,-0.3167504385547408,-0.0092138908744685,1.8841691759728691,1.590527115634227,14.21,0.035859528650955,18.24494034095137,0.5,0.3601039724969365
47,Rep3,260.0,Hulk,Syringe pump,1,22.0,Succinate (K),5.0,500.0,0.0,Glass,70.0,100.0,17.0,,22.0,0.1,yes,3.025148275620806,-3.2838174947106644,16.28896937520812,12.703605065466004,-5.404768392030181,4.946102466118192,-6.438363922006633,1.29572317808804,-1.8741528044373608,-1.6329892545859748,-0.570448115305635,-0.3167504385547408,-0.0092138908744685,1.8841691759728691,1.590527115634227,14.31,0.1866573150361298,80.00937738567015,2.0,13.66990550579773
47,Rep3,260.0,Hulk,Syringe pump,1,22.0,Succinate (K),5.0,500.0,0.0,Glass,70.0,100.0,17.0,,22.0,0.1,yes,3.025148275620806,-3.2838174947106644,16.28896937520812,12.703605065466004,-5.404768392030181,4.946102466118192,-6.438363922006633,1.29572317808804,-1.8741528044373608,-1.6329892545859748,-0.570448115305635,-0.3167504385547408,-0.0092138908744685,1.8841691759728691,1.590527115634227,15.29,0.0611747285291214,94.89787105632776,3.0,3.852816263863358
47,Rep3,260.0,Hulk,Syringe pump,1,22.0,Succinate (K),5.0,500.0,0.0,Glass,70.0,100.0,17.0,,22.0,0.1,yes,3.025148275620806,-3.2838174947106644,16.28896937520812,12.703605065466004,-5.404768392030181,4.946102466118192,-6.438363922006633,1.29572317808804,-1.8741528044373608,-1.6329892545859748,-0.570448115305635,-0.3167504385547408,-0.0092138908744685,1.8841691759728691,1.590527115634227,15.45,0.0800720981946063,89.43718036135367,2.6,5.253298751253806
47,Rep3,260.0,Hulk,Syringe pump,1,22.0,Succinate (K),5.0,500.0,0.0,Glass,70.0,100.0,17.0,,22.0,0.1,yes,3.025148275620806,-3.2838174947106644,16.28896937520812,12.703605065466004,-5.404768392030181,4.946102466118192,-6.438363922006633,1.29572317808804,-1.8741528044373608,-1.6329892545859748,-0.570448115305635,-0.3167504385547408,-0.0092138908744685,1.8841691759728691,1.590527115634227,14.51,0.0725212520076781,92.20139161961134,3.1,5.0076152292485245
48,Rep7,400.0,Hulk,Syringe pump,1,22.0,Acetate (Na),5.0,750.0,0.0,Glass,70.0,100.0,17.0,,22.0,0.1,yes,8.500613971555634,-1.6255694661711115,-12.3610819435876,7.960716503888192,14.72792051462265,-4.374135546165229,-4.507195505955968,8.189253992947979,-12.758772958654175,-0.0393620935162289,3.2392470508928257,1.3544147335159502,3.012844406417953,-2.742725455888566,-0.1636268420907528,24.54,0.0535993507907289,67.84369149393028,2.0,2.1053799017436723
48,Rep7,400.0,Hulk,Syringe pump,1,22.0,Acetate (Na),5.0,750.0,0.0,Glass,70.0,100.0,17.0,,22.0,0.1,yes,8.500613971555634,-1.6255694661711115,-12.3610819435876,7.960716503888192,14.72792051462265,-4.374135546165229,-4.507195505955968,8.189253992947979,-12.758772958654175,-0.0393620935162289,3.2392470508928257,1.3544147335159502,3.012844406417953,-2.742725455888566,-0.1636268420907528,15.13,0.0493409599602089,94.74271937228484,2.9,2.7773176377688755
48,Rep7,400.0,Hulk,Syringe pump,1,22.0,Acetate (Na),5.0,750.0,0.0,Glass,70.0,100.0,17.0,,22.0,0.1,yes,8.500613971555634,-1.6255694661711115,-12.3610819435876,7.960716503888192,14.72792051462265,-4.374135546165229,-4.507195505955968,8.189253992947979,-12.758772958654175,-0.0393620935162289,3.2392470508928257,1.3544147335159502,3.012844406417953,-2.742725455888566,-0.1636268420907528,24.61,0.0320896637608966,52.67541808612303,2.1,0.9423231182352726
48,Rep7,400.0,Hulk,Syringe pump,1,22.0,Acetate (Na),5.0,750.0,0.0,Glass,70.0,100.0,17.0,,22.0,0.1,yes,8.500613971555634,-1.6255694661711115,-12.3610819435876,7.960716503888192,14.72792051462265,-4.374135546165229,-4.507195505955968,8.189253992947979,-12.758772958654175,-0.0393620935162289,3.2392470508928257,1.3544147335159502,3.012844406417953,-2.742725455888566,-0.1636268420907528,17.27,0.0399068015070394,73.86817899561515,2.8,1.7871647375596311
48,Rep7,400.0,Hulk,Syringe pump,1,22.0,Acetate (Na),5.0,750.0,0.0,Glass,70.0,100.0,17.0,,22.0,0.1,yes,8.500613971555634,-1.6255694661711115,-12.3610819435876,7.960716503888192,14.72792051462265,-4.374135546165229,-4.507195505955968,8.189253992947979,-12.758772958654175,-0.0393620935162289,3.2392470508928257,1.3544147335159502,3.012844406417953,-2.742725455888566,-0.1636268420907528,15.9,0.075397140587768,116.73236015460328,3.2,5.790781911416301
48,Rep7,400.0,Hulk,Syringe pump,1,22.0,Acetate (Na),5.0,750.0,0.0,Glass,70.0,100.0,17.0,,22.0,0.1,yes,8.500613971555634,-1.6255694661711115,-12.3610819435876,7.960716503888192,14.72792051462265,-4.374135546165229,-4.507195505955968,8.189253992947979,-12.758772958654175,-0.0393620935162289,3.2392470508928257,1.3544147335159502,3.012844406417953,-2.742725455888566,-0.1636268420907528,21.58,0.0755006628986114,78.29510408537712,1.8,3.576784720677052
48,Rep7,400.0,Hulk,Syringe pump,1,22.0,Acetate (Na),5.0,750.0,0.0,Glass,70.0,100.0,17.0,,22.0,0.1,yes,8.500613971555634,-1.6255694661711115,-12.3610819435876,7.960716503888192,14.72792051462265,-4.374135546165229,-4.507195505955968,8.189253992947979,-12.758772958654175,-0.0393620935162289,3.2392470508928257,1.3544147335159502,3.012844406417953,-2.742725455888566,-0.1636268420907528,21.52,0.0582669471669142,75.95370037964776,2.4,2.683308169011759
48,Rep7,400.0,Hulk,Syringe pump,1,22.0,Acetate (Na),5.0,750.0,0.0,Glass,70.0,100.0,17.0,,22.0,0.1,yes,8.500613971555634,-1.6255694661711115,-12.3610819435876,7.960716503888192,14.72792051462265,-4.374135546165229,-4.507195505955968,8.189253992947979,-12.758772958654175,-0.0393620935162289,3.2392470508928257,1.3544147335159502,3.012844406417953,-2.742725455888566,-0.1636268420907528,21.39,0.0924553769479814,50.62351369475664,1.4,2.8719960350411884
48,Rep7,400.0,Hulk,Syringe pump,1,22.0,Acetate (Na),5.0,750.0,0.0,Glass,70.0,100.0,17.0,,22.0,0.1,yes,8.500613971555634,-1.6255694661711115,-12.3610819435876,7.960716503888192,14.72792051462265,-4.374135546165229,-4.507195505955968,8.189253992947979,-12.758772958654175,-0.0393620935162289,3.2392470508928257,1.3544147335159502,3.012844406417953,-2.742725455888566,-0.1636268420907528,17.47,0.0467546918621402,80.7619051888172,2.6,2.185113144799024
48,Rep7,400.0,Hulk,Syringe pump,1,22.0,Acetate (Na),5.0,750.0,0.0,Glass,70.0,100.0,17.0,,22.0,0.1,yes,8.500613971555634,-1.6255694661711115,-12.3610819435876,7.960716503888192,14.72792051462265,-4.374135546165229,-4.507195505955968,8.189253992947979,-12.758772958654175,-0.0393620935162289,3.2392470508928257,1.3544147335159502,3.012844406417953,-2.742725455888566,-0.1636268420907528,18.97,0.0637643661998237,67.99604394564777,1.8,2.584453260969415
49,Rep5,570.0,Hulk,Syringe pump,1,22.0,Acetate (K),5.0,500.0,0.0,Glass,65.0,50.0,17.0,,21.6,0.1,yes,-14.98535711971441,-9.414926272617633,-0.0200920680471098,9.91863174944586,-5.281536514007199,-3.593905460900058,-2.048338424271335,-0.8065457394857416,7.20358432022035,0.3235447505598098,4.961797586489877,-3.4972259888317616,-1.8646947473886144,6.448107707624354,-6.5257718356372525,12.68,0.0663866278225689,97.11929563564962,2.8,4.335351896334722
49,Rep5,570.0,Hulk,Syringe pump,1,22.0,Acetate (K),5.0,500.0,0.0,Glass,65.0,50.0,17.0,,21.6,0.1,yes,-14.98535711971441,-9.414926272617633,-0.0200920680471098,9.91863174944586,-5.281536514007199,-3.593905460900058,-2.048338424271335,-0.8065457394857416,7.20358432022035,0.3235447505598098,4.961797586489877,-3.4972259888317616,-1.8646947473886144,6.448107707624354,-6.5257718356372525,13.64,0.0612571587655106,90.50422397702732,2.5,3.6750234231044754
49,Rep5,570.0,Hulk,Syringe pump,1,22.0,Acetate (K),5.0,500.0,0.0,Glass,65.0,50.0,17.0,,21.6,0.1,yes,-14.98535711971441,-9.414926272617633,-0.0200920680471098,9.91863174944586,-5.281536514007199,-3.593905460900058,-2.048338424271335,-0.8065457394857416,7.20358432022035,0.3235447505598098,4.961797586489877,-3.4972259888317616,-1.8646947473886144,6.448107707624354,-6.5257718356372525,13.55,0.2854444599081456,74.2303110164851,2.5,21.47150771876025
49,Rep5,570.0,Hulk,Syringe pump,1,22.0,Acetate (K),5.0,500.0,0.0,Glass,65.0,50.0,17.0,,21.6,0.1,yes,-14.98535711971441,-9.414926272617633,-0.0200920680471098,9.91863174944586,-5.281536514007199,-3.593905460900058,-2.048338424271335,-0.8065457394857416,7.20358432022035,0.3235447505598098,4.961797586489877,-3.4972259888317616,-1.8646947473886144,6.448107707624354,-6.5257718356372525,15.85,0.0554531946508172,63.40251202765976,2.0,2.350333015100324
49,Rep5,570.0,Hulk,Syringe pump,1,22.0,Acetate (K),5.0,500.0,0.0,Glass,65.0,50.0,17.0,,21.6,0.1,yes,-14.98535711971441,-9.414926272617633,-0.0200920680471098,9.91863174944586,-5.281536514007199,-3.593905460900058,-2.048338424271335,-0.8065457394857416,7.20358432022035,0.3235447505598098,4.961797586489877,-3.4972259888317616,-1.8646947473886144,6.448107707624354,-6.5257718356372525,11.05,1.2627370843583845,99.16164028627158,2.8,114.67428933678464
49,Rep5,570.0,Hulk,Syringe pump,1,22.0,Acetate (K),5.0,500.0,0.0,Glass,65.0,50.0,17.0,,21.6,0.1,yes,-14.98535711971441,-9.414926272617633,-0.0200920680471098,9.91863174944586,-5.281536514007199,-3.593905460900058,-2.048338424271335,-0.8065457394857416,7.20358432022035,0.3235447505598098,4.961797586489877,-3.4972259888317616,-1.8646947473886144,6.448107707624354,-6.5257718356372525,13.79,0.0789702574356411,89.49979329633652,3.1,5.802140101659768
49,Rep5,570.0,Hulk,Syringe pump,1,22.0,Acetate (K),5.0,500.0,0.0,Glass,65.0,50.0,17.0,,21.6,0.1,yes,-14.98535711971441,-9.414926272617633,-0.0200920680471098,9.91863174944586,-5.281536514007199,-3.593905460900058,-2.048338424271335,-0.8065457394857416,7.20358432022035,0.3235447505598098,4.961797586489877,-3.4972259888317616,-1.8646947473886144,6.448107707624354,-6.5257718356372525,14.09,0.0696817511872918,79.04730005629476,1.7,3.4820620614808253
49,Rep5,570.0,Hulk,Syringe pump,1,22.0,Acetate (K),5.0,500.0,0.0,Glass,65.0,50.0,17.0,,21.6,0.1,yes,-14.98535711971441,-9.414926272617633,-0.0200920680471098,9.91863174944586,-5.281536514007199,-3.593905460900058,-2.048338424271335,-0.8065457394857416,7.20358432022035,0.3235447505598098,4.961797586489877,-3.4972259888317616,-1.8646947473886144,6.448107707624354,-6.5257718356372525,20.32,0.1650895605130852,68.85213276729053,1.7,10.377073982182436
49,Rep5,570.0,Hulk,Syringe pump,1,22.0,Acetate (K),5.0,500.0,0.0,Glass,65.0,50.0,17.0,,21.6,0.1,yes,-14.98535711971441,-9.414926272617633,-0.0200920680471098,9.91863174944586,-5.281536514007199,-3.593905460900058,-2.048338424271335,-0.8065457394857416,7.20358432022035,0.3235447505598098,4.961797586489877,-3.4972259888317616,-1.8646947473886144,6.448107707624354,-6.5257718356372525,12.89,1.0243091399984117,76.84384393519173,2.6,76.89475331589462
49,Rep5,570.0,Hulk,Syringe pump,1,22.0,Acetate (K),5.0,500.0,0.0,Glass,65.0,50.0,17.0,,21.6,0.1,yes,-14.98535711971441,-9.414926272617633,-0.0200920680471098,9.91863174944586,-5.281536514007199,-3.593905460900058,-2.048338424271335,-0.8065457394857416,7.20358432022035,0.3235447505598098,4.961797586489877,-3.4972259888317616,-1.8646947473886144,6.448107707624354,-6.5257718356372525,13.91,0.0563339340736003,78.62214590857587,2.3,2.818076820181993
5,NT2RepCT,290.0,Hulk,Syringe pump,1,22.0,Acetate (Na),5.0,750.0,0.0,Glass,60.0,50.0,17.0,,21.7,0.1,yes,7.013496530592531,-3.7908297222317135,-4.10207740295945,-2.9692970607531426,-2.3351053258102947,1.6745684623279276,-1.3803651319707078,-1.2632435037397154,0.7365816290172447,-0.964466907726116,-0.4026804890928635,1.484928692562378,-0.3379898897090373,-0.7947068295784809,-1.821606246659648,12.13,0.9509596132245934,73.5116193945148,2.6,58.46935201638536
5,NT2RepCT,290.0,Hulk,Syringe pump,1,22.0,Acetate (Na),5.0,750.0,0.0,Glass,60.0,50.0,17.0,,21.7,0.1,yes,7.013496530592531,-3.7908297222317135,-4.10207740295945,-2.9692970607531426,-2.3351053258102947,1.6745684623279276,-1.3803651319707078,-1.2632435037397154,0.7365816290172447,-0.964466907726116,-0.4026804890928635,1.484928692562378,-0.3379898897090373,-0.7947068295784809,-1.821606246659648,12.11,1.1065284752644513,69.9435641298818,2.0,69.14160962956403
5,NT2RepCT,290.0,Hulk,Syringe pump,1,22.0,Acetate (Na),5.0,750.0,0.0,Glass,60.0,50.0,17.0,,21.7,0.1,yes,7.013496530592531,-3.7908297222317135,-4.10207740295945,-2.9692970607531426,-2.3351053258102947,1.6745684623279276,-1.3803651319707078,-1.2632435037397154,0.7365816290172447,-0.964466907726116,-0.4026804890928635,1.484928692562378,-0.3379898897090373,-0.7947068295784809,-1.821606246659648,11.46,1.43357191113548,99.00346933753292,3.3,118.9236412963116
5,NT2RepCT,290.0,Hulk,Syringe pump,1,22.0,Acetate (Na),5.0,750.0,0.0,Glass,60.0,50.0,17.0,,21.7,0.1,yes,7.013496530592531,-3.7908297222317135,-4.10207740295945,-2.9692970607531426,-2.3351053258102947,1.6745684623279276,-1.3803651319707078,-1.2632435037397154,0.7365816290172447,-0.964466907726116,-0.4026804890928635,1.484928692562378,-0.3379898897090373,-0.7947068295784809,-1.821606246659648,13.17,1.5208803333760232,97.20241731825595,3.2,129.73904432015706
5,NT2RepCT,290.0,Hulk,Syringe pump,1,22.0,Acetate (Na),5.0,750.0,0.0,Glass,60.0,50.0,17.0,,21.7,0.1,yes,7.013496530592531,-3.7908297222317135,-4.10207740295945,-2.9692970607531426,-2.3351053258102947,1.6745684623279276,-1.3803651319707078,-1.2632435037397154,0.7365816290172447,-0.964466907726116,-0.4026804890928635,1.484928692562378,-0.3379898897090373,-0.7947068295784809,-1.821606246659648,14.06,1.2352104409760565,91.26735347194308,3.5,99.88627496732008
5,NT2RepCT,290.0,Hulk,Syringe pump,1,22.0,Acetate (Na),5.0,750.0,0.0,Glass,60.0,50.0,17.0,,21.7,0.1,yes,7.013496530592531,-3.7908297222317135,-4.10207740295945,-2.9692970607531426,-2.3351053258102947,1.6745684623279276,-1.3803651319707078,-1.2632435037397154,0.7365816290172447,-0.964466907726116,-0.4026804890928635,1.484928692562378,-0.3379898897090373,-0.7947068295784809,-1.821606246659648,15.71,0.8496504539623505,69.77928088430019,3.1,57.114141054062806
5,NT2RepCT,290.0,Hulk,Syringe pump,1,22.0,Acetate (Na),5.0,750.0,0.0,Glass,60.0,50.0,17.0,,21.7,0.1,yes,7.013496530592531,-3.7908297222317135,-4.10207740295945,-2.9692970607531426,-2.3351053258102947,1.6745684623279276,-1.3803651319707078,-1.2632435037397154,0.7365816290172447,-0.964466907726116,-0.4026804890928635,1.484928692562378,-0.3379898897090373,-0.7947068295784809,-1.821606246659648,18.04,1.00756931955177,48.95829240916613,2.2,48.63840809650373
5,NT2RepCT,290.0,Hulk,Syringe pump,1,22.0,Acetate (Na),5.0,750.0,0.0,Glass,60.0,50.0,17.0,,21.7,0.1,yes,7.013496530592531,-3.7908297222317135,-4.10207740295945,-2.9692970607531426,-2.3351053258102947,1.6745684623279276,-1.3803651319707078,-1.2632435037397154,0.7365816290172447,-0.964466907726116,-0.4026804890928635,1.484928692562378,-0.3379898897090373,-0.7947068295784809,-1.821606246659648,18.98,0.7141655201084859,90.65717746186802,3.5,60.60366355053343
5,NT2RepCT,290.0,Hulk,Syringe pump,1,22.0,Acetate (Na),5.0,750.0,0.0,Glass,60.0,50.0,17.0,,21.7,0.1,yes,7.013496530592531,-3.7908297222317135,-4.10207740295945,-2.9692970607531426,-2.3351053258102947,1.6745684623279276,-1.3803651319707078,-1.2632435037397154,0.7365816290172447,-0.964466907726116,-0.4026804890928635,1.484928692562378,-0.3379898897090373,-0.7947068295784809,-1.821606246659648,12.44,1.1585830704521558,85.18453173541671,2.2,91.37496118636548
5,NT2RepCT,290.0,Hulk,Syringe pump,1,22.0,Acetate (Na),5.0,750.0,0.0,Glass,60.0,50.0,17.0,,21.7,0.1,yes,7.013496530592531,-3.7908297222317135,-4.10207740295945,-2.9692970607531426,-2.3351053258102947,1.6745684623279276,-1.3803651319707078,-1.2632435037397154,0.7365816290172447,-0.964466907726116,-0.4026804890928635,1.484928692562378,-0.3379898897090373,-0.7947068295784809,-1.821606246659648,12.75,1.372511576364428,108.95797579793312,3.9,119.36534897395
5% Dextran spin 100rpm,NT2RepCT,290.0,Hulk,Syringe pump,1,22.0,Acetate (Na),5.0,750.0,0.0,Glass,58.0,100.0,17.0,,22.0,0.3,yes,7.013496530592531,-3.7908297222317135,-4.10207740295945,-2.9692970607531426,-2.3351053258102947,1.6745684623279276,-1.3803651319707078,-1.2632435037397154,0.7365816290172447,-0.964466907726116,-0.4026804890928635,1.484928692562378,-0.3379898897090373,-0.7947068295784809,-1.821606246659648,8.457,0.869022238,98.7418016,2.67,73.47900988
5% Dextran spin 50rpm,NT2RepCT,290.0,Hulk,Syringe pump,1,22.0,Acetate (Na),5.0,750.0,0.0,Glass,58.0,50.0,17.0,,22.0,0.3,yes,7.013496530592531,-3.7908297222317135,-4.10207740295945,-2.9692970607531426,-2.3351053258102947,1.6745684623279276,-1.3803651319707078,-1.2632435037397154,0.7365816290172447,-0.964466907726116,-0.4026804890928635,1.484928692562378,-0.3379898897090373,-0.7947068295784809,-1.821606246659648,13.471,1.386081904,76.78233048,2.33,83.85349892
50,Rep7,400.0,Hulk,Syringe pump,1,22.0,Succinate (K),5.0,500.0,0.0,Glass,70.0,50.0,17.0,,22.1,0.1,yes,8.500613971555634,-1.6255694661711115,-12.3610819435876,7.960716503888192,14.72792051462265,-4.374135546165229,-4.507195505955968,8.189253992947979,-12.758772958654175,-0.0393620935162289,3.2392470508928257,1.3544147335159502,3.012844406417953,-2.742725455888566,-0.1636268420907528,9.32,0.03704,74.10662115174368,2.7,1.5876479205007574
50,Rep7,400.0,Hulk,Syringe pump,1,22.0,Succinate (K),5.0,500.0,0.0,Glass,70.0,50.0,17.0,,22.1,0.1,yes,8.500613971555634,-1.6255694661711115,-12.3610819435876,7.960716503888192,14.72792051462265,-4.374135546165229,-4.507195505955968,8.189253992947979,-12.758772958654175,-0.0393620935162289,3.2392470508928257,1.3544147335159502,3.012844406417953,-2.742725455888566,-0.1636268420907528,8.17,0.0918799999999999,115.97066708404738,4.4,9.109962405190446
50,Rep7,400.0,Hulk,Syringe pump,1,22.0,Succinate (K),5.0,500.0,0.0,Glass,70.0,50.0,17.0,,22.1,0.1,yes,8.500613971555634,-1.6255694661711115,-12.3610819435876,7.960716503888192,14.72792051462265,-4.374135546165229,-4.507195505955968,8.189253992947979,-12.758772958654175,-0.0393620935162289,3.2392470508928257,1.3544147335159502,3.012844406417953,-2.742725455888566,-0.1636268420907528,9.89,0.04143,83.0497279519644,2.9,2.141480693377695
50,Rep7,400.0,Hulk,Syringe pump,1,22.0,Succinate (K),5.0,500.0,0.0,Glass,70.0,50.0,17.0,,22.1,0.1,yes,8.500613971555634,-1.6255694661711115,-12.3610819435876,7.960716503888192,14.72792051462265,-4.374135546165229,-4.507195505955968,8.189253992947979,-12.758772958654175,-0.0393620935162289,3.2392470508928257,1.3544147335159502,3.012844406417953,-2.742725455888566,-0.1636268420907528,6.09,0.0477799999999999,137.98895475574767,3.2,3.317564388340631
50,Rep7,400.0,Hulk,Syringe pump,1,22.0,Succinate (K),5.0,500.0,0.0,Glass,70.0,50.0,17.0,,22.1,0.1,yes,8.500613971555634,-1.6255694661711115,-12.3610819435876,7.960716503888192,14.72792051462265,-4.374135546165229,-4.507195505955968,8.189253992947979,-12.758772958654175,-0.0393620935162289,3.2392470508928257,1.3544147335159502,3.012844406417953,-2.742725455888566,-0.1636268420907528,7.01,0.05497,117.7814140242597,5.1,5.629432144304961
