Repository: eriklidb/Explainable-AI-for-Recombinant-Spider-Silk-Review

# Explainable AI for Recombinant Spider Silk: Spinning Parameters and Sequence Effects

## About
Materials concerning the work "Explainable AI for Recombinant Spider Silk: Spinning Parameters and Sequence Effects". Supplementary material referenced in the report can be found in "supplementary.pdf".
The Spidrospin dataset containing the data for the artificial spider silk experiments and fibers is as of this moment confidential, and can unfortunately not be shared. The PLM vector embeddings however, are shared. Given the dataset (or a similar one tabular dataset recording spidroin processing parameters), all the experiments can be reproduced by utilizing a virtual environment and

File: data/spinning_data_embeddings_pca.csv (part 6 of 26)
Sample number,Protein,concentration (mg/ml),Spinning device,Extrusion device,Number of baths,Temperature SB,Spinning Buffer,SB pH,SB conc. (mM),NaCl (mM),Capillery type,Capillery size (um),Reeling speed (rpm),Flow rate (ul/min),pumppressure (bar),Temp C (spinning),Humidity (spinning),Continous spinning,pca_1,pca_2,pca_3,pca_4,pca_5,pca_6,pca_7,pca_8,pca_9,pca_10,pca_11,pca_12,pca_13,pca_14,pca_15,Diameter (µm),Strain (mm/mm),Strength (MPa),Youngs Modulus (GPa),Toughness Modulus (MJ m-3)
50,Rep7,400.0,Hulk,Syringe pump,1,22.0,Succinate (K),5.0,500.0,0.0,Glass,70.0,50.0,17.0,,22.1,0.1,yes,8.500613971555634,-1.6255694661711115,-12.3610819435876,7.960716503888192,14.72792051462265,-4.374135546165229,-4.507195505955968,8.189253992947979,-12.758772958654175,-0.0393620935162289,3.2392470508928257,1.3544147335159502,3.012844406417953,-2.742725455888566,-0.1636268420907528,8.35,0.0278999999999999,38.08076908653928,1.7,0.5581518920436901
50,Rep7,400.0,Hulk,Syringe pump,1,22.0,Succinate (K),5.0,500.0,0.0,Glass,70.0,50.0,17.0,,22.1,0.1,yes,8.500613971555634,-1.6255694661711115,-12.3610819435876,7.960716503888192,14.72792051462265,-4.374135546165229,-4.507195505955968,8.189253992947979,-12.758772958654175,-0.0393620935162289,3.2392470508928257,1.3544147335159502,3.012844406417953,-2.742725455888566,-0.1636268420907528,9.16,0.07743,89.97075276418055,12.0,3.612944038593968
50,Rep7,400.0,Hulk,Syringe pump,1,22.0,Succinate (K),5.0,500.0,0.0,Glass,70.0,50.0,17.0,,22.1,0.1,yes,8.500613971555634,-1.6255694661711115,-12.3610819435876,7.960716503888192,14.72792051462265,-4.374135546165229,-4.507195505955968,8.189253992947979,-12.758772958654175,-0.0393620935162289,3.2392470508928257,1.3544147335159502,3.012844406417953,-2.742725455888566,-0.1636268420907528,7.86,0.04225,94.46558802645188,3.1,2.449943950456911
50,Rep7,400.0,Hulk,Syringe pump,1,22.0,Succinate (K),5.0,500.0,0.0,Glass,70.0,50.0,17.0,,22.1,0.1,yes,8.500613971555634,-1.6255694661711115,-12.3610819435876,7.960716503888192,14.72792051462265,-4.374135546165229,-4.507195505955968,8.189253992947979,-12.758772958654175,-0.0393620935162289,3.2392470508928257,1.3544147335159502,3.012844406417953,-2.742725455888566,-0.1636268420907528,9.61,0.05702,85.55147973609697,3.0,3.6114880408155994
50,Rep7,400.0,Hulk,Syringe pump,1,22.0,Succinate (K),5.0,500.0,0.0,Glass,70.0,50.0,17.0,,22.1,0.1,yes,8.500613971555634,-1.6255694661711115,-12.3610819435876,7.960716503888192,14.72792051462265,-4.374135546165229,-4.507195505955968,8.189253992947979,-12.758772958654175,-0.0393620935162289,3.2392470508928257,1.3544147335159502,3.012844406417953,-2.742725455888566,-0.1636268420907528,8.3,0.03962,84.07132884170366,3.2,2.1490596569779985
51,Rep3,260.0,Hulk,Syringe pump,1,22.0,Succinate (K),5.0,500.0,0.0,Glass,60.0,50.0,17.0,,21.2,0.1,yes,3.025148275620806,-3.2838174947106644,16.28896937520812,12.703605065466004,-5.404768392030181,4.946102466118192,-6.438363922006633,1.29572317808804,-1.8741528044373608,-1.6329892545859748,-0.570448115305635,-0.3167504385547408,-0.0092138908744685,1.8841691759728691,1.590527115634227,6.34,0.5691687375869536,71.98170293869293,2.4,36.70415733920914
51,Rep3,260.0,Hulk,Syringe pump,1,22.0,Succinate (K),5.0,500.0,0.0,Glass,60.0,50.0,17.0,,21.2,0.1,yes,3.025148275620806,-3.2838174947106644,16.28896937520812,12.703605065466004,-5.404768392030181,4.946102466118192,-6.438363922006633,1.29572317808804,-1.8741528044373608,-1.6329892545859748,-0.570448115305635,-0.3167504385547408,-0.0092138908744685,1.8841691759728691,1.590527115634227,8.08,0.8162920449546054,107.9430839955689,1.6,77.01295526070695
51,Rep3,260.0,Hulk,Syringe pump,1,22.0,Succinate (K),5.0,500.0,0.0,Glass,60.0,50.0,17.0,,21.2,0.1,yes,3.025148275620806,-3.2838174947106644,16.28896937520812,12.703605065466004,-5.404768392030181,4.946102466118192,-6.438363922006633,1.29572317808804,-1.8741528044373608,-1.6329892545859748,-0.570448115305635,-0.3167504385547408,-0.0092138908744685,1.8841691759728691,1.590527115634227,7.5,0.1762902300555852,61.57363802969562,1.7,9.848649273468627
51,Rep3,260.0,Hulk,Syringe pump,1,22.0,Succinate (K),5.0,500.0,0.0,Glass,60.0,50.0,17.0,,21.2,0.1,yes,3.025148275620806,-3.2838174947106644,16.28896937520812,12.703605065466004,-5.404768392030181,4.946102466118192,-6.438363922006633,1.29572317808804,-1.8741528044373608,-1.6329892545859748,-0.570448115305635,-0.3167504385547408,-0.0092138908744685,1.8841691759728691,1.590527115634227,9.22,0.5909920272896751,76.37259495040291,2.6,39.16921441506776
51,Rep3,260.0,Hulk,Syringe pump,1,22.0,Succinate (K),5.0,500.0,0.0,Glass,60.0,50.0,17.0,,21.2,0.1,yes,3.025148275620806,-3.2838174947106644,16.28896937520812,12.703605065466004,-5.404768392030181,4.946102466118192,-6.438363922006633,1.29572317808804,-1.8741528044373608,-1.6329892545859748,-0.570448115305635,-0.3167504385547408,-0.0092138908744685,1.8841691759728691,1.590527115634227,24.56,0.070502543396077,68.11515446333495,1.8,2.9364379766596644
51,Rep3,260.0,Hulk,Syringe pump,1,22.0,Succinate (K),5.0,500.0,0.0,Glass,60.0,50.0,17.0,,21.2,0.1,yes,3.025148275620806,-3.2838174947106644,16.28896937520812,12.703605065466004,-5.404768392030181,4.946102466118192,-6.438363922006633,1.29572317808804,-1.8741528044373608,-1.6329892545859748,-0.570448115305635,-0.3167504385547408,-0.0092138908744685,1.8841691759728691,1.590527115634227,5.53,0.5590629540433493,73.56135234847675,2.0,33.56040126221076
51,Rep3,260.0,Hulk,Syringe pump,1,22.0,Succinate (K),5.0,500.0,0.0,Glass,60.0,50.0,17.0,,21.2,0.1,yes,3.025148275620806,-3.2838174947106644,16.28896937520812,12.703605065466004,-5.404768392030181,4.946102466118192,-6.438363922006633,1.29572317808804,-1.8741528044373608,-1.6329892545859748,-0.570448115305635,-0.3167504385547408,-0.0092138908744685,1.8841691759728691,1.590527115634227,10.18,0.4651760804598842,59.384320709548106,2.2,27.161184817646834
51,Rep3,260.0,Hulk,Syringe pump,1,22.0,Succinate (K),5.0,500.0,0.0,Glass,60.0,50.0,17.0,,21.2,0.1,yes,3.025148275620806,-3.2838174947106644,16.28896937520812,12.703605065466004,-5.404768392030181,4.946102466118192,-6.438363922006633,1.29572317808804,-1.8741528044373608,-1.6329892545859748,-0.570448115305635,-0.3167504385547408,-0.0092138908744685,1.8841691759728691,1.590527115634227,5.32,0.2468442362654811,125.32923171454328,3.3,24.763577511606535
51,Rep3,260.0,Hulk,Syringe pump,1,22.0,Succinate (K),5.0,500.0,0.0,Glass,60.0,50.0,17.0,,21.2,0.1,yes,3.025148275620806,-3.2838174947106644,16.28896937520812,12.703605065466004,-5.404768392030181,4.946102466118192,-6.438363922006633,1.29572317808804,-1.8741528044373608,-1.6329892545859748,-0.570448115305635,-0.3167504385547408,-0.0092138908744685,1.8841691759728691,1.590527115634227,8.94,0.0366678922421074,94.79567876004818,3.7,2.093868002324299
51,Rep3,260.0,Hulk,Syringe pump,1,22.0,Succinate (K),5.0,500.0,0.0,Glass,60.0,50.0,17.0,,21.2,0.1,yes,3.025148275620806,-3.2838174947106644,16.28896937520812,12.703605065466004,-5.404768392030181,4.946102466118192,-6.438363922006633,1.29572317808804,-1.8741528044373608,-1.6329892545859748,-0.570448115305635,-0.3167504385547408,-0.0092138908744685,1.8841691759728691,1.590527115634227,24.95,0.0608661879960564,68.13364814711589,2.0,2.6072783641581414
52,Rep1,360.0,Hulk,Syringe pump,1,22.0,Succinate (K),5.0,500.0,0.0,Glass,100.0,100.0,17.0,,21.5,0.1,yes,-14.93133750913569,10.626462693688577,8.197519806453661,-4.070632866128462,7.911202918972889,1.292103797939342,-2.7454747153387973,-3.7526579066560624,-1.937243213207237,6.067176044057685,4.120939431155018,3.7696357743123294,-4.0145083286364,-0.4570974404299114,-2.1950310710874965,9.31,0.6868562365036596,128.34752765547933,3.3,68.0570116496215
52,Rep1,360.0,Hulk,Syringe pump,1,22.0,Succinate (K),5.0,500.0,0.0,Glass,100.0,100.0,17.0,,21.5,0.1,yes,-14.93133750913569,10.626462693688577,8.197519806453661,-4.070632866128462,7.911202918972889,1.292103797939342,-2.7454747153387973,-3.7526579066560624,-1.937243213207237,6.067176044057685,4.120939431155018,3.7696357743123294,-4.0145083286364,-0.4570974404299114,-2.1950310710874965,9.92,0.876652236098179,117.35813896825634,2.6,76.392961519544
52,Rep1,360.0,Hulk,Syringe pump,1,22.0,Succinate (K),5.0,500.0,0.0,Glass,100.0,100.0,17.0,,21.5,0.1,yes,-14.93133750913569,10.626462693688577,8.197519806453661,-4.070632866128462,7.911202918972889,1.292103797939342,-2.7454747153387973,-3.7526579066560624,-1.937243213207237,6.067176044057685,4.120939431155018,3.7696357743123294,-4.0145083286364,-0.4570974404299114,-2.1950310710874965,10.6,0.729736079567703,103.17852349509565,2.3,54.71732945583565
52,Rep1,360.0,Hulk,Syringe pump,1,22.0,Succinate (K),5.0,500.0,0.0,Glass,100.0,100.0,17.0,,21.5,0.1,yes,-14.93133750913569,10.626462693688577,8.197519806453661,-4.070632866128462,7.911202918972889,1.292103797939342,-2.7454747153387973,-3.7526579066560624,-1.937243213207237,6.067176044057685,4.120939431155018,3.7696357743123294,-4.0145083286364,-0.4570974404299114,-2.1950310710874965,10.62,0.7503309610312049,111.97771534539145,2.7,63.0342061133549
52,Rep1,360.0,Hulk,Syringe pump,1,22.0,Succinate (K),5.0,500.0,0.0,Glass,100.0,100.0,17.0,,21.5,0.1,yes,-14.93133750913569,10.626462693688577,8.197519806453661,-4.070632866128462,7.911202918972889,1.292103797939342,-2.7454747153387973,-3.7526579066560624,-1.937243213207237,6.067176044057685,4.120939431155018,3.7696357743123294,-4.0145083286364,-0.4570974404299114,-2.1950310710874965,10.1,0.5866110941553487,104.09123325614848,3.0,49.71474813474045
52,Rep1,360.0,Hulk,Syringe pump,1,22.0,Succinate (K),5.0,500.0,0.0,Glass,100.0,100.0,17.0,,21.5,0.1,yes,-14.93133750913569,10.626462693688577,8.197519806453661,-4.070632866128462,7.911202918972889,1.292103797939342,-2.7454747153387973,-3.7526579066560624,-1.937243213207237,6.067176044057685,4.120939431155018,3.7696357743123294,-4.0145083286364,-0.4570974404299114,-2.1950310710874965,8.04,0.6949608173792282,177.92235247871608,5.0,100.67558612338355
52,Rep1,360.0,Hulk,Syringe pump,1,22.0,Succinate (K),5.0,500.0,0.0,Glass,100.0,100.0,17.0,,21.5,0.1,yes,-14.93133750913569,10.626462693688577,8.197519806453661,-4.070632866128462,7.911202918972889,1.292103797939342,-2.7454747153387973,-3.7526579066560624,-1.937243213207237,6.067176044057685,4.120939431155018,3.7696357743123294,-4.0145083286364,-0.4570974404299114,-2.1950310710874965,8.89,0.6444532921913104,138.04317696013862,4.3,74.82016655800201
52,Rep1,360.0,Hulk,Syringe pump,1,22.0,Succinate (K),5.0,500.0,0.0,Glass,100.0,100.0,17.0,,21.5,0.1,yes,-14.93133750913569,10.626462693688577,8.197519806453661,-4.070632866128462,7.911202918972889,1.292103797939342,-2.7454747153387973,-3.7526579066560624,-1.937243213207237,6.067176044057685,4.120939431155018,3.7696357743123294,-4.0145083286364,-0.4570974404299114,-2.1950310710874965,7.37,0.4875931011320307,117.5385313740814,3.9,45.74374804333866
52,Rep1,360.0,Hulk,Syringe pump,1,22.0,Succinate (K),5.0,500.0,0.0,Glass,100.0,100.0,17.0,,21.5,0.1,yes,-14.93133750913569,10.626462693688577,8.197519806453661,-4.070632866128462,7.911202918972889,1.292103797939342,-2.7454747153387973,-3.7526579066560624,-1.937243213207237,6.067176044057685,4.120939431155018,3.7696357743123294,-4.0145083286364,-0.4570974404299114,-2.1950310710874965,9.23,0.683628057185617,135.93577647355727,4.1,73.69685532079015
52,Rep1,360.0,Hulk,Syringe pump,1,22.0,Succinate (K),5.0,500.0,0.0,Glass,100.0,100.0,17.0,,21.5,0.1,yes,-14.93133750913569,10.626462693688577,8.197519806453661,-4.070632866128462,7.911202918972889,1.292103797939342,-2.7454747153387973,-3.7526579066560624,-1.937243213207237,6.067176044057685,4.120939431155018,3.7696357743123294,-4.0145083286364,-0.4570974404299114,-2.1950310710874965,10.11,0.7157612662607115,105.86705146686326,3.2,56.06952912721901
53,NT2RepCT -Magnetic nanoparticles,,Hulk,Syringe pump,,22.0,,,,,,,,17.0,,,,no,7.013496530592531,-3.7908297222317207,-4.10207740295945,-2.9692970607531466,-2.335105325810289,1.6745684623279222,-1.380365131970708,-1.2632435037397152,0.7365816290172417,-0.9644669077261137,-0.4026804890928606,1.484928692562375,-0.3379898897090361,-0.7947068295784843,-1.8216062466596408,11.73,1.377120378,81.13130562,2.27,85.797811
54,NT2RepCT,200.0,Hulk,Syringe pump,1,22.0,Acetate (Na),5.0,750.0,0.0,Glass,50.0,50.0,17.0,,22.0,0.1,yes,7.013496530592531,-3.7908297222317135,-4.10207740295945,-2.9692970607531426,-2.3351053258102947,1.6745684623279276,-1.3803651319707078,-1.2632435037397154,0.7365816290172447,-0.964466907726116,-0.4026804890928635,1.484928692562378,-0.3379898897090373,-0.7947068295784809,-1.821606246659648,12.37,1.3405831049090453,62.55874965,1.7,59.75921209186711
54,NT2RepCT,200.0,Hulk,Syringe pump,1,22.0,Acetate (Na),5.0,750.0,0.0,Glass,50.0,50.0,17.0,,22.0,0.1,yes,7.013496530592531,-3.7908297222317135,-4.10207740295945,-2.9692970607531426,-2.3351053258102947,1.6745684623279276,-1.3803651319707078,-1.2632435037397154,0.7365816290172447,-0.964466907726116,-0.4026804890928635,1.484928692562378,-0.3379898897090373,-0.7947068295784809,-1.821606246659648,11.8,1.4132731653369144,66.25262285165986,1.8,67.19371479919343
54,NT2RepCT,200.0,Hulk,Syringe pump,1,22.0,Acetate (Na),5.0,750.0,0.0,Glass,50.0,50.0,17.0,,22.0,0.1,yes,7.013496530592531,-3.7908297222317135,-4.10207740295945,-2.9692970607531426,-2.3351053258102947,1.6745684623279276,-1.3803651319707078,-1.2632435037397154,0.7365816290172447,-0.964466907726116,-0.4026804890928635,1.484928692562378,-0.3379898897090373,-0.7947068295784809,-1.821606246659648,11.76,1.2644739851059386,66.91657392866985,1.8,61.89413352204854
54,NT2RepCT,200.0,Hulk,Syringe pump,1,22.0,Acetate (Na),5.0,750.0,0.0,Glass,50.0,50.0,17.0,,22.0,0.1,yes,7.013496530592531,-3.7908297222317135,-4.10207740295945,-2.9692970607531426,-2.3351053258102947,1.6745684623279276,-1.3803651319707078,-1.2632435037397154,0.7365816290172447,-0.964466907726116,-0.4026804890928635,1.484928692562378,-0.3379898897090373,-0.7947068295784809,-1.821606246659648,13.06,1.3415047305556356,51.60318414980885,1.3,48.78746577006437
54,NT2RepCT,200.0,Hulk,Syringe pump,1,22.0,Acetate (Na),5.0,750.0,0.0,Glass,50.0,50.0,17.0,,22.0,0.1,yes,7.013496530592531,-3.7908297222317135,-4.10207740295945,-2.9692970607531426,-2.3351053258102947,1.6745684623279276,-1.3803651319707078,-1.2632435037397154,0.7365816290172447,-0.964466907726116,-0.4026804890928635,1.484928692562378,-0.3379898897090373,-0.7947068295784809,-1.821606246659648,10.17,1.0569442375490343,75.6453655220896,2.0,56.84941086118528
54,NT2RepCT,200.0,Hulk,Syringe pump,1,22.0,Acetate (Na),5.0,750.0,0.0,Glass,50.0,50.0,17.0,,22.0,0.1,yes,7.013496530592531,-3.7908297222317135,-4.10207740295945,-2.9692970607531426,-2.3351053258102947,1.6745684623279276,-1.3803651319707078,-1.2632435037397154,0.7365816290172447,-0.964466907726116,-0.4026804890928635,1.484928692562378,-0.3379898897090373,-0.7947068295784809,-1.821606246659648,11.19,1.3251452878796957,71.75205894657395,2.0,69.93418907986361
54,NT2RepCT,200.0,Hulk,Syringe pump,1,22.0,Acetate (Na),5.0,750.0,0.0,Glass,50.0,50.0,17.0,,22.0,0.1,yes,7.013496530592531,-3.7908297222317135,-4.10207740295945,-2.9692970607531426,-2.3351053258102947,1.6745684623279276,-1.3803651319707078,-1.2632435037397154,0.7365816290172447,-0.964466907726116,-0.4026804890928635,1.484928692562378,-0.3379898897090373,-0.7947068295784809,-1.821606246659648,11.0,1.2721737585853006,75.68882961407263,2.0,67.35527955137624
54,NT2RepCT,200.0,Hulk,Syringe pump,1,22.0,Acetate (Na),5.0,750.0,0.0,Glass,50.0,50.0,17.0,,22.0,0.1,yes,7.013496530592531,-3.7908297222317135,-4.10207740295945,-2.9692970607531426,-2.3351053258102947,1.6745684623279276,-1.3803651319707078,-1.2632435037397154,0.7365816290172447,-0.964466907726116,-0.4026804890928635,1.484928692562378,-0.3379898897090373,-0.7947068295784809,-1.821606246659648,10.08,0.7501708039171032,51.147923604759335,1.7,30.02219630826125
54,NT2RepCT,200.0,Hulk,Syringe pump,1,22.0,Acetate (Na),5.0,750.0,0.0,Glass,50.0,50.0,17.0,,22.0,0.1,yes,7.013496530592531,-3.7908297222317135,-4.10207740295945,-2.9692970607531426,-2.3351053258102947,1.6745684623279276,-1.3803651319707078,-1.2632435037397154,0.7365816290172447,-0.964466907726116,-0.4026804890928635,1.484928692562378,-0.3379898897090373,-0.7947068295784809,-1.821606246659648,9.86,1.2623556720031082,66.00874469950325,1.6,59.39827792713523
54,NT2RepCT,200.0,Hulk,Syringe pump,1,22.0,Acetate (Na),5.0,750.0,0.0,Glass,50.0,50.0,17.0,,22.0,0.1,yes,7.013496530592531,-3.7908297222317135,-4.10207740295945,-2.9692970607531426,-2.3351053258102947,1.6745684623279276,-1.3803651319707078,-1.2632435037397154,0.7365816290172447,-0.964466907726116,-0.4026804890928635,1.484928692562378,-0.3379898897090373,-0.7947068295784809,-1.821606246659648,9.97,0.9073707348951424,51.18632809084514,1.1,34.30021702094943
54,NT2RepCT,200.0,Hulk,Syringe pump,1,22.0,Acetate (Na),5.0,750.0,0.0,Glass,50.0,50.0,17.0,,22.0,0.1,yes,7.013496530592531,-3.7908297222317135,-4.10207740295945,-2.9692970607531426,-2.3351053258102947,1.6745684623279276,-1.3803651319707078,-1.2632435037397154,0.7365816290172447,-0.964466907726116,-0.4026804890928635,1.484928692562378,-0.3379898897090373,-0.7947068295784809,-1.821606246659648,11.126,1.193399548,63.92886755,1.7,55.54940969
55,NT2RepCT,150.0,Hulk,Syringe pump,1,22.0,Acetate (Na),5.0,750.0,0.0,Glass,55.0,50.0,17.0,,22.0,0.1,yes,7.013496530592531,-3.7908297222317135,-4.10207740295945,-2.9692970607531426,-2.3351053258102947,1.6745684623279276,-1.3803651319707078,-1.2632435037397154,0.7365816290172447,-0.964466907726116,-0.4026804890928635,1.484928692562378,-0.3379898897090373,-0.7947068295784809,-1.821606246659648,17.57,1.0548631633046384,52.24888778724657,1.4,40.84616707102863
55,NT2RepCT,150.0,Hulk,Syringe pump,1,22.0,Acetate (Na),5.0,750.0,0.0,Glass,55.0,50.0,17.0,,22.0,0.1,yes,7.013496530592531,-3.7908297222317135,-4.10207740295945,-2.9692970607531426,-2.3351053258102947,1.6745684623279276,-1.3803651319707078,-1.2632435037397154,0.7365816290172447,-0.964466907726116,-0.4026804890928635,1.484928692562378,-0.3379898897090373,-0.7947068295784809,-1.821606246659648,12.11,1.1376679877231144,61.33410499400051,1.6,52.62459582499754
55,NT2RepCT,150.0,Hulk,Syringe pump,1,22.0,Acetate (Na),5.0,750.0,0.0,Glass,55.0,50.0,17.0,,22.0,0.1,yes,7.013496530592531,-3.7908297222317135,-4.10207740295945,-2.9692970607531426,-2.3351053258102947,1.6745684623279276,-1.3803651319707078,-1.2632435037397154,0.7365816290172447,-0.964466907726116,-0.4026804890928635,1.484928692562378,-0.3379898897090373,-0.7947068295784809,-1.821606246659648,15.75,0.9069622136268968,30.17207522374156,0.9,22.052629696516377
55,NT2RepCT,150.0,Hulk,Syringe pump,1,22.0,Acetate (Na),5.0,750.0,0.0,Glass,55.0,50.0,17.0,,22.0,0.1,yes,7.013496530592531,-3.7908297222317135,-4.10207740295945,-2.9692970607531426,-2.3351053258102947,1.6745684623279276,-1.3803651319707078,-1.2632435037397154,0.7365816290172447,-0.964466907726116,-0.4026804890928635,1.484928692562378,-0.3379898897090373,-0.7947068295784809,-1.821606246659648,10.92,1.0971388833697595,67.94328770191649,2.0,55.42887768864169
55,NT2RepCT,150.0,Hulk,Syringe pump,1,22.0,Acetate (Na),5.0,750.0,0.0,Glass,55.0,50.0,17.0,,22.0,0.1,yes,7.013496530592531,-3.7908297222317135,-4.10207740295945,-2.9692970607531426,-2.3351053258102947,1.6745684623279276,-1.3803651319707078,-1.2632435037397154,0.7365816290172447,-0.964466907726116,-0.4026804890928635,1.484928692562378,-0.3379898897090373,-0.7947068295784809,-1.821606246659648,12.68,1.208324745556439,55.606034195333,1.8,49.61670702439914
55,NT2RepCT,150.0,Hulk,Syringe pump,1,22.0,Acetate (Na),5.0,750.0,0.0,Glass,55.0,50.0,17.0,,22.0,0.1,yes,7.013496530592531,-3.7908297222317135,-4.10207740295945,-2.9692970607531426,-2.3351053258102947,1.6745684623279276,-1.3803651319707078,-1.2632435037397154,0.7365816290172447,-0.964466907726116,-0.4026804890928635,1.484928692562378,-0.3379898897090373,-0.7947068295784809,-1.821606246659648,13.59,1.011361266423684,45.136526999200015,1.2,33.37391406485119
55,NT2RepCT,150.0,Hulk,Syringe pump,1,22.0,Acetate (Na),5.0,750.0,0.0,Glass,55.0,50.0,17.0,,22.0,0.1,yes,7.013496530592531,-3.7908297222317135,-4.10207740295945,-2.9692970607531426,-2.3351053258102947,1.6745684623279276,-1.3803651319707078,-1.2632435037397154,0.7365816290172447,-0.964466907726116,-0.4026804890928635,1.484928692562378,-0.3379898897090373,-0.7947068295784809,-1.821606246659648,17.46,1.1501122613205113,55.98720436294349,1.5,47.70606104029488
55,NT2RepCT,150.0,Hulk,Syringe pump,1,22.0,Acetate (Na),5.0,750.0,0.0,Glass,55.0,50.0,17.0,,22.0,0.1,yes,7.013496530592531,-3.7908297222317135,-4.10207740295945,-2.9692970607531426,-2.3351053258102947,1.6745684623279276,-1.3803651319707078,-1.2632435037397154,0.7365816290172447,-0.964466907726116,-0.4026804890928635,1.484928692562378,-0.3379898897090373,-0.7947068295784809,-1.821606246659648,13.35,1.1375185973919897,45.46777367460099,1.0,37.755999802506906
55,NT2RepCT,150.0,Hulk,Syringe pump,1,22.0,Acetate (Na),5.0,750.0,0.0,Glass,55.0,50.0,17.0,,22.0,0.1,yes,7.013496530592531,-3.7908297222317135,-4.10207740295945,-2.9692970607531426,-2.3351053258102947,1.6745684623279276,-1.3803651319707078,-1.2632435037397154,0.7365816290172447,-0.964466907726116,-0.4026804890928635,1.484928692562378,-0.3379898897090373,-0.7947068295784809,-1.821606246659648,15.54,1.2070243347611926,64.20044712433933,0.9,57.519271091204864
55,NT2RepCT,150.0,Hulk,Syringe pump,1,22.0,Acetate (Na),5.0,750.0,0.0,Glass,55.0,50.0,17.0,,22.0,0.1,yes,7.013496530592531,-3.7908297222317135,-4.10207740295945,-2.9692970607531426,-2.3351053258102947,1.6745684623279276,-1.3803651319707078,-1.2632435037397154,0.7365816290172447,-0.964466907726116,-0.4026804890928635,1.484928692562378,-0.3379898897090373,-0.7947068295784809,-1.821606246659648,14.33,1.101219273,53.12181578,1.366666667,44.10269148
56,NT2RepCT,250.0,Hulk,Syringe pump,1,22.0,Acetate (Na),5.0,750.0,0.0,Glass,70.0,50.0,17.0,,22.0,0.1,yes,7.013496530592531,-3.7908297222317135,-4.10207740295945,-2.9692970607531426,-2.3351053258102947,1.6745684623279276,-1.3803651319707078,-1.2632435037397154,0.7365816290172447,-0.964466907726116,-0.4026804890928635,1.484928692562378,-0.3379898897090373,-0.7947068295784809,-1.821606246659648,12.38,1.7946804420477735,93.17003083892438,2.4,115.8987514302413
56,NT2RepCT,250.0,Hulk,Syringe pump,1,22.0,Acetate (Na),5.0,750.0,0.0,Glass,70.0,50.0,17.0,,22.0,0.1,yes,7.013496530592531,-3.7908297222317135,-4.10207740295945,-2.9692970607531426,-2.3351053258102947,1.6745684623279276,-1.3803651319707078,-1.2632435037397154,0.7365816290172447,-0.964466907726116,-0.4026804890928635,1.484928692562378,-0.3379898897090373,-0.7947068295784809,-1.821606246659648,17.07,1.996791327699234,58.45359395559017,1.4,80.01107774260836
56,NT2RepCT,250.0,Hulk,Syringe pump,1,22.0,Acetate (Na),5.0,750.0,0.0,Glass,70.0,50.0,17.0,,22.0,0.1,yes,7.013496530592531,-3.7908297222317135,-4.10207740295945,-2.9692970607531426,-2.3351053258102947,1.6745684623279276,-1.3803651319707078,-1.2632435037397154,0.7365816290172447,-0.964466907726116,-0.4026804890928635,1.484928692562378,-0.3379898897090373,-0.7947068295784809,-1.821606246659648,15.36,2.179681373765447,77.32300317990494,2.0,115.853207117736
56,NT2RepCT,250.0,Hulk,Syringe pump,1,22.0,Acetate (Na),5.0,750.0,0.0,Glass,70.0,50.0,17.0,,22.0,0.1,yes,7.013496530592531,-3.7908297222317135,-4.10207740295945,-2.9692970607531426,-2.3351053258102947,1.6745684623279276,-1.3803651319707078,-1.2632435037397154,0.7365816290172447,-0.964466907726116,-0.4026804890928635,1.484928692562378,-0.3379898897090373,-0.7947068295784809,-1.821606246659648,16.22,2.1859944677090937,69.01494907299521,1.9,101.54485380887664
56,NT2RepCT,250.0,Hulk,Syringe pump,1,22.0,Acetate (Na),5.0,750.0,0.0,Glass,70.0,50.0,17.0,,22.0,0.1,yes,7.013496530592531,-3.7908297222317135,-4.10207740295945,-2.9692970607531426,-2.3351053258102947,1.6745684623279276,-1.3803651319707078,-1.2632435037397154,0.7365816290172447,-0.964466907726116,-0.4026804890928635,1.484928692562378,-0.3379898897090373,-0.7947068295784809,-1.821606246659648,12.8,1.9895060731820813,94.6880987918546,2.5,130.2730821330092
56,NT2RepCT,250.0,Hulk,Syringe pump,1,22.0,Acetate (Na),5.0,750.0,0.0,Glass,70.0,50.0,17.0,,22.0,0.1,yes,7.013496530592531,-3.7908297222317135,-4.10207740295945,-2.9692970607531426,-2.3351053258102947,1.6745684623279276,-1.3803651319707078,-1.2632435037397154,0.7365816290172447,-0.964466907726116,-0.4026804890928635,1.484928692562378,-0.3379898897090373,-0.7947068295784809,-1.821606246659648,13.65,2.042230293511338,97.6561354185811,3.2,139.0560603082616
56,NT2RepCT,250.0,Hulk,Syringe pump,1,22.0,Acetate (Na),5.0,750.0,0.0,Glass,70.0,50.0,17.0,,22.0,0.1,yes,7.013496530592531,-3.7908297222317135,-4.10207740295945,-2.9692970607531426,-2.3351053258102947,1.6745684623279276,-1.3803651319707078,-1.2632435037397154,0.7365816290172447,-0.964466907726116,-0.4026804890928635,1.484928692562378,-0.3379898897090373,-0.7947068295784809,-1.821606246659648,15.89,2.095503169572108,64.12618212194303,1.6,91.10069625271892
56,NT2RepCT,250.0,Hulk,Syringe pump,1,22.0,Acetate (Na),5.0,750.0,0.0,Glass,70.0,50.0,17.0,,22.0,0.1,yes,7.013496530592531,-3.7908297222317135,-4.10207740295945,-2.9692970607531426,-2.3351053258102947,1.6745684623279276,-1.3803651319707078,-1.2632435037397154,0.7365816290172447,-0.964466907726116,-0.4026804890928635,1.484928692562378,-0.3379898897090373,-0.7947068295784809,-1.821606246659648,24.65,1.777451457033149,52.306938758824,1.7,69.93904633757404
56,NT2RepCT,250.0,Hulk,Syringe pump,1,22.0,Acetate (Na),5.0,750.0,0.0,Glass,70.0,50.0,17.0,,22.0,0.1,yes,7.013496530592531,-3.7908297222317135,-4.10207740295945,-2.9692970607531426,-2.3351053258102947,1.6745684623279276,-1.3803651319707078,-1.2632435037397154,0.7365816290172447,-0.964466907726116,-0.4026804890928635,1.484928692562378,-0.3379898897090373,-0.7947068295784809,-1.821606246659648,12.47,1.7376334475395998,104.19215069980268,2.8,126.18405078347118
56,NT2RepCT,250.0,Hulk,Syringe pump,1,22.0,Acetate (Na),5.0,750.0,0.0,Glass,70.0,50.0,17.0,,22.0,0.1,yes,7.013496530592531,-3.7908297222317135,-4.10207740295945,-2.9692970607531426,-2.3351053258102947,1.6745684623279276,-1.3803651319707078,-1.2632435037397154,0.7365816290172447,-0.964466907726116,-0.4026804890928635,1.484928692562378,-0.3379898897090373,-0.7947068295784809,-1.821606246659648,20.37,1.98181547027242,44.4293774715283,1.5,61.87787350038258
56,NT2RepCT,250.0,Hulk,Syringe pump,1,22.0,Acetate (Na),5.0,750.0,0.0,Glass,70.0,50.0,17.0,,22.0,0.1,yes,7.013496530592531,-3.7908297222317135,-4.10207740295945,-2.9692970607531426,-2.3351053258102947,1.6745684623279276,-1.3803651319707078,-1.2632435037397154,0.7365816290172447,-0.964466907726116,-0.4026804890928635,1.484928692562378,-0.3379898897090373,-0.7947068295784809,-1.821606246659648,16.086,1.978128752,75.53604603,2.1,103.1738699
57,NT2RepCT,350.0,Hulk,Syringe pump,1,22.0,Acetate (Na),5.0,750.0,0.0,Glass,80.0,50.0,17.0,,22.0,0.1,yes,7.013496530592531,-3.7908297222317135,-4.10207740295945,-2.9692970607531426,-2.3351053258102947,1.6745684623279276,-1.3803651319707078,-1.2632435037397154,0.7365816290172447,-0.964466907726116,-0.4026804890928635,1.484928692562378,-0.3379898897090373,-0.7947068295784809,-1.821606246659648,12.25,1.7436425845765502,72.6702557263411,1.7,85.39757553176925
57,NT2RepCT,350.0,Hulk,Syringe pump,1,22.0,Acetate (Na),5.0,750.0,0.0,Glass,80.0,50.0,17.0,,22.0,0.1,yes,7.013496530592531,-3.7908297222317135,-4.10207740295945,-2.9692970607531426,-2.3351053258102947,1.6745684623279276,-1.3803651319707078,-1.2632435037397154,0.7365816290172447,-0.964466907726116,-0.4026804890928635,1.484928692562378,-0.3379898897090373,-0.7947068295784809,-1.821606246659648,10.04,1.797197918786152,116.87635617510836,2.1,136.85906325741664
57,NT2RepCT,350.0,Hulk,Syringe pump,1,22.0,Acetate (Na),5.0,750.0,0.0,Glass,80.0,50.0,17.0,,22.0,0.1,yes,7.013496530592531,-3.7908297222317135,-4.10207740295945,-2.9692970607531426,-2.3351053258102947,1.6745684623279276,-1.3803651319707078,-1.2632435037397154,0.7365816290172447,-0.964466907726116,-0.4026804890928635,1.484928692562378,-0.3379898897090373,-0.7947068295784809,-1.821606246659648,10.59,1.6350104719692176,105.29477742435652,2.2,116.29083676892924
57,NT2RepCT,350.0,Hulk,Syringe pump,1,22.0,Acetate (Na),5.0,750.0,0.0,Glass,80.0,50.0,17.0,,22.0,0.1,yes,7.013496530592531,-3.7908297222317135,-4.10207740295945,-2.9692970607531426,-2.3351053258102947,1.6745684623279276,-1.3803651319707078,-1.2632435037397154,0.7365816290172447,-0.964466907726116,-0.4026804890928635,1.484928692562378,-0.3379898897090373,-0.7947068295784809,-1.821606246659648,9.14,1.8035077288941737,155.69687864934397,3.8,189.34428353160868
57,NT2RepCT,350.0,Hulk,Syringe pump,1,22.0,Acetate (Na),5.0,750.0,0.0,Glass,80.0,50.0,17.0,,22.0,0.1,yes,7.013496530592531,-3.7908297222317135,-4.10207740295945,-2.9692970607531426,-2.3351053258102947,1.6745684623279276,-1.3803651319707078,-1.2632435037397154,0.7365816290172447,-0.964466907726116,-0.4026804890928635,1.484928692562378,-0.3379898897090373,-0.7947068295784809,-1.821606246659648,11.24,1.7753007919585744,97.19434612468632,1.3,117.900853363408
57,NT2RepCT,350.0,Hulk,Syringe pump,1,22.0,Acetate (Na),5.0,750.0,0.0,Glass,80.0,50.0,17.0,,22.0,0.1,yes,7.013496530592531,-3.7908297222317135,-4.10207740295945,-2.9692970607531426,-2.3351053258102947,1.6745684623279276,-1.3803651319707078,-1.2632435037397154,0.7365816290172447,-0.964466907726116,-0.4026804890928635,1.484928692562378,-0.3379898897090373,-0.7947068295784809,-1.821606246659648,10.54,1.91543066080854,111.18559774315922,2.1,143.54451637427238
57,NT2RepCT,350.0,Hulk,Syringe pump,1,22.0,Acetate (Na),5.0,750.0,0.0,Glass,80.0,50.0,17.0,,22.0,0.1,yes,7.013496530592531,-3.7908297222317135,-4.10207740295945,-2.9692970607531426,-2.3351053258102947,1.6745684623279276,-1.3803651319707078,-1.2632435037397154,0.7365816290172447,-0.964466907726116,-0.4026804890928635,1.484928692562378,-0.3379898897090373,-0.7947068295784809,-1.821606246659648,12.0,0.0423047853932137,53.76068296877284,1.8,1.5546685881897004
57,NT2RepCT,350.0,Hulk,Syringe pump,1,22.0,Acetate (Na),5.0,750.0,0.0,Glass,80.0,50.0,17.0,,22.0,0.1,yes,7.013496530592531,-3.7908297222317135,-4.10207740295945,-2.9692970607531426,-2.3351053258102947,1.6745684623279276,-1.3803651319707078,-1.2632435037397154,0.7365816290172447,-0.964466907726116,-0.4026804890928635,1.484928692562378,-0.3379898897090373,-0.7947068295784809,-1.821606246659648,10.88,1.8322515678122413,107.6450300281876,2.6,135.24924644833504
57,NT2RepCT,350.0,Hulk,Syringe pump,1,22.0,Acetate (Na),5.0,750.0,0.0,Glass,80.0,50.0,17.0,,22.0,0.1,yes,7.013496530592531,-3.7908297222317135,-4.10207740295945,-2.9692970607531426,-2.3351053258102947,1.6745684623279276,-1.3803651319707078,-1.2632435037397154,0.7365816290172447,-0.964466907726116,-0.4026804890928635,1.484928692562378,-0.3379898897090373,-0.7947068295784809,-1.821606246659648,9.27,1.4440383828096135,76.70279651669553,1.9,78.7473250244059
57,NT2RepCT,350.0,Hulk,Syringe pump,1,22.0,Acetate (Na),5.0,750.0,0.0,Glass,80.0,50.0,17.0,,22.0,0.1,yes,7.013496530592531,-3.7908297222317135,-4.10207740295945,-2.9692970607531426,-2.3351053258102947,1.6745684623279276,-1.3803651319707078,-1.2632435037397154,0.7365816290172447,-0.964466907726116,-0.4026804890928635,1.484928692562378,-0.3379898897090373,-0.7947068295784809,-1.821606246659648,11.24,1.9409064999901728,108.42776931891834,2.7,144.1520664926256
57,NT2RepCT,350.0,Hulk,Syringe pump,1,22.0,Acetate (Na),5.0,750.0,0.0,Glass,80.0,50.0,17.0,,22.0,0.1,yes,7.013496530592531,-3.7908297222317135,-4.10207740295945,-2.9692970607531426,-2.3351053258102947,1.6745684623279276,-1.3803651319707078,-1.2632435037397154,0.7365816290172447,-0.964466907726116,-0.4026804890928635,1.484928692562378,-0.3379898897090373,-0.7947068295784809,-1.821606246659648,10.57666667,1.765254068,105.7437564,2.266666667,127.4984185
58,NT2RepCT,400.0,Hulk,Syringe pump,1,22.0,Acetate (Na),5.0,750.0,0.0,Glass,85.0,50.0,17.0,,22.0,0.1,yes,7.013496530592531,-3.7908297222317135,-4.10207740295945,-2.9692970607531426,-2.3351053258102947,1.6745684623279276,-1.3803651319707078,-1.2632435037397154,0.7365816290172447,-0.964466907726116,-0.4026804890928635,1.484928692562378,-0.3379898897090373,-0.7947068295784809,-1.821606246659648,15.39,1.894427645788337,63.59604460193591,1.1,88.69380301108131
58,NT2RepCT,400.0,Hulk,Syringe pump,1,22.0,Acetate (Na),5.0,750.0,0.0,Glass,85.0,50.0,17.0,,22.0,0.1,yes,7.013496530592531,-3.7908297222317135,-4.10207740295945,-2.9692970607531426,-2.3351053258102947,1.6745684623279276,-1.3803651319707078,-1.2632435037397154,0.7365816290172447,-0.964466907726116,-0.4026804890928635,1.484928692562378,-0.3379898897090373,-0.7947068295784809,-1.821606246659648,15.45,1.731127939418095,58.06930310700628,2.0,75.67427380402714
58,NT2RepCT,400.0,Hulk,Syringe pump,1,22.0,Acetate (Na),5.0,750.0,0.0,Glass,85.0,50.0,17.0,,22.0,0.1,yes,7.013496530592531,-3.7908297222317135,-4.10207740295945,-2.9692970607531426,-2.3351053258102947,1.6745684623279276,-1.3803651319707078,-1.2632435037397154,0.7365816290172447,-0.964466907726116,-0.4026804890928635,1.484928692562378,-0.3379898897090373,-0.7947068295784809,-1.821606246659648,12.61,1.6855412506308574,65.78119925890195,1.8,87.37015369765285
58,NT2RepCT,400.0,Hulk,Syringe pump,1,22.0,Acetate (Na),5.0,750.0,0.0,Glass,85.0,50.0,17.0,,22.0,0.1,yes,7.013496530592531,-3.7908297222317135,-4.10207740295945,-2.9692970607531426,-2.3351053258102947,1.6745684623279276,-1.3803651319707078,-1.2632435037397154,0.7365816290172447,-0.964466907726116,-0.4026804890928635,1.484928692562378,-0.3379898897090373,-0.7947068295784809,-1.821606246659648,13.52,1.7913092967759328,83.5842074080201,2.9,111.01456595303586
58,NT2RepCT,400.0,Hulk,Syringe pump,1,22.0,Acetate (Na),5.0,750.0,0.0,Glass,85.0,50.0,17.0,,22.0,0.1,yes,7.013496530592531,-3.7908297222317135,-4.10207740295945,-2.9692970607531426,-2.3351053258102947,1.6745684623279276,-1.3803651319707078,-1.2632435037397154,0.7365816290172447,-0.964466907726116,-0.4026804890928635,1.484928692562378,-0.3379898897090373,-0.7947068295784809,-1.821606246659648,12.71,1.573702091009139,65.13139898922512,1.7,79.02513609148947
58,NT2RepCT,400.0,Hulk,Syringe pump,1,22.0,Acetate (Na),5.0,750.0,0.0,Glass,85.0,50.0,17.0,,22.0,0.1,yes,7.013496530592531,-3.7908297222317135,-4.10207740295945,-2.9692970607531426,-2.3351053258102947,1.6745684623279276,-1.3803651319707078,-1.2632435037397154,0.7365816290172447,-0.964466907726116,-0.4026804890928635,1.484928692562378,-0.3379898897090373,-0.7947068295784809,-1.821606246659648,11.65,0.591906910753345,62.17782492468883,2.6,37.576367607068825
58,NT2RepCT,400.0,Hulk,Syringe pump,1,22.0,Acetate (Na),5.0,750.0,0.0,Glass,85.0,50.0,17.0,,22.0,0.1,yes,7.013496530592531,-3.7908297222317135,-4.10207740295945,-2.9692970607531426,-2.3351053258102947,1.6745684623279276,-1.3803651319707078,-1.2632435037397154,0.7365816290172447,-0.964466907726116,-0.4026804890928635,1.484928692562378,-0.3379898897090373,-0.7947068295784809,-1.821606246659648,14.58,1.5543675709829006,60.54788411965431,2.1,73.01900944323576
58,NT2RepCT,400.0,Hulk,Syringe pump,1,22.0,Acetate (Na),5.0,750.0,0.0,Glass,85.0,50.0,17.0,,22.0,0.1,yes,7.013496530592531,-3.7908297222317135,-4.10207740295945,-2.9692970607531426,-2.3351053258102947,1.6745684623279276,-1.3803651319707078,-1.2632435037397154,0.7365816290172447,-0.964466907726116,-0.4026804890928635,1.484928692562378,-0.3379898897090373,-0.7947068295784809,-1.821606246659648,9.97,0.8867166850603281,58.66558200273991,1.7,55.234732472414734
58,NT2RepCT,400.0,Hulk,Syringe pump,1,22.0,Acetate (Na),5.0,750.0,0.0,Glass,85.0,50.0,17.0,,22.0,0.1,yes,7.013496530592531,-3.7908297222317135,-4.10207740295945,-2.9692970607531426,-2.3351053258102947,1.6745684623279276,-1.3803651319707078,-1.2632435037397154,0.7365816290172447,-0.964466907726116,-0.4026804890928635,1.484928692562378,-0.3379898897090373,-0.7947068295784809,-1.821606246659648,18.68,1.6583825900053732,39.392105445124,1.2,52.86608767726024
58,NT2RepCT,400.0,Hulk,Syringe pump,1,22.0,Acetate (Na),5.0,750.0,0.0,Glass,85.0,50.0,17.0,,22.0,0.1,yes,7.013496530592531,-3.7908297222317135,-4.10207740295945,-2.9692970607531426,-2.3351053258102947,1.6745684623279276,-1.3803651319707078,-1.2632435037397154,0.7365816290172447,-0.964466907726116,-0.4026804890928635,1.484928692562378,-0.3379898897090373,-0.7947068295784809,-1.821606246659648,16.29,1.6703586028050794,58.66767440560236,1.8,69.97922925988102
58,NT2RepCT,400.0,Hulk,Syringe pump,1,22.0,Acetate (Na),5.0,750.0,0.0,Glass,85.0,50.0,17.0,,22.0,0.1,yes,7.013496530592531,-3.7908297222317135,-4.10207740295945,-2.9692970607531426,-2.3351053258102947,1.6745684623279276,-1.3803651319707078,-1.2632435037397154,0.7365816290172447,-0.964466907726116,-0.4026804890928635,1.484928692562378,-0.3379898897090373,-0.7947068295784809,-1.821606246659648,14.085,1.503784058,61.56132243,1.89,73.0453359
59,NT2RepCT,450.0,Hulk,Syringe pump,1,22.0,Acetate (Na),5.0,750.0,0.0,Glass,100.0,50.0,17.0,,22.0,0.1,yes,7.013496530592531,-3.7908297222317135,-4.10207740295945,-2.9692970607531426,-2.3351053258102947,1.6745684623279276,-1.3803651319707078,-1.2632435037397154,0.7365816290172447,-0.964466907726116,-0.4026804890928635,1.484928692562378,-0.3379898897090373,-0.7947068295784809,-1.821606246659648,14.99,0.04182,79.43588958147753,2.7,2.0099202749177976
59,NT2RepCT,450.0,Hulk,Syringe pump,1,22.0,Acetate (Na),5.0,750.0,0.0,Glass,100.0,50.0,17.0,,22.0,0.1,yes,7.013496530592531,-3.7908297222317135,-4.10207740295945,-2.9692970607531426,-2.3351053258102947,1.6745684623279276,-1.3803651319707078,-1.2632435037397154,0.7365816290172447,-0.964466907726116,-0.4026804890928635,1.484928692562378,-0.3379898897090373,-0.7947068295784809,-1.821606246659648,19.24,0.04685,53.56910310584229,1.8,1.651096376594572
59,NT2RepCT,450.0,Hulk,Syringe pump,1,22.0,Acetate (Na),5.0,750.0,0.0,Glass,100.0,50.0,17.0,,22.0,0.1,yes,7.013496530592531,-3.7908297222317135,-4.10207740295945,-2.9692970607531426,-2.3351053258102947,1.6745684623279276,-1.3803651319707078,-1.2632435037397154,0.7365816290172447,-0.964466907726116,-0.4026804890928635,1.484928692562378,-0.3379898897090373,-0.7947068295784809,-1.821606246659648,22.99,0.07307,60.58601811145486,2.0,2.847643201283156
59,NT2RepCT,450.0,Hulk,Syringe pump,1,22.0,Acetate (Na),5.0,750.0,0.0,Glass,100.0,50.0,17.0,,22.0,0.1,yes,7.013496530592531,-3.7908297222317135,-4.10207740295945,-2.9692970607531426,-2.3351053258102947,1.6745684623279276,-1.3803651319707078,-1.2632435037397154,0.7365816290172447,-0.964466907726116,-0.4026804890928635,1.484928692562378,-0.3379898897090373,-0.7947068295784809,-1.821606246659648,11.87,0.03979,106.3078104191522,4.3,2.6744898175283005
59,NT2RepCT,450.0,Hulk,Syringe pump,1,22.0,Acetate (Na),5.0,750.0,0.0,Glass,100.0,50.0,17.0,,22.0,0.1,yes,7.013496530592531,-3.7908297222317135,-4.10207740295945,-2.9692970607531426,-2.3351053258102947,1.6745684623279276,-1.3803651319707078,-1.2632435037397154,0.7365816290172447,-0.964466907726116,-0.4026804890928635,1.484928692562378,-0.3379898897090373,-0.7947068295784809,-1.821606246659648,19.43,0.03835,51.103789942150215,2.1,1.2005635816657638
59,NT2RepCT,450.0,Hulk,Syringe pump,1,22.0,Acetate (Na),5.0,750.0,0.0,Glass,100.0,50.0,17.0,,22.0,0.1,yes,7.013496530592531,-3.7908297222317135,-4.10207740295945,-2.9692970607531426,-2.3351053258102947,1.6745684623279276,-1.3803651319707078,-1.2632435037397154,0.7365816290172447,-0.964466907726116,-0.4026804890928635,1.484928692562378,-0.3379898897090373,-0.7947068295784809,-1.821606246659648,15.45,0.01733,28.712344499783036,1.7,0.3004180674758462
59,NT2RepCT,450.0,Hulk,Syringe pump,1,22.0,Acetate (Na),5.0,750.0,0.0,Glass,100.0,50.0,17.0,,22.0,0.1,yes,7.013496530592531,-3.7908297222317135,-4.10207740295945,-2.9692970607531426,-2.3351053258102947,1.6745684623279276,-1.3803651319707078,-1.2632435037397154,0.7365816290172447,-0.964466907726116,-0.4026804890928635,1.484928692562378,-0.3379898897090373,-0.7947068295784809,-1.821606246659648,21.62,0.03725,42.01288660884867,1.7,0.9646193048173556
59,NT2RepCT,450.0,Hulk,Syringe pump,1,22.0,Acetate (Na),5.0,750.0,0.0,Glass,100.0,50.0,17.0,,22.0,0.1,yes,7.013496530592531,-3.7908297222317135,-4.10207740295945,-2.9692970607531426,-2.3351053258102947,1.6745684623279276,-1.3803651319707078,-1.2632435037397154,0.7365816290172447,-0.964466907726116,-0.4026804890928635,1.484928692562378,-0.3379898897090373,-0.7947068295784809,-1.821606246659648,21.83,0.04566,40.75845433467453,1.4,1.1388560712315388
