Repository: eriklidb/Explainable-AI-for-Recombinant-Spider-Silk-Review

# Explainable AI for Recombinant Spider Silk: Spinning Parameters and Sequence Effects

## About
Materials concerning the work "Explainable AI for Recombinant Spider Silk: Spinning Parameters and Sequence Effects". Supplementary material referenced in the report can be found in "supplementary.pdf".
The Spidrospin dataset containing the data for the artificial spider silk experiments and fibers is as of this moment confidential, and can unfortunately not be shared. The PLM vector embeddings however, are shared. Given the dataset (or a similar one tabular dataset recording spidroin processing parameters), all the experiments can be reproduced by utilizing a virtual environment and

File: data/spinning_data_embeddings_pca.csv (part 7 of 26)
Sample number,Protein,concentration (mg/ml),Spinning device,Extrusion device,Number of baths,Temperature SB,Spinning Buffer,SB pH,SB conc. (mM),NaCl (mM),Capillery type,Capillery size (um),Reeling speed (rpm),Flow rate (ul/min),pumppressure (bar),Temp C (spinning),Humidity (spinning),Continous spinning,pca_1,pca_2,pca_3,pca_4,pca_5,pca_6,pca_7,pca_8,pca_9,pca_10,pca_11,pca_12,pca_13,pca_14,pca_15,Diameter (µm),Strain (mm/mm),Strength (MPa),Youngs Modulus (GPa),Toughness Modulus (MJ m-3)
59,NT2RepCT,450.0,Hulk,Syringe pump,1,22.0,Acetate (Na),5.0,750.0,0.0,Glass,100.0,50.0,17.0,,22.0,0.1,yes,7.013496530592531,-3.7908297222317135,-4.10207740295945,-2.9692970607531426,-2.3351053258102947,1.6745684623279276,-1.3803651319707078,-1.2632435037397154,0.7365816290172447,-0.964466907726116,-0.4026804890928635,1.484928692562378,-0.3379898897090373,-0.7947068295784809,-1.821606246659648,18.7,0.0407499999999999,40.56197692661433,1.1,0.9689828229188436
59,NT2RepCT,450.0,Hulk,Syringe pump,1,22.0,Acetate (Na),5.0,750.0,0.0,Glass,100.0,50.0,17.0,,22.0,0.1,yes,7.013496530592531,-3.7908297222317135,-4.10207740295945,-2.9692970607531426,-2.3351053258102947,1.6745684623279276,-1.3803651319707078,-1.2632435037397154,0.7365816290172447,-0.964466907726116,-0.4026804890928635,1.484928692562378,-0.3379898897090373,-0.7947068295784809,-1.821606246659648,16.87,0.0239199999999999,33.60172128871846,1.8,0.46616012983436
59,NT2RepCT,450.0,Hulk,Syringe pump,1,22.0,Acetate (Na),5.0,750.0,0.0,Glass,100.0,50.0,17.0,,22.0,0.1,yes,7.013496530592531,-3.7908297222317135,-4.10207740295945,-2.9692970607531426,-2.3351053258102947,1.6745684623279276,-1.3803651319707078,-1.2632435037397154,0.7365816290172447,-0.964466907726116,-0.4026804890928635,1.484928692562378,-0.3379898897090373,-0.7947068295784809,-1.821606246659648,18.299,0.040479,53.66499948,2.06,1.422274965
6,NT2RepCT,290.0,Hulk,Syringe pump,1,22.0,Acetate (Na),5.0,750.0,0.0,Glass,60.0,50.0,17.0,,21.5,0.1,yes,7.013496530592531,-3.7908297222317135,-4.10207740295945,-2.9692970607531426,-2.3351053258102947,1.6745684623279276,-1.3803651319707078,-1.2632435037397154,0.7365816290172447,-0.964466907726116,-0.4026804890928635,1.484928692562378,-0.3379898897090373,-0.7947068295784809,-1.821606246659648,17.6,0.0975975696127036,79.72643268070102,1.8,5.397991590891079
6,NT2RepCT,290.0,Hulk,Syringe pump,1,22.0,Acetate (Na),5.0,750.0,0.0,Glass,60.0,50.0,17.0,,21.5,0.1,yes,7.013496530592531,-3.7908297222317135,-4.10207740295945,-2.9692970607531426,-2.3351053258102947,1.6745684623279276,-1.3803651319707078,-1.2632435037397154,0.7365816290172447,-0.964466907726116,-0.4026804890928635,1.484928692562378,-0.3379898897090373,-0.7947068295784809,-1.821606246659648,15.55,0.1224414498304549,94.61546381512,1.5,7.926214607188439
6,NT2RepCT,290.0,Hulk,Syringe pump,1,22.0,Acetate (Na),5.0,750.0,0.0,Glass,60.0,50.0,17.0,,21.5,0.1,yes,7.013496530592531,-3.7908297222317135,-4.10207740295945,-2.9692970607531426,-2.3351053258102947,1.6745684623279276,-1.3803651319707078,-1.2632435037397154,0.7365816290172447,-0.964466907726116,-0.4026804890928635,1.484928692562378,-0.3379898897090373,-0.7947068295784809,-1.821606246659648,18.7,0.4547591418965159,56.239947195365765,2.1,27.621854015904457
6,NT2RepCT,290.0,Hulk,Syringe pump,1,22.0,Acetate (Na),5.0,750.0,0.0,Glass,60.0,50.0,17.0,,21.5,0.1,yes,7.013496530592531,-3.7908297222317135,-4.10207740295945,-2.9692970607531426,-2.3351053258102947,1.6745684623279276,-1.3803651319707078,-1.2632435037397154,0.7365816290172447,-0.964466907726116,-0.4026804890928635,1.484928692562378,-0.3379898897090373,-0.7947068295784809,-1.821606246659648,15.28,0.1656703172389581,88.37438027242166,2.5,13.822082233991097
6,NT2RepCT,290.0,Hulk,Syringe pump,1,22.0,Acetate (Na),5.0,750.0,0.0,Glass,60.0,50.0,17.0,,21.5,0.1,yes,7.013496530592531,-3.7908297222317135,-4.10207740295945,-2.9692970607531426,-2.3351053258102947,1.6745684623279276,-1.3803651319707078,-1.2632435037397154,0.7365816290172447,-0.964466907726116,-0.4026804890928635,1.484928692562378,-0.3379898897090373,-0.7947068295784809,-1.821606246659648,19.88,0.3255640426492823,57.3776156782508,1.9,18.36534750664143
6,NT2RepCT,290.0,Hulk,Syringe pump,1,22.0,Acetate (Na),5.0,750.0,0.0,Glass,60.0,50.0,17.0,,21.5,0.1,yes,7.013496530592531,-3.7908297222317135,-4.10207740295945,-2.9692970607531426,-2.3351053258102947,1.6745684623279276,-1.3803651319707078,-1.2632435037397154,0.7365816290172447,-0.964466907726116,-0.4026804890928635,1.484928692562378,-0.3379898897090373,-0.7947068295784809,-1.821606246659648,18.12,2.2505070692879263,80.1714455586222,2.5,145.18924426756894
6,NT2RepCT,290.0,Hulk,Syringe pump,1,22.0,Acetate (Na),5.0,750.0,0.0,Glass,60.0,50.0,17.0,,21.5,0.1,yes,7.013496530592531,-3.7908297222317135,-4.10207740295945,-2.9692970607531426,-2.3351053258102947,1.6745684623279276,-1.3803651319707078,-1.2632435037397154,0.7365816290172447,-0.964466907726116,-0.4026804890928635,1.484928692562378,-0.3379898897090373,-0.7947068295784809,-1.821606246659648,19.64,0.1352541805031384,120.9462961626848,3.6,14.347207243856268
6,NT2RepCT,290.0,Hulk,Syringe pump,1,22.0,Acetate (Na),5.0,750.0,0.0,Glass,60.0,50.0,17.0,,21.5,0.1,yes,7.013496530592531,-3.7908297222317135,-4.10207740295945,-2.9692970607531426,-2.3351053258102947,1.6745684623279276,-1.3803651319707078,-1.2632435037397154,0.7365816290172447,-0.964466907726116,-0.4026804890928635,1.484928692562378,-0.3379898897090373,-0.7947068295784809,-1.821606246659648,18.98,0.1539609305978207,130.67200101005488,4.5,17.80928637924447
6,NT2RepCT,290.0,Hulk,Syringe pump,1,22.0,Acetate (Na),5.0,750.0,0.0,Glass,60.0,50.0,17.0,,21.5,0.1,yes,7.013496530592531,-3.7908297222317135,-4.10207740295945,-2.9692970607531426,-2.3351053258102947,1.6745684623279276,-1.3803651319707078,-1.2632435037397154,0.7365816290172447,-0.964466907726116,-0.4026804890928635,1.484928692562378,-0.3379898897090373,-0.7947068295784809,-1.821606246659648,16.5,0.2790412408867433,81.59620512053961,3.3,22.698986526647307
6,NT2RepCT,290.0,Hulk,Syringe pump,1,22.0,Acetate (Na),5.0,750.0,0.0,Glass,60.0,50.0,17.0,,21.5,0.1,yes,7.013496530592531,-3.7908297222317135,-4.10207740295945,-2.9692970607531426,-2.3351053258102947,1.6745684623279276,-1.3803651319707078,-1.2632435037397154,0.7365816290172447,-0.964466907726116,-0.4026804890928635,1.484928692562378,-0.3379898897090373,-0.7947068295784809,-1.821606246659648,15.61,0.1978568468415132,104.1459901512127,4.2,19.5772173047905
60,NT2RepCT + 50 uM Tht,300.0,Hulk,Syringe pump,1,22.0,Acetate (Na),5.0,750.0,0.0,Glass,60.0,50.0,17.0,,22.0,0.1,yes,7.013496530592531,-3.7908297222317207,-4.10207740295945,-2.9692970607531466,-2.335105325810289,1.6745684623279222,-1.380365131970708,-1.2632435037397152,0.7365816290172417,-0.9644669077261137,-0.4026804890928606,1.484928692562375,-0.3379898897090361,-0.7947068295784843,-1.8216062466596408,7.25,0.7640351465557718,45.779940984360174,1.0,30.45212494435551
60,NT2RepCT + 50 uM Tht,300.0,Hulk,Syringe pump,1,22.0,Acetate (Na),5.0,750.0,0.0,Glass,60.0,50.0,17.0,,22.0,0.1,yes,7.013496530592531,-3.7908297222317207,-4.10207740295945,-2.9692970607531466,-2.335105325810289,1.6745684623279222,-1.380365131970708,-1.2632435037397152,0.7365816290172417,-0.9644669077261137,-0.4026804890928606,1.484928692562375,-0.3379898897090361,-0.7947068295784843,-1.8216062466596408,14.76,1.7687845138653535,52.06430050955949,2.6,107.63409552115812
60,NT2RepCT + 50 uM Tht,300.0,Hulk,Syringe pump,1,22.0,Acetate (Na),5.0,750.0,0.0,Glass,60.0,50.0,17.0,,22.0,0.1,yes,7.013496530592531,-3.7908297222317207,-4.10207740295945,-2.9692970607531466,-2.335105325810289,1.6745684623279222,-1.380365131970708,-1.2632435037397152,0.7365816290172417,-0.9644669077261137,-0.4026804890928606,1.484928692562375,-0.3379898897090361,-0.7947068295784843,-1.8216062466596408,11.05,1.74796403706585,92.166891168007,2.0,110.19264543024052
60,NT2RepCT + 50 uM Tht,300.0,Hulk,Syringe pump,1,22.0,Acetate (Na),5.0,750.0,0.0,Glass,60.0,50.0,17.0,,22.0,0.1,yes,7.013496530592531,-3.7908297222317207,-4.10207740295945,-2.9692970607531466,-2.335105325810289,1.6745684623279222,-1.380365131970708,-1.2632435037397152,0.7365816290172417,-0.9644669077261137,-0.4026804890928606,1.484928692562375,-0.3379898897090361,-0.7947068295784843,-1.8216062466596408,10.28,1.452881442993461,82.69447372064408,2.9,101.72892712778744
60,NT2RepCT + 50 uM Tht,300.0,Hulk,Syringe pump,1,22.0,Acetate (Na),5.0,750.0,0.0,Glass,60.0,50.0,17.0,,22.0,0.1,yes,7.013496530592531,-3.7908297222317207,-4.10207740295945,-2.9692970607531466,-2.335105325810289,1.6745684623279222,-1.380365131970708,-1.2632435037397152,0.7365816290172417,-0.9644669077261137,-0.4026804890928606,1.484928692562375,-0.3379898897090361,-0.7947068295784843,-1.8216062466596408,9.35,1.9398811672536755,141.32278069798417,3.4,187.5335982652973
60,NT2RepCT + 50 uM Tht,300.0,Hulk,Syringe pump,1,22.0,Acetate (Na),5.0,750.0,0.0,Glass,60.0,50.0,17.0,,22.0,0.1,yes,7.013496530592531,-3.7908297222317207,-4.10207740295945,-2.9692970607531466,-2.335105325810289,1.6745684623279222,-1.380365131970708,-1.2632435037397152,0.7365816290172417,-0.9644669077261137,-0.4026804890928606,1.484928692562375,-0.3379898897090361,-0.7947068295784843,-1.8216062466596408,9.66,0.7461919046320464,67.54968886784008,2.8,47.32825135281541
60,NT2RepCT + 50 uM Tht,300.0,Hulk,Syringe pump,1,22.0,Acetate (Na),5.0,750.0,0.0,Glass,60.0,50.0,17.0,,22.0,0.1,yes,7.013496530592531,-3.7908297222317207,-4.10207740295945,-2.9692970607531466,-2.335105325810289,1.6745684623279222,-1.380365131970708,-1.2632435037397152,0.7365816290172417,-0.9644669077261137,-0.4026804890928606,1.484928692562375,-0.3379898897090361,-0.7947068295784843,-1.8216062466596408,13.21,1.5873049156756431,61.26619071534394,1.7,68.54161141931704
60,NT2RepCT + 50 uM Tht,300.0,Hulk,Syringe pump,1,22.0,Acetate (Na),5.0,750.0,0.0,Glass,60.0,50.0,17.0,,22.0,0.1,yes,7.013496530592531,-3.7908297222317207,-4.10207740295945,-2.9692970607531466,-2.335105325810289,1.6745684623279222,-1.380365131970708,-1.2632435037397152,0.7365816290172417,-0.9644669077261137,-0.4026804890928606,1.484928692562375,-0.3379898897090361,-0.7947068295784843,-1.8216062466596408,9.97,1.291684238400204,65.60070386089726,1.9,61.91797479532929
60,NT2RepCT + 50 uM Tht,300.0,Hulk,Syringe pump,1,22.0,Acetate (Na),5.0,750.0,0.0,Glass,60.0,50.0,17.0,,22.0,0.1,yes,7.013496530592531,-3.7908297222317207,-4.10207740295945,-2.9692970607531466,-2.335105325810289,1.6745684623279222,-1.380365131970708,-1.2632435037397152,0.7365816290172417,-0.9644669077261137,-0.4026804890928606,1.484928692562375,-0.3379898897090361,-0.7947068295784843,-1.8216062466596408,5.5,0.9169010110938198,82.28031707868051,1.1,54.14540249712847
60,NT2RepCT + 50 uM Tht,300.0,Hulk,Syringe pump,1,22.0,Acetate (Na),5.0,750.0,0.0,Glass,60.0,50.0,17.0,,22.0,0.1,yes,7.013496530592531,-3.7908297222317207,-4.10207740295945,-2.9692970607531466,-2.335105325810289,1.6745684623279222,-1.380365131970708,-1.2632435037397152,0.7365816290172417,-0.9644669077261137,-0.4026804890928606,1.484928692562375,-0.3379898897090361,-0.7947068295784843,-1.8216062466596408,10.7,1.6668378279631475,83.16492877835569,2.2,95.08049688314462
61,NT2RepCT + 50 uM Tht,300.0,Hulk,Syringe pump,1,22.0,Succinate (K),5.0,500.0,0.0,Glass,60.0,50.0,17.0,,22.0,0.1,yes,7.013496530592531,-3.7908297222317207,-4.10207740295945,-2.9692970607531466,-2.335105325810289,1.6745684623279222,-1.380365131970708,-1.2632435037397152,0.7365816290172417,-0.9644669077261137,-0.4026804890928606,1.484928692562375,-0.3379898897090361,-0.7947068295784843,-1.8216062466596408,14.85,1.875484721960508,79.06686364567409,2.4,111.51717191054264
61,NT2RepCT + 50 uM Tht,300.0,Hulk,Syringe pump,1,22.0,Succinate (K),5.0,500.0,0.0,Glass,60.0,50.0,17.0,,22.0,0.1,yes,7.013496530592531,-3.7908297222317207,-4.10207740295945,-2.9692970607531466,-2.335105325810289,1.6745684623279222,-1.380365131970708,-1.2632435037397152,0.7365816290172417,-0.9644669077261137,-0.4026804890928606,1.484928692562375,-0.3379898897090361,-0.7947068295784843,-1.8216062466596408,13.57,0.0263781055900621,43.19544163892593,1.9,0.6418137533853251
61,NT2RepCT + 50 uM Tht,300.0,Hulk,Syringe pump,1,22.0,Succinate (K),5.0,500.0,0.0,Glass,60.0,50.0,17.0,,22.0,0.1,yes,7.013496530592531,-3.7908297222317207,-4.10207740295945,-2.9692970607531466,-2.335105325810289,1.6745684623279222,-1.380365131970708,-1.2632435037397152,0.7365816290172417,-0.9644669077261137,-0.4026804890928606,1.484928692562375,-0.3379898897090361,-0.7947068295784843,-1.8216062466596408,13.35,1.43522602257748,62.43422775529277,2.1,68.58874963853474
61,NT2RepCT + 50 uM Tht,300.0,Hulk,Syringe pump,1,22.0,Succinate (K),5.0,500.0,0.0,Glass,60.0,50.0,17.0,,22.0,0.1,yes,7.013496530592531,-3.7908297222317207,-4.10207740295945,-2.9692970607531466,-2.335105325810289,1.6745684623279222,-1.380365131970708,-1.2632435037397152,0.7365816290172417,-0.9644669077261137,-0.4026804890928606,1.484928692562375,-0.3379898897090361,-0.7947068295784843,-1.8216062466596408,17.99,2.003194095882394,54.48813650755351,1.5,81.40935488012384
61,NT2RepCT + 50 uM Tht,300.0,Hulk,Syringe pump,1,22.0,Succinate (K),5.0,500.0,0.0,Glass,60.0,50.0,17.0,,22.0,0.1,yes,7.013496530592531,-3.7908297222317207,-4.10207740295945,-2.9692970607531466,-2.335105325810289,1.6745684623279222,-1.380365131970708,-1.2632435037397152,0.7365816290172417,-0.9644669077261137,-0.4026804890928606,1.484928692562375,-0.3379898897090361,-0.7947068295784843,-1.8216062466596408,16.32,1.9868717254019164,69.24340486696474,2.2,99.12168584003756
61,NT2RepCT + 50 uM Tht,300.0,Hulk,Syringe pump,1,22.0,Succinate (K),5.0,500.0,0.0,Glass,60.0,50.0,17.0,,22.0,0.1,yes,7.013496530592531,-3.7908297222317207,-4.10207740295945,-2.9692970607531466,-2.335105325810289,1.6745684623279222,-1.380365131970708,-1.2632435037397152,0.7365816290172417,-0.9644669077261137,-0.4026804890928606,1.484928692562375,-0.3379898897090361,-0.7947068295784843,-1.8216062466596408,14.17,1.4218489199504143,44.26717780635134,1.6,77.24961602405969
61,NT2RepCT + 50 uM Tht,300.0,Hulk,Syringe pump,1,22.0,Succinate (K),5.0,500.0,0.0,Glass,60.0,50.0,17.0,,22.0,0.1,yes,7.013496530592531,-3.7908297222317207,-4.10207740295945,-2.9692970607531466,-2.335105325810289,1.6745684623279222,-1.380365131970708,-1.2632435037397152,0.7365816290172417,-0.9644669077261137,-0.4026804890928606,1.484928692562375,-0.3379898897090361,-0.7947068295784843,-1.8216062466596408,9.82,1.2773987143661194,170.31779264346042,4.9,165.53164732165573
61,NT2RepCT + 50 uM Tht,300.0,Hulk,Syringe pump,1,22.0,Succinate (K),5.0,500.0,0.0,Glass,60.0,50.0,17.0,,22.0,0.1,yes,7.013496530592531,-3.7908297222317207,-4.10207740295945,-2.9692970607531466,-2.335105325810289,1.6745684623279222,-1.380365131970708,-1.2632435037397152,0.7365816290172417,-0.9644669077261137,-0.4026804890928606,1.484928692562375,-0.3379898897090361,-0.7947068295784843,-1.8216062466596408,15.82,2.0948943262621182,70.8730826574494,2.2,111.46585830779318
61,NT2RepCT + 50 uM Tht,300.0,Hulk,Syringe pump,1,22.0,Succinate (K),5.0,500.0,0.0,Glass,60.0,50.0,17.0,,22.0,0.1,yes,7.013496530592531,-3.7908297222317207,-4.10207740295945,-2.9692970607531466,-2.335105325810289,1.6745684623279222,-1.380365131970708,-1.2632435037397152,0.7365816290172417,-0.9644669077261137,-0.4026804890928606,1.484928692562375,-0.3379898897090361,-0.7947068295784843,-1.8216062466596408,13.57,1.7002910759877212,96.03015783454764,2.6,120.8805079529177
61,NT2RepCT + 50 uM Tht,300.0,Hulk,Syringe pump,1,22.0,Succinate (K),5.0,500.0,0.0,Glass,60.0,50.0,17.0,,22.0,0.1,yes,7.013496530592531,-3.7908297222317207,-4.10207740295945,-2.9692970607531466,-2.335105325810289,1.6745684623279222,-1.380365131970708,-1.2632435037397152,0.7365816290172417,-0.9644669077261137,-0.4026804890928606,1.484928692562375,-0.3379898897090361,-0.7947068295784843,-1.8216062466596408,14.67,2.037818435614936,86.2668129175106,2.8,128.87945085033974
62,NT2RepCT + 50 uM Tht,300.0,Hulk,Syringe pump,1,22.0,Acetate (Na),5.0,750.0,0.0,Glass,60.0,100.0,17.0,,22.0,0.1,yes,7.013496530592531,-3.7908297222317207,-4.10207740295945,-2.9692970607531466,-2.335105325810289,1.6745684623279222,-1.380365131970708,-1.2632435037397152,0.7365816290172417,-0.9644669077261137,-0.4026804890928606,1.484928692562375,-0.3379898897090361,-0.7947068295784843,-1.8216062466596408,14.43,0.8891192122939546,43.01280104893847,1.5,32.38768297807679
62,NT2RepCT + 50 uM Tht,300.0,Hulk,Syringe pump,1,22.0,Acetate (Na),5.0,750.0,0.0,Glass,60.0,100.0,17.0,,22.0,0.1,yes,7.013496530592531,-3.7908297222317207,-4.10207740295945,-2.9692970607531466,-2.335105325810289,1.6745684623279222,-1.380365131970708,-1.2632435037397152,0.7365816290172417,-0.9644669077261137,-0.4026804890928606,1.484928692562375,-0.3379898897090361,-0.7947068295784843,-1.8216062466596408,13.27,0.8249498988005622,47.6463134014669,1.7,33.085988752666665
62,NT2RepCT + 50 uM Tht,300.0,Hulk,Syringe pump,1,22.0,Acetate (Na),5.0,750.0,0.0,Glass,60.0,100.0,17.0,,22.0,0.1,yes,7.013496530592531,-3.7908297222317207,-4.10207740295945,-2.9692970607531466,-2.335105325810289,1.6745684623279222,-1.380365131970708,-1.2632435037397152,0.7365816290172417,-0.9644669077261137,-0.4026804890928606,1.484928692562375,-0.3379898897090361,-0.7947068295784843,-1.8216062466596408,12.83,0.9506560491372436,61.8921848741755,2.2,47.49644934029652
62,NT2RepCT + 50 uM Tht,300.0,Hulk,Syringe pump,1,22.0,Acetate (Na),5.0,750.0,0.0,Glass,60.0,100.0,17.0,,22.0,0.1,yes,7.013496530592531,-3.7908297222317207,-4.10207740295945,-2.9692970607531466,-2.335105325810289,1.6745684623279222,-1.380365131970708,-1.2632435037397152,0.7365816290172417,-0.9644669077261137,-0.4026804890928606,1.484928692562375,-0.3379898897090361,-0.7947068295784843,-1.8216062466596408,12.77,0.914210346343608,60.444502611653725,1.8,45.73024337643191
62,NT2RepCT + 50 uM Tht,300.0,Hulk,Syringe pump,1,22.0,Acetate (Na),5.0,750.0,0.0,Glass,60.0,100.0,17.0,,22.0,0.1,yes,7.013496530592531,-3.7908297222317207,-4.10207740295945,-2.9692970607531466,-2.335105325810289,1.6745684623279222,-1.380365131970708,-1.2632435037397152,0.7365816290172417,-0.9644669077261137,-0.4026804890928606,1.484928692562375,-0.3379898897090361,-0.7947068295784843,-1.8216062466596408,11.82,0.7138568838605495,64.79147833454529,1.8,38.30830485805911
62,NT2RepCT + 50 uM Tht,300.0,Hulk,Syringe pump,1,22.0,Acetate (Na),5.0,750.0,0.0,Glass,60.0,100.0,17.0,,22.0,0.1,yes,7.013496530592531,-3.7908297222317207,-4.10207740295945,-2.9692970607531466,-2.335105325810289,1.6745684623279222,-1.380365131970708,-1.2632435037397152,0.7365816290172417,-0.9644669077261137,-0.4026804890928606,1.484928692562375,-0.3379898897090361,-0.7947068295784843,-1.8216062466596408,13.26,0.9175416031029088,51.08350517664998,1.7,37.72379500607541
62,NT2RepCT + 50 uM Tht,300.0,Hulk,Syringe pump,1,22.0,Acetate (Na),5.0,750.0,0.0,Glass,60.0,100.0,17.0,,22.0,0.1,yes,7.013496530592531,-3.7908297222317207,-4.10207740295945,-2.9692970607531466,-2.335105325810289,1.6745684623279222,-1.380365131970708,-1.2632435037397152,0.7365816290172417,-0.9644669077261137,-0.4026804890928606,1.484928692562375,-0.3379898897090361,-0.7947068295784843,-1.8216062466596408,7.72,0.5870200933791968,133.67857309719534,4.9,69.90346634737956
62,NT2RepCT + 50 uM Tht,300.0,Hulk,Syringe pump,1,22.0,Acetate (Na),5.0,750.0,0.0,Glass,60.0,100.0,17.0,,22.0,0.1,yes,7.013496530592531,-3.7908297222317207,-4.10207740295945,-2.9692970607531466,-2.335105325810289,1.6745684623279222,-1.380365131970708,-1.2632435037397152,0.7365816290172417,-0.9644669077261137,-0.4026804890928606,1.484928692562375,-0.3379898897090361,-0.7947068295784843,-1.8216062466596408,11.92,0.8227686793767734,65.30408476128348,2.3,45.36665592328831
62,NT2RepCT + 50 uM Tht,300.0,Hulk,Syringe pump,1,22.0,Acetate (Na),5.0,750.0,0.0,Glass,60.0,100.0,17.0,,22.0,0.1,yes,7.013496530592531,-3.7908297222317207,-4.10207740295945,-2.9692970607531466,-2.335105325810289,1.6745684623279222,-1.380365131970708,-1.2632435037397152,0.7365816290172417,-0.9644669077261137,-0.4026804890928606,1.484928692562375,-0.3379898897090361,-0.7947068295784843,-1.8216062466596408,12.92,1.035190878428797,58.792091348536665,1.8,47.853241433504245
62,NT2RepCT + 50 uM Tht,300.0,Hulk,Syringe pump,1,22.0,Acetate (Na),5.0,750.0,0.0,Glass,60.0,100.0,17.0,,22.0,0.1,yes,7.013496530592531,-3.7908297222317207,-4.10207740295945,-2.9692970607531466,-2.335105325810289,1.6745684623279222,-1.380365131970708,-1.2632435037397152,0.7365816290172417,-0.9644669077261137,-0.4026804890928606,1.484928692562375,-0.3379898897090361,-0.7947068295784843,-1.8216062466596408,9.74,0.9656829100892244,104.55323321158308,3.2,76.93571898699773
63,NT2RepCT 0.1% Bri2MCherry,200.0,Hulk,Syringe pump,1,22.0,Acetate (Na),5.0,750.0,0.0,Glass,50.0,50.0,17.0,,21.4,0.1,yes,7.013496530592531,-3.7908297222317207,-4.10207740295945,-2.9692970607531466,-2.335105325810289,1.6745684623279222,-1.380365131970708,-1.2632435037397152,0.7365816290172417,-0.9644669077261137,-0.4026804890928606,1.484928692562375,-0.3379898897090361,-0.7947068295784843,-1.8216062466596408,8.95,1.3670598956011846,115.86420250357448,3.3,113.90915701871376
63,NT2RepCT 0.1% Bri2MCherry,200.0,Hulk,Syringe pump,1,22.0,Acetate (Na),5.0,750.0,0.0,Glass,50.0,50.0,17.0,,21.4,0.1,yes,7.013496530592531,-3.7908297222317207,-4.10207740295945,-2.9692970607531466,-2.335105325810289,1.6745684623279222,-1.380365131970708,-1.2632435037397152,0.7365816290172417,-0.9644669077261137,-0.4026804890928606,1.484928692562375,-0.3379898897090361,-0.7947068295784843,-1.8216062466596408,10.49,1.441166190947749,97.30218738723006,2.6,103.21881863886696
63,NT2RepCT 0.1% Bri2MCherry,200.0,Hulk,Syringe pump,1,22.0,Acetate (Na),5.0,750.0,0.0,Glass,50.0,50.0,17.0,,21.4,0.1,yes,7.013496530592531,-3.7908297222317207,-4.10207740295945,-2.9692970607531466,-2.335105325810289,1.6745684623279222,-1.380365131970708,-1.2632435037397152,0.7365816290172417,-0.9644669077261137,-0.4026804890928606,1.484928692562375,-0.3379898897090361,-0.7947068295784843,-1.8216062466596408,12.35,1.279305396653028,103.67841709212507,1.7,100.87366008848116
63,NT2RepCT 0.1% Bri2MCherry,200.0,Hulk,Syringe pump,1,22.0,Acetate (Na),5.0,750.0,0.0,Glass,50.0,50.0,17.0,,21.4,0.1,yes,7.013496530592531,-3.7908297222317207,-4.10207740295945,-2.9692970607531466,-2.335105325810289,1.6745684623279222,-1.380365131970708,-1.2632435037397152,0.7365816290172417,-0.9644669077261137,-0.4026804890928606,1.484928692562375,-0.3379898897090361,-0.7947068295784843,-1.8216062466596408,11.0,1.833847132997872,54.837374927656896,2.5,91.57439304054742
63,NT2RepCT 0.1% Bri2MCherry,200.0,Hulk,Syringe pump,1,22.0,Acetate (Na),5.0,750.0,0.0,Glass,50.0,50.0,17.0,,21.4,0.1,yes,7.013496530592531,-3.7908297222317207,-4.10207740295945,-2.9692970607531466,-2.335105325810289,1.6745684623279222,-1.380365131970708,-1.2632435037397152,0.7365816290172417,-0.9644669077261137,-0.4026804890928606,1.484928692562375,-0.3379898897090361,-0.7947068295784843,-1.8216062466596408,13.62,1.7081121236133123,79.82809817246438,2.3,101.56979756904684
63,NT2RepCT 0.1% Bri2MCherry,200.0,Hulk,Syringe pump,1,22.0,Acetate (Na),5.0,750.0,0.0,Glass,50.0,50.0,17.0,,21.4,0.1,yes,7.013496530592531,-3.7908297222317207,-4.10207740295945,-2.9692970607531466,-2.335105325810289,1.6745684623279222,-1.380365131970708,-1.2632435037397152,0.7365816290172417,-0.9644669077261137,-0.4026804890928606,1.484928692562375,-0.3379898897090361,-0.7947068295784843,-1.8216062466596408,16.46,0.0608456158820875,49.00493506636271,1.5,2.076186232156759
63,NT2RepCT 0.1% Bri2MCherry,200.0,Hulk,Syringe pump,1,22.0,Acetate (Na),5.0,750.0,0.0,Glass,50.0,50.0,17.0,,21.4,0.1,yes,7.013496530592531,-3.7908297222317207,-4.10207740295945,-2.9692970607531466,-2.335105325810289,1.6745684623279222,-1.380365131970708,-1.2632435037397152,0.7365816290172417,-0.9644669077261137,-0.4026804890928606,1.484928692562375,-0.3379898897090361,-0.7947068295784843,-1.8216062466596408,23.64,1.9205812674087803,53.750158552491605,1.7,84.16295396259159
63,NT2RepCT 0.1% Bri2MCherry,200.0,Hulk,Syringe pump,1,22.0,Acetate (Na),5.0,750.0,0.0,Glass,50.0,50.0,17.0,,21.4,0.1,yes,7.013496530592531,-3.7908297222317207,-4.10207740295945,-2.9692970607531466,-2.335105325810289,1.6745684623279222,-1.380365131970708,-1.2632435037397152,0.7365816290172417,-0.9644669077261137,-0.4026804890928606,1.484928692562375,-0.3379898897090361,-0.7947068295784843,-1.8216062466596408,15.01,1.907930720145852,62.92699678628106,2.6,98.13464844869958
63,NT2RepCT 0.1% Bri2MCherry,200.0,Hulk,Syringe pump,1,22.0,Acetate (Na),5.0,750.0,0.0,Glass,50.0,50.0,17.0,,21.4,0.1,yes,7.013496530592531,-3.7908297222317207,-4.10207740295945,-2.9692970607531466,-2.335105325810289,1.6745684623279222,-1.380365131970708,-1.2632435037397152,0.7365816290172417,-0.9644669077261137,-0.4026804890928606,1.484928692562375,-0.3379898897090361,-0.7947068295784843,-1.8216062466596408,22.63,1.4937015551594064,46.37280758994565,1.6,59.81478933080143
63,NT2RepCT 0.1% Bri2MCherry,200.0,Hulk,Syringe pump,1,22.0,Acetate (Na),5.0,750.0,0.0,Glass,50.0,50.0,17.0,,21.4,0.1,yes,7.013496530592531,-3.7908297222317207,-4.10207740295945,-2.9692970607531466,-2.335105325810289,1.6745684623279222,-1.380365131970708,-1.2632435037397152,0.7365816290172417,-0.9644669077261137,-0.4026804890928606,1.484928692562375,-0.3379898897090361,-0.7947068295784843,-1.8216062466596408,20.11,1.8536503815592795,66.20109165552982,2.2,97.57006449302882
64,NT2RepCT 0.5% Bri2MCherry,200.0,Hulk,Syringe pump,1,22.0,Acetate (Na),5.0,750.0,0.0,Glass,70.0,50.0,17.0,,21.4,0.1,yes,7.013496530592531,-3.7908297222317207,-4.10207740295945,-2.9692970607531466,-2.335105325810289,1.6745684623279222,-1.380365131970708,-1.2632435037397152,0.7365816290172417,-0.9644669077261137,-0.4026804890928606,1.484928692562375,-0.3379898897090361,-0.7947068295784843,-1.8216062466596408,15.98,1.35603,65.033539679352,1.7,78.3867694563846
64,NT2RepCT 0.5% Bri2MCherry,200.0,Hulk,Syringe pump,1,22.0,Acetate (Na),5.0,750.0,0.0,Glass,70.0,50.0,17.0,,21.4,0.1,yes,7.013496530592531,-3.7908297222317207,-4.10207740295945,-2.9692970607531466,-2.335105325810289,1.6745684623279222,-1.380365131970708,-1.2632435037397152,0.7365816290172417,-0.9644669077261137,-0.4026804890928606,1.484928692562375,-0.3379898897090361,-0.7947068295784843,-1.8216062466596408,17.25,1.265115498629677,53.36072318703618,2.0,62.29433685136074
64,NT2RepCT 0.5% Bri2MCherry,200.0,Hulk,Syringe pump,1,22.0,Acetate (Na),5.0,750.0,0.0,Glass,70.0,50.0,17.0,,21.4,0.1,yes,7.013496530592531,-3.7908297222317207,-4.10207740295945,-2.9692970607531466,-2.335105325810289,1.6745684623279222,-1.380365131970708,-1.2632435037397152,0.7365816290172417,-0.9644669077261137,-0.4026804890928606,1.484928692562375,-0.3379898897090361,-0.7947068295784843,-1.8216062466596408,17.26,1.355537888198758,53.73579170053157,2.0,68.03140577122512
64,NT2RepCT 0.5% Bri2MCherry,200.0,Hulk,Syringe pump,1,22.0,Acetate (Na),5.0,750.0,0.0,Glass,70.0,50.0,17.0,,21.4,0.1,yes,7.013496530592531,-3.7908297222317207,-4.10207740295945,-2.9692970607531466,-2.335105325810289,1.6745684623279222,-1.380365131970708,-1.2632435037397152,0.7365816290172417,-0.9644669077261137,-0.4026804890928606,1.484928692562375,-0.3379898897090361,-0.7947068295784843,-1.8216062466596408,15.26,1.0756592737508237,50.85601996786128,2.0,53.065557945840354
64,NT2RepCT 0.5% Bri2MCherry,200.0,Hulk,Syringe pump,1,22.0,Acetate (Na),5.0,750.0,0.0,Glass,70.0,50.0,17.0,,21.4,0.1,yes,7.013496530592531,-3.7908297222317207,-4.10207740295945,-2.9692970607531466,-2.335105325810289,1.6745684623279222,-1.380365131970708,-1.2632435037397152,0.7365816290172417,-0.9644669077261137,-0.4026804890928606,1.484928692562375,-0.3379898897090361,-0.7947068295784843,-1.8216062466596408,23.85,0.048345929131189,53.67448186159647,1.6,1.6035030218627495
64,NT2RepCT 0.5% Bri2MCherry,200.0,Hulk,Syringe pump,1,22.0,Acetate (Na),5.0,750.0,0.0,Glass,70.0,50.0,17.0,,21.4,0.1,yes,7.013496530592531,-3.7908297222317207,-4.10207740295945,-2.9692970607531466,-2.335105325810289,1.6745684623279222,-1.380365131970708,-1.2632435037397152,0.7365816290172417,-0.9644669077261137,-0.4026804890928606,1.484928692562375,-0.3379898897090361,-0.7947068295784843,-1.8216062466596408,14.44,1.6446022361527872,70.37691603477593,2.0,95.57473535078248
64,NT2RepCT 0.5% Bri2MCherry,200.0,Hulk,Syringe pump,1,22.0,Acetate (Na),5.0,750.0,0.0,Glass,70.0,50.0,17.0,,21.4,0.1,yes,7.013496530592531,-3.7908297222317207,-4.10207740295945,-2.9692970607531466,-2.335105325810289,1.6745684623279222,-1.380365131970708,-1.2632435037397152,0.7365816290172417,-0.9644669077261137,-0.4026804890928606,1.484928692562375,-0.3379898897090361,-0.7947068295784843,-1.8216062466596408,14.22,1.3130290131611135,73.77808115618294,1.9,77.83067853870698
64,NT2RepCT 0.5% Bri2MCherry,200.0,Hulk,Syringe pump,1,22.0,Acetate (Na),5.0,750.0,0.0,Glass,70.0,50.0,17.0,,21.4,0.1,yes,7.013496530592531,-3.7908297222317207,-4.10207740295945,-2.9692970607531466,-2.335105325810289,1.6745684623279222,-1.380365131970708,-1.2632435037397152,0.7365816290172417,-0.9644669077261137,-0.4026804890928606,1.484928692562375,-0.3379898897090361,-0.7947068295784843,-1.8216062466596408,15.66,0.1747482078763956,54.37423316868121,2.3,9.285203671535934
64,NT2RepCT 0.5% Bri2MCherry,200.0,Hulk,Syringe pump,1,22.0,Acetate (Na),5.0,750.0,0.0,Glass,70.0,50.0,17.0,,21.4,0.1,yes,7.013496530592531,-3.7908297222317207,-4.10207740295945,-2.9692970607531466,-2.335105325810289,1.6745684623279222,-1.380365131970708,-1.2632435037397152,0.7365816290172417,-0.9644669077261137,-0.4026804890928606,1.484928692562375,-0.3379898897090361,-0.7947068295784843,-1.8216062466596408,15.9,1.4404988706667976,78.09524867417329,2.5,97.37746541695608
64,NT2RepCT 0.5% Bri2MCherry,200.0,Hulk,Syringe pump,1,22.0,Acetate (Na),5.0,750.0,0.0,Glass,70.0,50.0,17.0,,21.4,0.1,yes,7.013496530592531,-3.7908297222317207,-4.10207740295945,-2.9692970607531466,-2.335105325810289,1.6745684623279222,-1.380365131970708,-1.2632435037397152,0.7365816290172417,-0.9644669077261137,-0.4026804890928606,1.484928692562375,-0.3379898897090361,-0.7947068295784843,-1.8216062466596408,18.35,0.1882241178371708,48.58991940181768,2.1,9.322211913525525
66,NT2RepCT,290.0,Hulk,Syringe pump,1,22.0,Acetate (Na),5.0,750.0,0.0,Glass,60.0,100.0,17.0,,21.7,0.1,yes,7.013496530592531,-3.7908297222317135,-4.10207740295945,-2.9692970607531426,-2.3351053258102947,1.6745684623279276,-1.3803651319707078,-1.2632435037397154,0.7365816290172447,-0.964466907726116,-0.4026804890928635,1.484928692562378,-0.3379898897090373,-0.7947068295784809,-1.821606246659648,9.18,1.1088127663291951,101.1478196008888,2.8,86.28947487091591
66,NT2RepCT,290.0,Hulk,Syringe pump,1,22.0,Acetate (Na),5.0,750.0,0.0,Glass,60.0,100.0,17.0,,21.7,0.1,yes,7.013496530592531,-3.7908297222317135,-4.10207740295945,-2.9692970607531426,-2.3351053258102947,1.6745684623279276,-1.3803651319707078,-1.2632435037397154,0.7365816290172447,-0.964466907726116,-0.4026804890928635,1.484928692562378,-0.3379898897090373,-0.7947068295784809,-1.821606246659648,9.9,1.1109730971322669,94.26714314887036,2.5,77.13805565757217
66,NT2RepCT,290.0,Hulk,Syringe pump,1,22.0,Acetate (Na),5.0,750.0,0.0,Glass,60.0,100.0,17.0,,21.7,0.1,yes,7.013496530592531,-3.7908297222317135,-4.10207740295945,-2.9692970607531426,-2.3351053258102947,1.6745684623279276,-1.3803651319707078,-1.2632435037397154,0.7365816290172447,-0.964466907726116,-0.4026804890928635,1.484928692562378,-0.3379898897090373,-0.7947068295784809,-1.821606246659648,10.56,1.035794978047457,68.47355068203157,2.1,62.86822945018464
66,NT2RepCT,290.0,Hulk,Syringe pump,1,22.0,Acetate (Na),5.0,750.0,0.0,Glass,60.0,100.0,17.0,,21.7,0.1,yes,7.013496530592531,-3.7908297222317135,-4.10207740295945,-2.9692970607531426,-2.3351053258102947,1.6745684623279276,-1.3803651319707078,-1.2632435037397154,0.7365816290172447,-0.964466907726116,-0.4026804890928635,1.484928692562378,-0.3379898897090373,-0.7947068295784809,-1.821606246659648,10.51,1.2899740537542832,115.0653175917296,3.2,135.1801031520293
66,NT2RepCT,290.0,Hulk,Syringe pump,1,22.0,Acetate (Na),5.0,750.0,0.0,Glass,60.0,100.0,17.0,,21.7,0.1,yes,7.013496530592531,-3.7908297222317135,-4.10207740295945,-2.9692970607531426,-2.3351053258102947,1.6745684623279276,-1.3803651319707078,-1.2632435037397154,0.7365816290172447,-0.964466907726116,-0.4026804890928635,1.484928692562378,-0.3379898897090373,-0.7947068295784809,-1.821606246659648,8.96,1.1129442996902803,104.15964018170736,3.0,92.67260467137991
66,NT2RepCT,290.0,Hulk,Syringe pump,1,22.0,Acetate (Na),5.0,750.0,0.0,Glass,60.0,100.0,17.0,,21.7,0.1,yes,7.013496530592531,-3.7908297222317135,-4.10207740295945,-2.9692970607531426,-2.3351053258102947,1.6745684623279276,-1.3803651319707078,-1.2632435037397154,0.7365816290172447,-0.964466907726116,-0.4026804890928635,1.484928692562378,-0.3379898897090373,-0.7947068295784809,-1.821606246659648,9.09,1.0796725650703396,106.16269816974184,2.8,91.45592094393028
66,NT2RepCT,290.0,Hulk,Syringe pump,1,22.0,Acetate (Na),5.0,750.0,0.0,Glass,60.0,100.0,17.0,,21.7,0.1,yes,7.013496530592531,-3.7908297222317135,-4.10207740295945,-2.9692970607531426,-2.3351053258102947,1.6745684623279276,-1.3803651319707078,-1.2632435037397154,0.7365816290172447,-0.964466907726116,-0.4026804890928635,1.484928692562378,-0.3379898897090373,-0.7947068295784809,-1.821606246659648,10.49,1.1430615439277103,78.94980517111168,2.2,69.87078686049017
66,NT2RepCT,290.0,Hulk,Syringe pump,1,22.0,Acetate (Na),5.0,750.0,0.0,Glass,60.0,100.0,17.0,,21.7,0.1,yes,7.013496530592531,-3.7908297222317135,-4.10207740295945,-2.9692970607531426,-2.3351053258102947,1.6745684623279276,-1.3803651319707078,-1.2632435037397154,0.7365816290172447,-0.964466907726116,-0.4026804890928635,1.484928692562378,-0.3379898897090373,-0.7947068295784809,-1.821606246659648,9.44,1.2923321585989576,130.00092141348483,3.2,127.82294239748002
66,NT2RepCT,290.0,Hulk,Syringe pump,1,22.0,Acetate (Na),5.0,750.0,0.0,Glass,60.0,100.0,17.0,,21.7,0.1,yes,7.013496530592531,-3.7908297222317135,-4.10207740295945,-2.9692970607531426,-2.3351053258102947,1.6745684623279276,-1.3803651319707078,-1.2632435037397154,0.7365816290172447,-0.964466907726116,-0.4026804890928635,1.484928692562378,-0.3379898897090373,-0.7947068295784809,-1.821606246659648,10.02,1.2048443042191694,92.77935318245434,2.4,84.48719765261275
66,NT2RepCT,290.0,Hulk,Syringe pump,1,22.0,Acetate (Na),5.0,750.0,0.0,Glass,60.0,100.0,17.0,,21.7,0.1,yes,7.013496530592531,-3.7908297222317135,-4.10207740295945,-2.9692970607531426,-2.3351053258102947,1.6745684623279276,-1.3803651319707078,-1.2632435037397154,0.7365816290172447,-0.964466907726116,-0.4026804890928635,1.484928692562378,-0.3379898897090373,-0.7947068295784809,-1.821606246659648,9.42,1.117112012114699,102.21139202558524,2.3,90.05359078488776
67,NT2RepCT,290.0,Hulk,Syringe pump,1,22.0,Acetate (Na),5.0,750.0,0.0,Glass,60.0,100.0,17.0,,21.7,0.1,yes,7.013496530592531,-3.7908297222317135,-4.10207740295945,-2.9692970607531426,-2.3351053258102947,1.6745684623279276,-1.3803651319707078,-1.2632435037397154,0.7365816290172447,-0.964466907726116,-0.4026804890928635,1.484928692562378,-0.3379898897090373,-0.7947068295784809,-1.821606246659648,8.92,0.0566454411313243,121.25174965282304,3.7,4.542454727244993
67,NT2RepCT,290.0,Hulk,Syringe pump,1,22.0,Acetate (Na),5.0,750.0,0.0,Glass,60.0,100.0,17.0,,21.7,0.1,yes,7.013496530592531,-3.7908297222317135,-4.10207740295945,-2.9692970607531426,-2.3351053258102947,1.6745684623279276,-1.3803651319707078,-1.2632435037397154,0.7365816290172447,-0.964466907726116,-0.4026804890928635,1.484928692562378,-0.3379898897090373,-0.7947068295784809,-1.821606246659648,8.95,0.1658196688768015,97.98027532811273,3.8,15.65206751269174
67,NT2RepCT,290.0,Hulk,Syringe pump,1,22.0,Acetate (Na),5.0,750.0,0.0,Glass,60.0,100.0,17.0,,21.7,0.1,yes,7.013496530592531,-3.7908297222317135,-4.10207740295945,-2.9692970607531426,-2.3351053258102947,1.6745684623279276,-1.3803651319707078,-1.2632435037397154,0.7365816290172447,-0.964466907726116,-0.4026804890928635,1.484928692562378,-0.3379898897090373,-0.7947068295784809,-1.821606246659648,8.33,0.1318581358328637,144.10698197786593,2.2,11.953530200679042
67,NT2RepCT,290.0,Hulk,Syringe pump,1,22.0,Acetate (Na),5.0,750.0,0.0,Glass,60.0,100.0,17.0,,21.7,0.1,yes,7.013496530592531,-3.7908297222317135,-4.10207740295945,-2.9692970607531426,-2.3351053258102947,1.6745684623279276,-1.3803651319707078,-1.2632435037397154,0.7365816290172447,-0.964466907726116,-0.4026804890928635,1.484928692562378,-0.3379898897090373,-0.7947068295784809,-1.821606246659648,10.32,0.0635910224438902,89.55789047670655,1.7,3.3141251051364446
67,NT2RepCT,290.0,Hulk,Syringe pump,1,22.0,Acetate (Na),5.0,750.0,0.0,Glass,60.0,100.0,17.0,,21.7,0.1,yes,7.013496530592531,-3.7908297222317135,-4.10207740295945,-2.9692970607531426,-2.3351053258102947,1.6745684623279276,-1.3803651319707078,-1.2632435037397154,0.7365816290172447,-0.964466907726116,-0.4026804890928635,1.484928692562378,-0.3379898897090373,-0.7947068295784809,-1.821606246659648,10.58,0.051401355925434,96.24437651623766,3.3,3.2765982328979453
67,NT2RepCT,290.0,Hulk,Syringe pump,1,22.0,Acetate (Na),5.0,750.0,0.0,Glass,60.0,100.0,17.0,,21.7,0.1,yes,7.013496530592531,-3.7908297222317135,-4.10207740295945,-2.9692970607531426,-2.3351053258102947,1.6745684623279276,-1.3803651319707078,-1.2632435037397154,0.7365816290172447,-0.964466907726116,-0.4026804890928635,1.484928692562378,-0.3379898897090373,-0.7947068295784809,-1.821606246659648,9.85,0.0615641500067692,100.36995000941884,2.0,3.821066256110649
67,NT2RepCT,290.0,Hulk,Syringe pump,1,22.0,Acetate (Na),5.0,750.0,0.0,Glass,60.0,100.0,17.0,,21.7,0.1,yes,7.013496530592531,-3.7908297222317135,-4.10207740295945,-2.9692970607531426,-2.3351053258102947,1.6745684623279276,-1.3803651319707078,-1.2632435037397154,0.7365816290172447,-0.964466907726116,-0.4026804890928635,1.484928692562378,-0.3379898897090373,-0.7947068295784809,-1.821606246659648,8.54,0.0914897649734647,152.60173532040483,3.6,11.132986439100884
67,NT2RepCT,290.0,Hulk,Syringe pump,1,22.0,Acetate (Na),5.0,750.0,0.0,Glass,60.0,100.0,17.0,,21.7,0.1,yes,7.013496530592531,-3.7908297222317135,-4.10207740295945,-2.9692970607531426,-2.3351053258102947,1.6745684623279276,-1.3803651319707078,-1.2632435037397154,0.7365816290172447,-0.964466907726116,-0.4026804890928635,1.484928692562378,-0.3379898897090373,-0.7947068295784809,-1.821606246659648,11.05,0.0939849250722464,99.0291051243086,3.2,7.860846634642797
67,NT2RepCT,290.0,Hulk,Syringe pump,1,22.0,Acetate (Na),5.0,750.0,0.0,Glass,60.0,100.0,17.0,,21.7,0.1,yes,7.013496530592531,-3.7908297222317135,-4.10207740295945,-2.9692970607531426,-2.3351053258102947,1.6745684623279276,-1.3803651319707078,-1.2632435037397154,0.7365816290172447,-0.964466907726116,-0.4026804890928635,1.484928692562378,-0.3379898897090373,-0.7947068295784809,-1.821606246659648,19.96,0.0859098418692471,115.34487661456488,2.8,7.146172346904126
68,Rep3,260.0,Hulk,Syringe pump,1,22.0,Acetate (Na),5.0,750.0,0.0,Glass,80.0,100.0,17.0,,22.0,0.1,yes,3.025148275620806,-3.2838174947106644,16.28896937520812,12.703605065466004,-5.404768392030181,4.946102466118192,-6.438363922006633,1.29572317808804,-1.8741528044373608,-1.6329892545859748,-0.570448115305635,-0.3167504385547408,-0.0092138908744685,1.8841691759728691,1.590527115634227,11.61,0.103530671531544,97.69776884608028,2.8,8.411674864686479
68,Rep3,260.0,Hulk,Syringe pump,1,22.0,Acetate (Na),5.0,750.0,0.0,Glass,80.0,100.0,17.0,,22.0,0.1,yes,3.025148275620806,-3.2838174947106644,16.28896937520812,12.703605065466004,-5.404768392030181,4.946102466118192,-6.438363922006633,1.29572317808804,-1.8741528044373608,-1.6329892545859748,-0.570448115305635,-0.3167504385547408,-0.0092138908744685,1.8841691759728691,1.590527115634227,13.68,1.4478458389496285,85.72995500402028,2.4,105.23387497751403
68,Rep3,260.0,Hulk,Syringe pump,1,22.0,Acetate (Na),5.0,750.0,0.0,Glass,80.0,100.0,17.0,,22.0,0.1,yes,3.025148275620806,-3.2838174947106644,16.28896937520812,12.703605065466004,-5.404768392030181,4.946102466118192,-6.438363922006633,1.29572317808804,-1.8741528044373608,-1.6329892545859748,-0.570448115305635,-0.3167504385547408,-0.0092138908744685,1.8841691759728691,1.590527115634227,13.75,0.0925293669407911,84.06084893048893,2.4,5.84238688535401
