Repository: eriklidb/Explainable-AI-for-Recombinant-Spider-Silk-Review

# Explainable AI for Recombinant Spider Silk: Spinning Parameters and Sequence Effects

## About
Materials concerning the work "Explainable AI for Recombinant Spider Silk: Spinning Parameters and Sequence Effects". Supplementary material referenced in the report can be found in "supplementary.pdf".
The Spidrospin dataset containing the data for the artificial spider silk experiments and fibers is as of this moment confidential, and can unfortunately not be shared. The PLM vector embeddings however, are shared. Given the dataset (or a similar one tabular dataset recording spidroin processing parameters), all the experiments can be reproduced by utilizing a virtual environment and

File: data/spinning_data_embeddings_pca.csv (part 8 of 26)
Sample number,Protein,concentration (mg/ml),Spinning device,Extrusion device,Number of baths,Temperature SB,Spinning Buffer,SB pH,SB conc. (mM),NaCl (mM),Capillery type,Capillery size (um),Reeling speed (rpm),Flow rate (ul/min),pumppressure (bar),Temp C (spinning),Humidity (spinning),Continous spinning,pca_1,pca_2,pca_3,pca_4,pca_5,pca_6,pca_7,pca_8,pca_9,pca_10,pca_11,pca_12,pca_13,pca_14,pca_15,Diameter (µm),Strain (mm/mm),Strength (MPa),Youngs Modulus (GPa),Toughness Modulus (MJ m-3)
68,Rep3,260.0,Hulk,Syringe pump,1,22.0,Acetate (Na),5.0,750.0,0.0,Glass,80.0,100.0,17.0,,22.0,0.1,yes,3.025148275620806,-3.2838174947106644,16.28896937520812,12.703605065466004,-5.404768392030181,4.946102466118192,-6.438363922006633,1.29572317808804,-1.8741528044373608,-1.6329892545859748,-0.570448115305635,-0.3167504385547408,-0.0092138908744685,1.8841691759728691,1.590527115634227,22.36,0.0963040439487395,62.4167751128816,1.4,3.845654620963161
68,Rep3,260.0,Hulk,Syringe pump,1,22.0,Acetate (Na),5.0,750.0,0.0,Glass,80.0,100.0,17.0,,22.0,0.1,yes,3.025148275620806,-3.2838174947106644,16.28896937520812,12.703605065466004,-5.404768392030181,4.946102466118192,-6.438363922006633,1.29572317808804,-1.8741528044373608,-1.6329892545859748,-0.570448115305635,-0.3167504385547408,-0.0092138908744685,1.8841691759728691,1.590527115634227,18.36,0.1094360140378626,63.44282672488968,2.1,5.934968700670583
68,Rep3,260.0,Hulk,Syringe pump,1,22.0,Acetate (Na),5.0,750.0,0.0,Glass,80.0,100.0,17.0,,22.0,0.1,yes,3.025148275620806,-3.2838174947106644,16.28896937520812,12.703605065466004,-5.404768392030181,4.946102466118192,-6.438363922006633,1.29572317808804,-1.8741528044373608,-1.6329892545859748,-0.570448115305635,-0.3167504385547408,-0.0092138908744685,1.8841691759728691,1.590527115634227,25.95,0.0592872816816101,51.48731687489549,1.5,1.979208479591588
68,Rep3,260.0,Hulk,Syringe pump,1,22.0,Acetate (Na),5.0,750.0,0.0,Glass,80.0,100.0,17.0,,22.0,0.1,yes,3.025148275620806,-3.2838174947106644,16.28896937520812,12.703605065466004,-5.404768392030181,4.946102466118192,-6.438363922006633,1.29572317808804,-1.8741528044373608,-1.6329892545859748,-0.570448115305635,-0.3167504385547408,-0.0092138908744685,1.8841691759728691,1.590527115634227,18.45,0.0541806218323008,84.13250025411324,2.0,2.6156272421944875
68,Rep3,260.0,Hulk,Syringe pump,1,22.0,Acetate (Na),5.0,750.0,0.0,Glass,80.0,100.0,17.0,,22.0,0.1,yes,3.025148275620806,-3.2838174947106644,16.28896937520812,12.703605065466004,-5.404768392030181,4.946102466118192,-6.438363922006633,1.29572317808804,-1.8741528044373608,-1.6329892545859748,-0.570448115305635,-0.3167504385547408,-0.0092138908744685,1.8841691759728691,1.590527115634227,15.2,0.0546224931937574,90.12016390853012,2.1,2.899669666980932
68,Rep3,260.0,Hulk,Syringe pump,1,22.0,Acetate (Na),5.0,750.0,0.0,Glass,80.0,100.0,17.0,,22.0,0.1,yes,3.025148275620806,-3.2838174947106644,16.28896937520812,12.703605065466004,-5.404768392030181,4.946102466118192,-6.438363922006633,1.29572317808804,-1.8741528044373608,-1.6329892545859748,-0.570448115305635,-0.3167504385547408,-0.0092138908744685,1.8841691759728691,1.590527115634227,23.7,0.1365217304645067,90.55664363649709,1.7,9.808714291601518
68,Rep3,260.0,Hulk,Syringe pump,1,22.0,Acetate (Na),5.0,750.0,0.0,Glass,80.0,100.0,17.0,,22.0,0.1,yes,3.025148275620806,-3.2838174947106644,16.28896937520812,12.703605065466004,-5.404768392030181,4.946102466118192,-6.438363922006633,1.29572317808804,-1.8741528044373608,-1.6329892545859748,-0.570448115305635,-0.3167504385547408,-0.0092138908744685,1.8841691759728691,1.590527115634227,15.84,0.0497903043072091,76.63584131014552,2.6,2.4359510830689977
69,Rep3,260.0,Hulk,Syringe pump,1,22.0,Acetate (Na),5.0,750.0,0.0,Glass,80.0,100.0,17.0,,22.0,0.1,yes,3.025148275620806,-3.2838174947106644,16.28896937520812,12.703605065466004,-5.404768392030181,4.946102466118192,-6.438363922006633,1.29572317808804,-1.8741528044373608,-1.6329892545859748,-0.570448115305635,-0.3167504385547408,-0.0092138908744685,1.8841691759728691,1.590527115634227,20.23,0.0401319949415112,64.78165786932655,2.3,1.5141813002845366
69,Rep3,260.0,Hulk,Syringe pump,1,22.0,Acetate (Na),5.0,750.0,0.0,Glass,80.0,100.0,17.0,,22.0,0.1,yes,3.025148275620806,-3.2838174947106644,16.28896937520812,12.703605065466004,-5.404768392030181,4.946102466118192,-6.438363922006633,1.29572317808804,-1.8741528044373608,-1.6329892545859748,-0.570448115305635,-0.3167504385547408,-0.0092138908744685,1.8841691759728691,1.590527115634227,22.52,0.0619793981794638,73.66893171446492,1.5,2.401538199455933
69,Rep3,260.0,Hulk,Syringe pump,1,22.0,Acetate (Na),5.0,750.0,0.0,Glass,80.0,100.0,17.0,,22.0,0.1,yes,3.025148275620806,-3.2838174947106644,16.28896937520812,12.703605065466004,-5.404768392030181,4.946102466118192,-6.438363922006633,1.29572317808804,-1.8741528044373608,-1.6329892545859748,-0.570448115305635,-0.3167504385547408,-0.0092138908744685,1.8841691759728691,1.590527115634227,17.84,0.0529083791371742,92.73106159374592,3.0,3.1922585891471758
69,Rep3,260.0,Hulk,Syringe pump,1,22.0,Acetate (Na),5.0,750.0,0.0,Glass,80.0,100.0,17.0,,22.0,0.1,yes,3.025148275620806,-3.2838174947106644,16.28896937520812,12.703605065466004,-5.404768392030181,4.946102466118192,-6.438363922006633,1.29572317808804,-1.8741528044373608,-1.6329892545859748,-0.570448115305635,-0.3167504385547408,-0.0092138908744685,1.8841691759728691,1.590527115634227,16.82,0.0418492114067229,72.99861298376717,2.4,1.7893383578546915
69,Rep3,260.0,Hulk,Syringe pump,1,22.0,Acetate (Na),5.0,750.0,0.0,Glass,80.0,100.0,17.0,,22.0,0.1,yes,3.025148275620806,-3.2838174947106644,16.28896937520812,12.703605065466004,-5.404768392030181,4.946102466118192,-6.438363922006633,1.29572317808804,-1.8741528044373608,-1.6329892545859748,-0.570448115305635,-0.3167504385547408,-0.0092138908744685,1.8841691759728691,1.590527115634227,16.11,0.0594462540716612,83.07574284576991,2.8,3.3519654505477345
69,Rep3,260.0,Hulk,Syringe pump,1,22.0,Acetate (Na),5.0,750.0,0.0,Glass,80.0,100.0,17.0,,22.0,0.1,yes,3.025148275620806,-3.2838174947106644,16.28896937520812,12.703605065466004,-5.404768392030181,4.946102466118192,-6.438363922006633,1.29572317808804,-1.8741528044373608,-1.6329892545859748,-0.570448115305635,-0.3167504385547408,-0.0092138908744685,1.8841691759728691,1.590527115634227,22.77,0.2162653975363942,52.46077595885298,1.4,10.756168243568313
69,Rep3,260.0,Hulk,Syringe pump,1,22.0,Acetate (Na),5.0,750.0,0.0,Glass,80.0,100.0,17.0,,22.0,0.1,yes,3.025148275620806,-3.2838174947106644,16.28896937520812,12.703605065466004,-5.404768392030181,4.946102466118192,-6.438363922006633,1.29572317808804,-1.8741528044373608,-1.6329892545859748,-0.570448115305635,-0.3167504385547408,-0.0092138908744685,1.8841691759728691,1.590527115634227,22.64,0.1370514526282344,58.90023597686948,1.8,7.132387327537932
69,Rep3,260.0,Hulk,Syringe pump,1,22.0,Acetate (Na),5.0,750.0,0.0,Glass,80.0,100.0,17.0,,22.0,0.1,yes,3.025148275620806,-3.2838174947106644,16.28896937520812,12.703605065466004,-5.404768392030181,4.946102466118192,-6.438363922006633,1.29572317808804,-1.8741528044373608,-1.6329892545859748,-0.570448115305635,-0.3167504385547408,-0.0092138908744685,1.8841691759728691,1.590527115634227,13.12,0.0394198919757691,91.02154098487392,3.4,2.1639473341476454
69,Rep3,260.0,Hulk,Syringe pump,1,22.0,Acetate (Na),5.0,750.0,0.0,Glass,80.0,100.0,17.0,,22.0,0.1,yes,3.025148275620806,-3.2838174947106644,16.28896937520812,12.703605065466004,-5.404768392030181,4.946102466118192,-6.438363922006633,1.29572317808804,-1.8741528044373608,-1.6329892545859748,-0.570448115305635,-0.3167504385547408,-0.0092138908744685,1.8841691759728691,1.590527115634227,16.81,0.0876679841897233,88.40048709602627,1.7,5.563216529137693
69,Rep3,260.0,Hulk,Syringe pump,1,22.0,Acetate (Na),5.0,750.0,0.0,Glass,80.0,100.0,17.0,,22.0,0.1,yes,3.025148275620806,-3.2838174947106644,16.28896937520812,12.703605065466004,-5.404768392030181,4.946102466118192,-6.438363922006633,1.29572317808804,-1.8741528044373608,-1.6329892545859748,-0.570448115305635,-0.3167504385547408,-0.0092138908744685,1.8841691759728691,1.590527115634227,19.97,0.081897110276014,75.12434783848283,2.3,4.636216067071908
7,NT2RepCT,290.0,Hulk,Syringe pump,1,22.0,Acetate (Na),5.0,750.0,0.0,Glass,60.0,100.0,17.0,,21.5,0.1,yes,7.013496530592531,-3.7908297222317135,-4.10207740295945,-2.9692970607531426,-2.3351053258102947,1.6745684623279276,-1.3803651319707078,-1.2632435037397154,0.7365816290172447,-0.964466907726116,-0.4026804890928635,1.484928692562378,-0.3379898897090373,-0.7947068295784809,-1.821606246659648,9.04,0.9250842999396798,119.05304513353632,4.1,92.91603507426726
7,NT2RepCT,290.0,Hulk,Syringe pump,1,22.0,Acetate (Na),5.0,750.0,0.0,Glass,60.0,100.0,17.0,,21.5,0.1,yes,7.013496530592531,-3.7908297222317135,-4.10207740295945,-2.9692970607531426,-2.3351053258102947,1.6745684623279276,-1.3803651319707078,-1.2632435037397154,0.7365816290172447,-0.964466907726116,-0.4026804890928635,1.484928692562378,-0.3379898897090373,-0.7947068295784809,-1.821606246659648,9.83,1.085677093605775,99.73085416263716,2.8,85.40522977383523
7,NT2RepCT,290.0,Hulk,Syringe pump,1,22.0,Acetate (Na),5.0,750.0,0.0,Glass,60.0,100.0,17.0,,21.5,0.1,yes,7.013496530592531,-3.7908297222317135,-4.10207740295945,-2.9692970607531426,-2.3351053258102947,1.6745684623279276,-1.3803651319707078,-1.2632435037397154,0.7365816290172447,-0.964466907726116,-0.4026804890928635,1.484928692562378,-0.3379898897090373,-0.7947068295784809,-1.821606246659648,10.72,1.073694718977738,79.34081321555371,2.3,69.2682218864244
7,NT2RepCT,290.0,Hulk,Syringe pump,1,22.0,Acetate (Na),5.0,750.0,0.0,Glass,60.0,100.0,17.0,,21.5,0.1,yes,7.013496530592531,-3.7908297222317135,-4.10207740295945,-2.9692970607531426,-2.3351053258102947,1.6745684623279276,-1.3803651319707078,-1.2632435037397154,0.7365816290172447,-0.964466907726116,-0.4026804890928635,1.484928692562378,-0.3379898897090373,-0.7947068295784809,-1.821606246659648,12.73,1.1381102052843537,83.73319251514731,2.6,77.18960396100634
7,NT2RepCT,290.0,Hulk,Syringe pump,1,22.0,Acetate (Na),5.0,750.0,0.0,Glass,60.0,100.0,17.0,,21.5,0.1,yes,7.013496530592531,-3.7908297222317135,-4.10207740295945,-2.9692970607531426,-2.3351053258102947,1.6745684623279276,-1.3803651319707078,-1.2632435037397154,0.7365816290172447,-0.964466907726116,-0.4026804890928635,1.484928692562378,-0.3379898897090373,-0.7947068295784809,-1.821606246659648,7.73,1.1666962577183329,220.4304312057577,6.2,202.57929511058575
7,NT2RepCT,290.0,Hulk,Syringe pump,1,22.0,Acetate (Na),5.0,750.0,0.0,Glass,60.0,100.0,17.0,,21.5,0.1,yes,7.013496530592531,-3.7908297222317135,-4.10207740295945,-2.9692970607531426,-2.3351053258102947,1.6745684623279276,-1.3803651319707078,-1.2632435037397154,0.7365816290172447,-0.964466907726116,-0.4026804890928635,1.484928692562378,-0.3379898897090373,-0.7947068295784809,-1.821606246659648,10.96,1.1502220448081433,109.68751095549834,3.1,98.3827748888884
7,NT2RepCT,290.0,Hulk,Syringe pump,1,22.0,Acetate (Na),5.0,750.0,0.0,Glass,60.0,100.0,17.0,,21.5,0.1,yes,7.013496530592531,-3.7908297222317135,-4.10207740295945,-2.9692970607531426,-2.3351053258102947,1.6745684623279276,-1.3803651319707078,-1.2632435037397154,0.7365816290172447,-0.964466907726116,-0.4026804890928635,1.484928692562378,-0.3379898897090373,-0.7947068295784809,-1.821606246659648,11.93,0.96980001779377,111.2824221088924,3.8,85.05863881486613
7,NT2RepCT,290.0,Hulk,Syringe pump,1,22.0,Acetate (Na),5.0,750.0,0.0,Glass,60.0,100.0,17.0,,21.5,0.1,yes,7.013496530592531,-3.7908297222317135,-4.10207740295945,-2.9692970607531426,-2.3351053258102947,1.6745684623279276,-1.3803651319707078,-1.2632435037397154,0.7365816290172447,-0.964466907726116,-0.4026804890928635,1.484928692562378,-0.3379898897090373,-0.7947068295784809,-1.821606246659648,14.08,0.7637607198357731,59.22408684875336,1.9,38.24743580408252
7,NT2RepCT,290.0,Hulk,Syringe pump,1,22.0,Acetate (Na),5.0,750.0,0.0,Glass,60.0,100.0,17.0,,21.5,0.1,yes,7.013496530592531,-3.7908297222317135,-4.10207740295945,-2.9692970607531426,-2.3351053258102947,1.6745684623279276,-1.3803651319707078,-1.2632435037397154,0.7365816290172447,-0.964466907726116,-0.4026804890928635,1.484928692562378,-0.3379898897090373,-0.7947068295784809,-1.821606246659648,10.02,1.1650015857913096,120.29643572144964,2.9,108.26348156947276
7,NT2RepCT,290.0,Hulk,Syringe pump,1,22.0,Acetate (Na),5.0,750.0,0.0,Glass,60.0,100.0,17.0,,21.5,0.1,yes,7.013496530592531,-3.7908297222317135,-4.10207740295945,-2.9692970607531426,-2.3351053258102947,1.6745684623279276,-1.3803651319707078,-1.2632435037397154,0.7365816290172447,-0.964466907726116,-0.4026804890928635,1.484928692562378,-0.3379898897090373,-0.7947068295784809,-1.821606246659648,9.17,0.8667210878935999,112.40252439469832,3.5,81.70127230560847
70,Rep3,260.0,Hulk,Syringe pump,1,22.0,Acetate (Na),5.0,750.0,0.0,Glass,80.0,100.0,17.0,,22.0,0.1,yes,3.025148275620806,-3.2838174947106644,16.28896937520812,12.703605065466004,-5.404768392030181,4.946102466118192,-6.438363922006633,1.29572317808804,-1.8741528044373608,-1.6329892545859748,-0.570448115305635,-0.3167504385547408,-0.0092138908744685,1.8841691759728691,1.590527115634227,17.46,0.0598697839597514,122.0791622838193,3.7,4.728205335683912
70,Rep3,260.0,Hulk,Syringe pump,1,22.0,Acetate (Na),5.0,750.0,0.0,Glass,80.0,100.0,17.0,,22.0,0.1,yes,3.025148275620806,-3.2838174947106644,16.28896937520812,12.703605065466004,-5.404768392030181,4.946102466118192,-6.438363922006633,1.29572317808804,-1.8741528044373608,-1.6329892545859748,-0.570448115305635,-0.3167504385547408,-0.0092138908744685,1.8841691759728691,1.590527115634227,14.09,0.0634689827277907,93.8232539484956,2.8,4.024501395843848
70,Rep3,260.0,Hulk,Syringe pump,1,22.0,Acetate (Na),5.0,750.0,0.0,Glass,80.0,100.0,17.0,,22.0,0.1,yes,3.025148275620806,-3.2838174947106644,16.28896937520812,12.703605065466004,-5.404768392030181,4.946102466118192,-6.438363922006633,1.29572317808804,-1.8741528044373608,-1.6329892545859748,-0.570448115305635,-0.3167504385547408,-0.0092138908744685,1.8841691759728691,1.590527115634227,13.42,0.0751231406014963,111.10788902995418,3.3,5.949525905209121
70,Rep3,260.0,Hulk,Syringe pump,1,22.0,Acetate (Na),5.0,750.0,0.0,Glass,80.0,100.0,17.0,,22.0,0.1,yes,3.025148275620806,-3.2838174947106644,16.28896937520812,12.703605065466004,-5.404768392030181,4.946102466118192,-6.438363922006633,1.29572317808804,-1.8741528044373608,-1.6329892545859748,-0.570448115305635,-0.3167504385547408,-0.0092138908744685,1.8841691759728691,1.590527115634227,16.0,0.0765712513808407,85.18022290197955,2.4,4.908603245182673
70,Rep3,260.0,Hulk,Syringe pump,1,22.0,Acetate (Na),5.0,750.0,0.0,Glass,80.0,100.0,17.0,,22.0,0.1,yes,3.025148275620806,-3.2838174947106644,16.28896937520812,12.703605065466004,-5.404768392030181,4.946102466118192,-6.438363922006633,1.29572317808804,-1.8741528044373608,-1.6329892545859748,-0.570448115305635,-0.3167504385547408,-0.0092138908744685,1.8841691759728691,1.590527115634227,9.75,0.1471880406679497,135.62149167650253,2.1,10.610580551423991
70,Rep3,260.0,Hulk,Syringe pump,1,22.0,Acetate (Na),5.0,750.0,0.0,Glass,80.0,100.0,17.0,,22.0,0.1,yes,3.025148275620806,-3.2838174947106644,16.28896937520812,12.703605065466004,-5.404768392030181,4.946102466118192,-6.438363922006633,1.29572317808804,-1.8741528044373608,-1.6329892545859748,-0.570448115305635,-0.3167504385547408,-0.0092138908744685,1.8841691759728691,1.590527115634227,27.32,0.3785549767202776,49.17142237430894,1.2,18.58658000248605
70,Rep3,260.0,Hulk,Syringe pump,1,22.0,Acetate (Na),5.0,750.0,0.0,Glass,80.0,100.0,17.0,,22.0,0.1,yes,3.025148275620806,-3.2838174947106644,16.28896937520812,12.703605065466004,-5.404768392030181,4.946102466118192,-6.438363922006633,1.29572317808804,-1.8741528044373608,-1.6329892545859748,-0.570448115305635,-0.3167504385547408,-0.0092138908744685,1.8841691759728691,1.590527115634227,15.54,1.6101331715574516,75.42522178960644,2.3,113.02478093375656
70,Rep3,260.0,Hulk,Syringe pump,1,22.0,Acetate (Na),5.0,750.0,0.0,Glass,80.0,100.0,17.0,,22.0,0.1,yes,3.025148275620806,-3.2838174947106644,16.28896937520812,12.703605065466004,-5.404768392030181,4.946102466118192,-6.438363922006633,1.29572317808804,-1.8741528044373608,-1.6329892545859748,-0.570448115305635,-0.3167504385547408,-0.0092138908744685,1.8841691759728691,1.590527115634227,13.8,1.5546818942836642,90.25933890901936,2.4,122.86644359188428
70,Rep3,260.0,Hulk,Syringe pump,1,22.0,Acetate (Na),5.0,750.0,0.0,Glass,80.0,100.0,17.0,,22.0,0.1,yes,3.025148275620806,-3.2838174947106644,16.28896937520812,12.703605065466004,-5.404768392030181,4.946102466118192,-6.438363922006633,1.29572317808804,-1.8741528044373608,-1.6329892545859748,-0.570448115305635,-0.3167504385547408,-0.0092138908744685,1.8841691759728691,1.590527115634227,11.2,0.2181902241808398,156.48432720688845,3.1,23.07324350981989
70,Rep3,260.0,Hulk,Syringe pump,1,22.0,Acetate (Na),5.0,750.0,0.0,Glass,80.0,100.0,17.0,,22.0,0.1,yes,3.025148275620806,-3.2838174947106644,16.28896937520812,12.703605065466004,-5.404768392030181,4.946102466118192,-6.438363922006633,1.29572317808804,-1.8741528044373608,-1.6329892545859748,-0.570448115305635,-0.3167504385547408,-0.0092138908744685,1.8841691759728691,1.590527115634227,12.07,1.3722395711955258,103.71720226869512,2.1,122.00615195876912
71,NT2RepCT,290.0,Hulk,Syringe pump,1,22.0,Acetate (Na),5.0,750.0,0.0,Glass,60.0,100.0,17.0,,21.7,0.1,yes,7.013496530592531,-3.7908297222317135,-4.10207740295945,-2.9692970607531426,-2.3351053258102947,1.6745684623279276,-1.3803651319707078,-1.2632435037397154,0.7365816290172447,-0.964466907726116,-0.4026804890928635,1.484928692562378,-0.3379898897090373,-0.7947068295784809,-1.821606246659648,9.05,0.0474389824682021,127.25322110239148,4.1,3.946734985108961
71,NT2RepCT,290.0,Hulk,Syringe pump,1,22.0,Acetate (Na),5.0,750.0,0.0,Glass,60.0,100.0,17.0,,21.7,0.1,yes,7.013496530592531,-3.7908297222317135,-4.10207740295945,-2.9692970607531426,-2.3351053258102947,1.6745684623279276,-1.3803651319707078,-1.2632435037397154,0.7365816290172447,-0.964466907726116,-0.4026804890928635,1.484928692562378,-0.3379898897090373,-0.7947068295784809,-1.821606246659648,9.19,0.0677177589751849,117.18882532198604,2.5,5.311663200939478
71,NT2RepCT,290.0,Hulk,Syringe pump,1,22.0,Acetate (Na),5.0,750.0,0.0,Glass,60.0,100.0,17.0,,21.7,0.1,yes,7.013496530592531,-3.7908297222317135,-4.10207740295945,-2.9692970607531426,-2.3351053258102947,1.6745684623279276,-1.3803651319707078,-1.2632435037397154,0.7365816290172447,-0.964466907726116,-0.4026804890928635,1.484928692562378,-0.3379898897090373,-0.7947068295784809,-1.821606246659648,8.85,0.0545542769998613,130.28651535490462,3.4,4.292165698001265
71,NT2RepCT,290.0,Hulk,Syringe pump,1,22.0,Acetate (Na),5.0,750.0,0.0,Glass,60.0,100.0,17.0,,21.7,0.1,yes,7.013496530592531,-3.7908297222317135,-4.10207740295945,-2.9692970607531426,-2.3351053258102947,1.6745684623279276,-1.3803651319707078,-1.2632435037397154,0.7365816290172447,-0.964466907726116,-0.4026804890928635,1.484928692562378,-0.3379898897090373,-0.7947068295784809,-1.821606246659648,10.95,0.0702739958834526,81.11726019618342,1.3,3.211847047507878
71,NT2RepCT,290.0,Hulk,Syringe pump,1,22.0,Acetate (Na),5.0,750.0,0.0,Glass,60.0,100.0,17.0,,21.7,0.1,yes,7.013496530592531,-3.7908297222317135,-4.10207740295945,-2.9692970607531426,-2.3351053258102947,1.6745684623279276,-1.3803651319707078,-1.2632435037397154,0.7365816290172447,-0.964466907726116,-0.4026804890928635,1.484928692562378,-0.3379898897090373,-0.7947068295784809,-1.821606246659648,9.99,0.0463794373544109,100.25488335994191,3.3,2.9158892306310302
71,NT2RepCT,290.0,Hulk,Syringe pump,1,22.0,Acetate (Na),5.0,750.0,0.0,Glass,60.0,100.0,17.0,,21.7,0.1,yes,7.013496530592531,-3.7908297222317135,-4.10207740295945,-2.9692970607531426,-2.3351053258102947,1.6745684623279276,-1.3803651319707078,-1.2632435037397154,0.7365816290172447,-0.964466907726116,-0.4026804890928635,1.484928692562378,-0.3379898897090373,-0.7947068295784809,-1.821606246659648,11.56,0.0477109091086234,75.04298198546019,1.9,2.077685835669373
71,NT2RepCT,290.0,Hulk,Syringe pump,1,22.0,Acetate (Na),5.0,750.0,0.0,Glass,60.0,100.0,17.0,,21.7,0.1,yes,7.013496530592531,-3.7908297222317135,-4.10207740295945,-2.9692970607531426,-2.3351053258102947,1.6745684623279276,-1.3803651319707078,-1.2632435037397154,0.7365816290172447,-0.964466907726116,-0.4026804890928635,1.484928692562378,-0.3379898897090373,-0.7947068295784809,-1.821606246659648,7.18,0.0570080422589548,183.2710273297039,4.8,6.922869444560159
71,NT2RepCT,290.0,Hulk,Syringe pump,1,22.0,Acetate (Na),5.0,750.0,0.0,Glass,60.0,100.0,17.0,,21.7,0.1,yes,7.013496530592531,-3.7908297222317135,-4.10207740295945,-2.9692970607531426,-2.3351053258102947,1.6745684623279276,-1.3803651319707078,-1.2632435037397154,0.7365816290172447,-0.964466907726116,-0.4026804890928635,1.484928692562378,-0.3379898897090373,-0.7947068295784809,-1.821606246659648,9.98,0.0457082352009816,100.20418892067404,3.0,2.7755164802366927
71,NT2RepCT,290.0,Hulk,Syringe pump,1,22.0,Acetate (Na),5.0,750.0,0.0,Glass,60.0,100.0,17.0,,21.7,0.1,yes,7.013496530592531,-3.7908297222317135,-4.10207740295945,-2.9692970607531426,-2.3351053258102947,1.6745684623279276,-1.3803651319707078,-1.2632435037397154,0.7365816290172447,-0.964466907726116,-0.4026804890928635,1.484928692562378,-0.3379898897090373,-0.7947068295784809,-1.821606246659648,11.81,0.0740215710377096,122.59965454549032,3.9,6.86523468977057
71,NT2RepCT,290.0,Hulk,Syringe pump,1,22.0,Acetate (Na),5.0,750.0,0.0,Glass,60.0,100.0,17.0,,21.7,0.1,yes,7.013496530592531,-3.7908297222317135,-4.10207740295945,-2.9692970607531426,-2.3351053258102947,1.6745684623279276,-1.3803651319707078,-1.2632435037397154,0.7365816290172447,-0.964466907726116,-0.4026804890928635,1.484928692562378,-0.3379898897090373,-0.7947068295784809,-1.821606246659648,9.72,0.0493706307535621,100.41728431995274,2.7,3.1794749105347444
72,NT2RepCT,200.0,Hulk,Syringe pump,1,22.0,Acetate (Na),5.0,750.0,0.0,Glass,51.0,50.0,17.0,,22.0,0.1,yes,7.013496530592531,-3.7908297222317135,-4.10207740295945,-2.9692970607531426,-2.3351053258102947,1.6745684623279276,-1.3803651319707078,-1.2632435037397154,0.7365816290172447,-0.964466907726116,-0.4026804890928635,1.484928692562378,-0.3379898897090373,-0.7947068295784809,-1.821606246659648,17.77,1.5943874262482027,58.53920785726783,0.7,79.23795169569586
72,NT2RepCT,200.0,Hulk,Syringe pump,1,22.0,Acetate (Na),5.0,750.0,0.0,Glass,51.0,50.0,17.0,,22.0,0.1,yes,7.013496530592531,-3.7908297222317135,-4.10207740295945,-2.9692970607531426,-2.3351053258102947,1.6745684623279276,-1.3803651319707078,-1.2632435037397154,0.7365816290172447,-0.964466907726116,-0.4026804890928635,1.484928692562378,-0.3379898897090373,-0.7947068295784809,-1.821606246659648,14.51,1.7843733150335768,72.72326692956086,1.7,99.94781545468572
72,NT2RepCT,200.0,Hulk,Syringe pump,1,22.0,Acetate (Na),5.0,750.0,0.0,Glass,51.0,50.0,17.0,,22.0,0.1,yes,7.013496530592531,-3.7908297222317135,-4.10207740295945,-2.9692970607531426,-2.3351053258102947,1.6745684623279276,-1.3803651319707078,-1.2632435037397154,0.7365816290172447,-0.964466907726116,-0.4026804890928635,1.484928692562378,-0.3379898897090373,-0.7947068295784809,-1.821606246659648,12.94,1.5641504347912902,86.01474376888558,2.7,113.42465882744254
72,NT2RepCT,200.0,Hulk,Syringe pump,1,22.0,Acetate (Na),5.0,750.0,0.0,Glass,51.0,50.0,17.0,,22.0,0.1,yes,7.013496530592531,-3.7908297222317135,-4.10207740295945,-2.9692970607531426,-2.3351053258102947,1.6745684623279276,-1.3803651319707078,-1.2632435037397154,0.7365816290172447,-0.964466907726116,-0.4026804890928635,1.484928692562378,-0.3379898897090373,-0.7947068295784809,-1.821606246659648,19.68,1.8690398107844888,86.43053490767836,2.1,127.12144694877988
72,NT2RepCT,200.0,Hulk,Syringe pump,1,22.0,Acetate (Na),5.0,750.0,0.0,Glass,51.0,50.0,17.0,,22.0,0.1,yes,7.013496530592531,-3.7908297222317135,-4.10207740295945,-2.9692970607531426,-2.3351053258102947,1.6745684623279276,-1.3803651319707078,-1.2632435037397154,0.7365816290172447,-0.964466907726116,-0.4026804890928635,1.484928692562378,-0.3379898897090373,-0.7947068295784809,-1.821606246659648,16.12,1.7725424706010997,74.23294489634955,2.2,107.00084549252756
72,NT2RepCT,200.0,Hulk,Syringe pump,1,22.0,Acetate (Na),5.0,750.0,0.0,Glass,51.0,50.0,17.0,,22.0,0.1,yes,7.013496530592531,-3.7908297222317135,-4.10207740295945,-2.9692970607531426,-2.3351053258102947,1.6745684623279276,-1.3803651319707078,-1.2632435037397154,0.7365816290172447,-0.964466907726116,-0.4026804890928635,1.484928692562378,-0.3379898897090373,-0.7947068295784809,-1.821606246659648,14.37,1.8972054094005315,91.58022349823416,2.3,139.24141581169897
72,NT2RepCT,200.0,Hulk,Syringe pump,1,22.0,Acetate (Na),5.0,750.0,0.0,Glass,51.0,50.0,17.0,,22.0,0.1,yes,7.013496530592531,-3.7908297222317135,-4.10207740295945,-2.9692970607531426,-2.3351053258102947,1.6745684623279276,-1.3803651319707078,-1.2632435037397154,0.7365816290172447,-0.964466907726116,-0.4026804890928635,1.484928692562378,-0.3379898897090373,-0.7947068295784809,-1.821606246659648,13.64,0.1292251069332537,76.51895264919627,3.0,9.649763277623755
72,NT2RepCT,200.0,Hulk,Syringe pump,1,22.0,Acetate (Na),5.0,750.0,0.0,Glass,51.0,50.0,17.0,,22.0,0.1,yes,7.013496530592531,-3.7908297222317135,-4.10207740295945,-2.9692970607531426,-2.3351053258102947,1.6745684623279276,-1.3803651319707078,-1.2632435037397154,0.7365816290172447,-0.964466907726116,-0.4026804890928635,1.484928692562378,-0.3379898897090373,-0.7947068295784809,-1.821606246659648,15.39,1.474441800969569,70.35697533895689,2.5,93.39919640190364
72,NT2RepCT,200.0,Hulk,Syringe pump,1,22.0,Acetate (Na),5.0,750.0,0.0,Glass,51.0,50.0,17.0,,22.0,0.1,yes,7.013496530592531,-3.7908297222317135,-4.10207740295945,-2.9692970607531426,-2.3351053258102947,1.6745684623279276,-1.3803651319707078,-1.2632435037397154,0.7365816290172447,-0.964466907726116,-0.4026804890928635,1.484928692562378,-0.3379898897090373,-0.7947068295784809,-1.821606246659648,17.02,1.3038513837785954,55.10643289816139,2.0,68.01270326023807
72,NT2RepCT,200.0,Hulk,Syringe pump,1,22.0,Acetate (Na),5.0,750.0,0.0,Glass,51.0,50.0,17.0,,22.0,0.1,yes,7.013496530592531,-3.7908297222317135,-4.10207740295945,-2.9692970607531426,-2.3351053258102947,1.6745684623279276,-1.3803651319707078,-1.2632435037397154,0.7365816290172447,-0.964466907726116,-0.4026804890928635,1.484928692562378,-0.3379898897090373,-0.7947068295784809,-1.821606246659648,24.19,0.8710770328102709,47.51210887590664,1.8,42.14117212484097
73,NT2RepCT,200.0,Hulk,Syringe pump,1,22.0,Acetate (Na),5.0,750.0,0.0,Glass,80.0,50.0,17.0,,22.0,0.1,yes,7.013496530592531,-3.7908297222317135,-4.10207740295945,-2.9692970607531426,-2.3351053258102947,1.6745684623279276,-1.3803651319707078,-1.2632435037397154,0.7365816290172447,-0.964466907726116,-0.4026804890928635,1.484928692562378,-0.3379898897090373,-0.7947068295784809,-1.821606246659648,15.34,1.6097283275909864,77.108724718799,2.5,103.84509634808477
73,NT2RepCT,200.0,Hulk,Syringe pump,1,22.0,Acetate (Na),5.0,750.0,0.0,Glass,80.0,50.0,17.0,,22.0,0.1,yes,7.013496530592531,-3.7908297222317135,-4.10207740295945,-2.9692970607531426,-2.3351053258102947,1.6745684623279276,-1.3803651319707078,-1.2632435037397154,0.7365816290172447,-0.964466907726116,-0.4026804890928635,1.484928692562378,-0.3379898897090373,-0.7947068295784809,-1.821606246659648,15.65,1.5894282883617925,66.10952809980454,1.6,90.27150692499524
73,NT2RepCT,200.0,Hulk,Syringe pump,1,22.0,Acetate (Na),5.0,750.0,0.0,Glass,80.0,50.0,17.0,,22.0,0.1,yes,7.013496530592531,-3.7908297222317135,-4.10207740295945,-2.9692970607531426,-2.3351053258102947,1.6745684623279276,-1.3803651319707078,-1.2632435037397154,0.7365816290172447,-0.964466907726116,-0.4026804890928635,1.484928692562378,-0.3379898897090373,-0.7947068295784809,-1.821606246659648,13.66,1.464091965900284,78.74646868223829,2.4,89.56203897938867
73,NT2RepCT,200.0,Hulk,Syringe pump,1,22.0,Acetate (Na),5.0,750.0,0.0,Glass,80.0,50.0,17.0,,22.0,0.1,yes,7.013496530592531,-3.7908297222317135,-4.10207740295945,-2.9692970607531426,-2.3351053258102947,1.6745684623279276,-1.3803651319707078,-1.2632435037397154,0.7365816290172447,-0.964466907726116,-0.4026804890928635,1.484928692562378,-0.3379898897090373,-0.7947068295784809,-1.821606246659648,16.81,1.3556266560015997,62.951745963699736,2.2,71.61352947589282
73,NT2RepCT,200.0,Hulk,Syringe pump,1,22.0,Acetate (Na),5.0,750.0,0.0,Glass,80.0,50.0,17.0,,22.0,0.1,yes,7.013496530592531,-3.7908297222317135,-4.10207740295945,-2.9692970607531426,-2.3351053258102947,1.6745684623279276,-1.3803651319707078,-1.2632435037397154,0.7365816290172447,-0.964466907726116,-0.4026804890928635,1.484928692562378,-0.3379898897090373,-0.7947068295784809,-1.821606246659648,15.34,1.6043861920602354,65.27319753677752,1.4,84.15060278254599
73,NT2RepCT,200.0,Hulk,Syringe pump,1,22.0,Acetate (Na),5.0,750.0,0.0,Glass,80.0,50.0,17.0,,22.0,0.1,yes,7.013496530592531,-3.7908297222317135,-4.10207740295945,-2.9692970607531426,-2.3351053258102947,1.6745684623279276,-1.3803651319707078,-1.2632435037397154,0.7365816290172447,-0.964466907726116,-0.4026804890928635,1.484928692562378,-0.3379898897090373,-0.7947068295784809,-1.821606246659648,9.61,0.8583003991817765,70.1087518885082,2.0,53.38017914094495
73,NT2RepCT,200.0,Hulk,Syringe pump,1,22.0,Acetate (Na),5.0,750.0,0.0,Glass,80.0,50.0,17.0,,22.0,0.1,yes,7.013496530592531,-3.7908297222317135,-4.10207740295945,-2.9692970607531426,-2.3351053258102947,1.6745684623279276,-1.3803651319707078,-1.2632435037397154,0.7365816290172447,-0.964466907726116,-0.4026804890928635,1.484928692562378,-0.3379898897090373,-0.7947068295784809,-1.821606246659648,14.34,1.635115192645718,82.39288087774044,1.8,114.46935792440075
73,NT2RepCT,200.0,Hulk,Syringe pump,1,22.0,Acetate (Na),5.0,750.0,0.0,Glass,80.0,50.0,17.0,,22.0,0.1,yes,7.013496530592531,-3.7908297222317135,-4.10207740295945,-2.9692970607531426,-2.3351053258102947,1.6745684623279276,-1.3803651319707078,-1.2632435037397154,0.7365816290172447,-0.964466907726116,-0.4026804890928635,1.484928692562378,-0.3379898897090373,-0.7947068295784809,-1.821606246659648,14.93,1.4078251882474533,73.91618548660298,2.7,90.87829038849785
73,NT2RepCT,200.0,Hulk,Syringe pump,1,22.0,Acetate (Na),5.0,750.0,0.0,Glass,80.0,50.0,17.0,,22.0,0.1,yes,7.013496530592531,-3.7908297222317135,-4.10207740295945,-2.9692970607531426,-2.3351053258102947,1.6745684623279276,-1.3803651319707078,-1.2632435037397154,0.7365816290172447,-0.964466907726116,-0.4026804890928635,1.484928692562378,-0.3379898897090373,-0.7947068295784809,-1.821606246659648,15.78,1.6626297233233074,68.43718031598246,2.3,91.98902529070932
73,NT2RepCT,200.0,Hulk,Syringe pump,1,22.0,Acetate (Na),5.0,750.0,0.0,Glass,80.0,50.0,17.0,,22.0,0.1,yes,7.013496530592531,-3.7908297222317135,-4.10207740295945,-2.9692970607531426,-2.3351053258102947,1.6745684623279276,-1.3803651319707078,-1.2632435037397154,0.7365816290172447,-0.964466907726116,-0.4026804890928635,1.484928692562378,-0.3379898897090373,-0.7947068295784809,-1.821606246659648,14.02,1.690552236746121,90.35959781960348,3.1,128.07197739860405
74,NT2RepCT,200.0,Hulk,Syringe pump,1,22.0,Acetate (Na),5.0,750.0,0.0,Glass,58.0,50.0,17.0,,22.0,0.1,yes,7.013496530592531,-3.7908297222317135,-4.10207740295945,-2.9692970607531426,-2.3351053258102947,1.6745684623279276,-1.3803651319707078,-1.2632435037397154,0.7365816290172447,-0.964466907726116,-0.4026804890928635,1.484928692562378,-0.3379898897090373,-0.7947068295784809,-1.821606246659648,13.65,1.7470669324526693,96.10164505034136,3.4,145.0669855022309
74,NT2RepCT,200.0,Hulk,Syringe pump,1,22.0,Acetate (Na),5.0,750.0,0.0,Glass,58.0,50.0,17.0,,22.0,0.1,yes,7.013496530592531,-3.7908297222317135,-4.10207740295945,-2.9692970607531426,-2.3351053258102947,1.6745684623279276,-1.3803651319707078,-1.2632435037397154,0.7365816290172447,-0.964466907726116,-0.4026804890928635,1.484928692562378,-0.3379898897090373,-0.7947068295784809,-1.821606246659648,12.51,1.741322506250121,114.83848598290304,2.5,166.6420182067872
74,NT2RepCT,200.0,Hulk,Syringe pump,1,22.0,Acetate (Na),5.0,750.0,0.0,Glass,58.0,50.0,17.0,,22.0,0.1,yes,7.013496530592531,-3.7908297222317135,-4.10207740295945,-2.9692970607531426,-2.3351053258102947,1.6745684623279276,-1.3803651319707078,-1.2632435037397154,0.7365816290172447,-0.964466907726116,-0.4026804890928635,1.484928692562378,-0.3379898897090373,-0.7947068295784809,-1.821606246659648,18.72,1.7636896046852124,55.854175396407534,1.2,80.1704076709489
74,NT2RepCT,200.0,Hulk,Syringe pump,1,22.0,Acetate (Na),5.0,750.0,0.0,Glass,58.0,50.0,17.0,,22.0,0.1,yes,7.013496530592531,-3.7908297222317135,-4.10207740295945,-2.9692970607531426,-2.3351053258102947,1.6745684623279276,-1.3803651319707078,-1.2632435037397154,0.7365816290172447,-0.964466907726116,-0.4026804890928635,1.484928692562378,-0.3379898897090373,-0.7947068295784809,-1.821606246659648,14.34,1.7302314535361234,94.40959934105936,3.4,137.34594818542848
74,NT2RepCT,200.0,Hulk,Syringe pump,1,22.0,Acetate (Na),5.0,750.0,0.0,Glass,58.0,50.0,17.0,,22.0,0.1,yes,7.013496530592531,-3.7908297222317135,-4.10207740295945,-2.9692970607531426,-2.3351053258102947,1.6745684623279276,-1.3803651319707078,-1.2632435037397154,0.7365816290172447,-0.964466907726116,-0.4026804890928635,1.484928692562378,-0.3379898897090373,-0.7947068295784809,-1.821606246659648,14.56,1.673179484623436,86.87719824840998,2.8,122.004284290161
74,NT2RepCT,200.0,Hulk,Syringe pump,1,22.0,Acetate (Na),5.0,750.0,0.0,Glass,58.0,50.0,17.0,,22.0,0.1,yes,7.013496530592531,-3.7908297222317135,-4.10207740295945,-2.9692970607531426,-2.3351053258102947,1.6745684623279276,-1.3803651319707078,-1.2632435037397154,0.7365816290172447,-0.964466907726116,-0.4026804890928635,1.484928692562378,-0.3379898897090373,-0.7947068295784809,-1.821606246659648,13.52,1.8161599710459644,105.9935644297246,2.0,159.36105520822792
74,NT2RepCT,200.0,Hulk,Syringe pump,1,22.0,Acetate (Na),5.0,750.0,0.0,Glass,58.0,50.0,17.0,,22.0,0.1,yes,7.013496530592531,-3.7908297222317135,-4.10207740295945,-2.9692970607531426,-2.3351053258102947,1.6745684623279276,-1.3803651319707078,-1.2632435037397154,0.7365816290172447,-0.964466907726116,-0.4026804890928635,1.484928692562378,-0.3379898897090373,-0.7947068295784809,-1.821606246659648,12.58,1.6513617667026073,113.92720024733453,3.9,157.49191378746497
74,NT2RepCT,200.0,Hulk,Syringe pump,1,22.0,Acetate (Na),5.0,750.0,0.0,Glass,58.0,50.0,17.0,,22.0,0.1,yes,7.013496530592531,-3.7908297222317135,-4.10207740295945,-2.9692970607531426,-2.3351053258102947,1.6745684623279276,-1.3803651319707078,-1.2632435037397154,0.7365816290172447,-0.964466907726116,-0.4026804890928635,1.484928692562378,-0.3379898897090373,-0.7947068295784809,-1.821606246659648,15.53,1.69638759199177,79.20974303992602,2.9,117.6883568403652
74,NT2RepCT,200.0,Hulk,Syringe pump,1,22.0,Acetate (Na),5.0,750.0,0.0,Glass,58.0,50.0,17.0,,22.0,0.1,yes,7.013496530592531,-3.7908297222317135,-4.10207740295945,-2.9692970607531426,-2.3351053258102947,1.6745684623279276,-1.3803651319707078,-1.2632435037397154,0.7365816290172447,-0.964466907726116,-0.4026804890928635,1.484928692562378,-0.3379898897090373,-0.7947068295784809,-1.821606246659648,15.54,1.3488662222044792,68.4065016902641,2.8,84.45898651140465
74,NT2RepCT,200.0,Hulk,Syringe pump,1,22.0,Acetate (Na),5.0,750.0,0.0,Glass,58.0,50.0,17.0,,22.0,0.1,yes,7.013496530592531,-3.7908297222317135,-4.10207740295945,-2.9692970607531426,-2.3351053258102947,1.6745684623279276,-1.3803651319707078,-1.2632435037397154,0.7365816290172447,-0.964466907726116,-0.4026804890928635,1.484928692562378,-0.3379898897090373,-0.7947068295784809,-1.821606246659648,14.71,1.7015325174511815,79.73560109989977,2.8,113.71598803231964
75,NT2RepCT,200.0,Hulk,Syringe pump,1,22.0,Acetate (Na),5.0,750.0,0.0,Glass,40.0,50.0,17.0,,22.0,0.1,yes,7.013496530592531,-3.7908297222317135,-4.10207740295945,-2.9692970607531426,-2.3351053258102947,1.6745684623279276,-1.3803651319707078,-1.2632435037397154,0.7365816290172447,-0.964466907726116,-0.4026804890928635,1.484928692562378,-0.3379898897090373,-0.7947068295784809,-1.821606246659648,9.07,1.0349983650254164,93.41316332790323,2.4,78.82388343556373
75,NT2RepCT,200.0,Hulk,Syringe pump,1,22.0,Acetate (Na),5.0,750.0,0.0,Glass,40.0,50.0,17.0,,22.0,0.1,yes,7.013496530592531,-3.7908297222317135,-4.10207740295945,-2.9692970607531426,-2.3351053258102947,1.6745684623279276,-1.3803651319707078,-1.2632435037397154,0.7365816290172447,-0.964466907726116,-0.4026804890928635,1.484928692562378,-0.3379898897090373,-0.7947068295784809,-1.821606246659648,10.82,1.0373786214581344,65.32932457569838,1.6,58.50200013274924
75,NT2RepCT,200.0,Hulk,Syringe pump,1,22.0,Acetate (Na),5.0,750.0,0.0,Glass,40.0,50.0,17.0,,22.0,0.1,yes,7.013496530592531,-3.7908297222317135,-4.10207740295945,-2.9692970607531426,-2.3351053258102947,1.6745684623279276,-1.3803651319707078,-1.2632435037397154,0.7365816290172447,-0.964466907726116,-0.4026804890928635,1.484928692562378,-0.3379898897090373,-0.7947068295784809,-1.821606246659648,9.02,0.9242392486801002,96.31721852377208,2.3,70.87273912991621
75,NT2RepCT,200.0,Hulk,Syringe pump,1,22.0,Acetate (Na),5.0,750.0,0.0,Glass,40.0,50.0,17.0,,22.0,0.1,yes,7.013496530592531,-3.7908297222317135,-4.10207740295945,-2.9692970607531426,-2.3351053258102947,1.6745684623279276,-1.3803651319707078,-1.2632435037397154,0.7365816290172447,-0.964466907726116,-0.4026804890928635,1.484928692562378,-0.3379898897090373,-0.7947068295784809,-1.821606246659648,9.07,1.0566897938462458,95.30449088518024,2.4,81.55659074345391
75,NT2RepCT,200.0,Hulk,Syringe pump,1,22.0,Acetate (Na),5.0,750.0,0.0,Glass,40.0,50.0,17.0,,22.0,0.1,yes,7.013496530592531,-3.7908297222317135,-4.10207740295945,-2.9692970607531426,-2.3351053258102947,1.6745684623279276,-1.3803651319707078,-1.2632435037397154,0.7365816290172447,-0.964466907726116,-0.4026804890928635,1.484928692562378,-0.3379898897090373,-0.7947068295784809,-1.821606246659648,9.13,0.8621816195819474,84.66823248016699,2.4,62.442113108394864
75,NT2RepCT,200.0,Hulk,Syringe pump,1,22.0,Acetate (Na),5.0,750.0,0.0,Glass,40.0,50.0,17.0,,22.0,0.1,yes,7.013496530592531,-3.7908297222317135,-4.10207740295945,-2.9692970607531426,-2.3351053258102947,1.6745684623279276,-1.3803651319707078,-1.2632435037397154,0.7365816290172447,-0.964466907726116,-0.4026804890928635,1.484928692562378,-0.3379898897090373,-0.7947068295784809,-1.821606246659648,8.26,0.9117453610507644,108.67350214911498,3.0,82.47514422814069
75,NT2RepCT,200.0,Hulk,Syringe pump,1,22.0,Acetate (Na),5.0,750.0,0.0,Glass,40.0,50.0,17.0,,22.0,0.1,yes,7.013496530592531,-3.7908297222317135,-4.10207740295945,-2.9692970607531426,-2.3351053258102947,1.6745684623279276,-1.3803651319707078,-1.2632435037397154,0.7365816290172447,-0.964466907726116,-0.4026804890928635,1.484928692562378,-0.3379898897090373,-0.7947068295784809,-1.821606246659648,7.15,0.8878876304466095,129.65910904761515,3.1,91.1785961681802
75,NT2RepCT,200.0,Hulk,Syringe pump,1,22.0,Acetate (Na),5.0,750.0,0.0,Glass,40.0,50.0,17.0,,22.0,0.1,yes,7.013496530592531,-3.7908297222317135,-4.10207740295945,-2.9692970607531426,-2.3351053258102947,1.6745684623279276,-1.3803651319707078,-1.2632435037397154,0.7365816290172447,-0.964466907726116,-0.4026804890928635,1.484928692562378,-0.3379898897090373,-0.7947068295784809,-1.821606246659648,9.13,1.0505938147616771,95.28084047406485,2.3,81.6739601635813
75,NT2RepCT,200.0,Hulk,Syringe pump,1,22.0,Acetate (Na),5.0,750.0,0.0,Glass,40.0,50.0,17.0,,22.0,0.1,yes,7.013496530592531,-3.7908297222317135,-4.10207740295945,-2.9692970607531426,-2.3351053258102947,1.6745684623279276,-1.3803651319707078,-1.2632435037397154,0.7365816290172447,-0.964466907726116,-0.4026804890928635,1.484928692562378,-0.3379898897090373,-0.7947068295784809,-1.821606246659648,10.43,1.0682222089099225,80.26876511849636,1.9,68.85072178010768
75,NT2RepCT,200.0,Hulk,Syringe pump,1,22.0,Acetate (Na),5.0,750.0,0.0,Glass,40.0,50.0,17.0,,22.0,0.1,yes,7.013496530592531,-3.7908297222317135,-4.10207740295945,-2.9692970607531426,-2.3351053258102947,1.6745684623279276,-1.3803651319707078,-1.2632435037397154,0.7365816290172447,-0.964466907726116,-0.4026804890928635,1.484928692562378,-0.3379898897090373,-0.7947068295784809,-1.821606246659648,7.27,0.7726900579026801,109.04355048941356,2.9,72.65457453706797
