Repository: eriklidb/Explainable-AI-for-Recombinant-Spider-Silk-Review

# Explainable AI for Recombinant Spider Silk: Spinning Parameters and Sequence Effects

## About
Materials concerning the work "Explainable AI for Recombinant Spider Silk: Spinning Parameters and Sequence Effects". Supplementary material referenced in the report can be found in "supplementary.pdf".
The Spidrospin dataset containing the data for the artificial spider silk experiments and fibers is as of this moment confidential, and can unfortunately not be shared. The PLM vector embeddings however, are shared. Given the dataset (or a similar one tabular dataset recording spidroin processing parameters), all the experiments can be reproduced by utilizing a virtual environment and

File: data/spinning_data_embeddings_pca.csv (part 9 of 26)
Sample number,Protein,concentration (mg/ml),Spinning device,Extrusion device,Number of baths,Temperature SB,Spinning Buffer,SB pH,SB conc. (mM),NaCl (mM),Capillery type,Capillery size (um),Reeling speed (rpm),Flow rate (ul/min),pumppressure (bar),Temp C (spinning),Humidity (spinning),Continous spinning,pca_1,pca_2,pca_3,pca_4,pca_5,pca_6,pca_7,pca_8,pca_9,pca_10,pca_11,pca_12,pca_13,pca_14,pca_15,Diameter (µm),Strain (mm/mm),Strength (MPa),Youngs Modulus (GPa),Toughness Modulus (MJ m-3)
76,NT2RepCT,200.0,Hulk,Syringe pump,1,22.0,Acetate (Na),5.0,750.0,0.0,Glass,111.0,50.0,17.0,,22.0,0.1,yes,7.013496530592531,-3.7908297222317135,-4.10207740295945,-2.9692970607531426,-2.3351053258102947,1.6745684623279276,-1.3803651319707078,-1.2632435037397154,0.7365816290172447,-0.964466907726116,-0.4026804890928635,1.484928692562378,-0.3379898897090373,-0.7947068295784809,-1.821606246659648,16.53,1.71257,65.62600008074926,2.3,103.1710200860792
76,NT2RepCT,200.0,Hulk,Syringe pump,1,22.0,Acetate (Na),5.0,750.0,0.0,Glass,111.0,50.0,17.0,,22.0,0.1,yes,7.013496530592531,-3.7908297222317135,-4.10207740295945,-2.9692970607531426,-2.3351053258102947,1.6745684623279276,-1.3803651319707078,-1.2632435037397154,0.7365816290172447,-0.964466907726116,-0.4026804890928635,1.484928692562378,-0.3379898897090373,-0.7947068295784809,-1.821606246659648,30.19,1.31258,39.42909110510527,1.3,48.63961111841681
76,NT2RepCT,200.0,Hulk,Syringe pump,1,22.0,Acetate (Na),5.0,750.0,0.0,Glass,111.0,50.0,17.0,,22.0,0.1,yes,7.013496530592531,-3.7908297222317135,-4.10207740295945,-2.9692970607531426,-2.3351053258102947,1.6745684623279276,-1.3803651319707078,-1.2632435037397154,0.7365816290172447,-0.964466907726116,-0.4026804890928635,1.484928692562378,-0.3379898897090373,-0.7947068295784809,-1.821606246659648,9.42,0.96284,77.64163559612388,2.6,67.78360939970301
76,NT2RepCT,200.0,Hulk,Syringe pump,1,22.0,Acetate (Na),5.0,750.0,0.0,Glass,111.0,50.0,17.0,,22.0,0.1,yes,7.013496530592531,-3.7908297222317135,-4.10207740295945,-2.9692970607531426,-2.3351053258102947,1.6745684623279276,-1.3803651319707078,-1.2632435037397154,0.7365816290172447,-0.964466907726116,-0.4026804890928635,1.484928692562378,-0.3379898897090373,-0.7947068295784809,-1.821606246659648,14.42,1.5246499999999998,81.38991294170081,3.0,113.7358937779786
76,NT2RepCT,200.0,Hulk,Syringe pump,1,22.0,Acetate (Na),5.0,750.0,0.0,Glass,111.0,50.0,17.0,,22.0,0.1,yes,7.013496530592531,-3.7908297222317135,-4.10207740295945,-2.9692970607531426,-2.3351053258102947,1.6745684623279276,-1.3803651319707078,-1.2632435037397154,0.7365816290172447,-0.964466907726116,-0.4026804890928635,1.484928692562378,-0.3379898897090373,-0.7947068295784809,-1.821606246659648,11.38,1.0308499999999998,47.48904165546596,1.0,45.543164420992206
76,NT2RepCT,200.0,Hulk,Syringe pump,1,22.0,Acetate (Na),5.0,750.0,0.0,Glass,111.0,50.0,17.0,,22.0,0.1,yes,7.013496530592531,-3.7908297222317135,-4.10207740295945,-2.9692970607531426,-2.3351053258102947,1.6745684623279276,-1.3803651319707078,-1.2632435037397154,0.7365816290172447,-0.964466907726116,-0.4026804890928635,1.484928692562378,-0.3379898897090373,-0.7947068295784809,-1.821606246659648,13.42,1.40499,72.40628896814829,2.3,91.9880168386638
76,NT2RepCT,200.0,Hulk,Syringe pump,1,22.0,Acetate (Na),5.0,750.0,0.0,Glass,111.0,50.0,17.0,,22.0,0.1,yes,7.013496530592531,-3.7908297222317135,-4.10207740295945,-2.9692970607531426,-2.3351053258102947,1.6745684623279276,-1.3803651319707078,-1.2632435037397154,0.7365816290172447,-0.964466907726116,-0.4026804890928635,1.484928692562378,-0.3379898897090373,-0.7947068295784809,-1.821606246659648,13.56,1.49983,83.196788540025,2.7,110.55189880379446
76,NT2RepCT,200.0,Hulk,Syringe pump,1,22.0,Acetate (Na),5.0,750.0,0.0,Glass,111.0,50.0,17.0,,22.0,0.1,yes,7.013496530592531,-3.7908297222317135,-4.10207740295945,-2.9692970607531426,-2.3351053258102947,1.6745684623279276,-1.3803651319707078,-1.2632435037397154,0.7365816290172447,-0.964466907726116,-0.4026804890928635,1.484928692562378,-0.3379898897090373,-0.7947068295784809,-1.821606246659648,12.79,1.60343,87.155179882003,2.6,124.21291297368715
76,NT2RepCT,200.0,Hulk,Syringe pump,1,22.0,Acetate (Na),5.0,750.0,0.0,Glass,111.0,50.0,17.0,,22.0,0.1,yes,7.013496530592531,-3.7908297222317135,-4.10207740295945,-2.9692970607531426,-2.3351053258102947,1.6745684623279276,-1.3803651319707078,-1.2632435037397154,0.7365816290172447,-0.964466907726116,-0.4026804890928635,1.484928692562378,-0.3379898897090373,-0.7947068295784809,-1.821606246659648,17.19,1.1849,74.78457162971232,2.7,84.06437644282195
76,NT2RepCT,200.0,Hulk,Syringe pump,1,22.0,Acetate (Na),5.0,750.0,0.0,Glass,111.0,50.0,17.0,,22.0,0.1,yes,7.013496530592531,-3.7908297222317135,-4.10207740295945,-2.9692970607531426,-2.3351053258102947,1.6745684623279276,-1.3803651319707078,-1.2632435037397154,0.7365816290172447,-0.964466907726116,-0.4026804890928635,1.484928692562378,-0.3379898897090373,-0.7947068295784809,-1.821606246659648,24.54,1.7192999999999998,58.90406024100264,1.8,91.34765540415674
77,NT2RepCT,300.0,Hulk,Syringe pump,1,22.0,Acetate (Na),5.0,750.0,0.0,Glass,56.0,50.0,17.0,,22.0,0.1,yes,7.013496530592531,-3.7908297222317135,-4.10207740295945,-2.9692970607531426,-2.3351053258102947,1.6745684623279276,-1.3803651319707078,-1.2632435037397154,0.7365816290172447,-0.964466907726116,-0.4026804890928635,1.484928692562378,-0.3379898897090373,-0.7947068295784809,-1.821606246659648,10.87,1.0853642371565453,103.47368574813687,2.0,90.76371252735366
77,NT2RepCT,300.0,Hulk,Syringe pump,1,22.0,Acetate (Na),5.0,750.0,0.0,Glass,56.0,50.0,17.0,,22.0,0.1,yes,7.013496530592531,-3.7908297222317135,-4.10207740295945,-2.9692970607531426,-2.3351053258102947,1.6745684623279276,-1.3803651319707078,-1.2632435037397154,0.7365816290172447,-0.964466907726116,-0.4026804890928635,1.484928692562378,-0.3379898897090373,-0.7947068295784809,-1.821606246659648,12.01,1.2826870562534136,73.81218041536343,2.1,77.20770207121753
77,NT2RepCT,300.0,Hulk,Syringe pump,1,22.0,Acetate (Na),5.0,750.0,0.0,Glass,56.0,50.0,17.0,,22.0,0.1,yes,7.013496530592531,-3.7908297222317135,-4.10207740295945,-2.9692970607531426,-2.3351053258102947,1.6745684623279276,-1.3803651319707078,-1.2632435037397154,0.7365816290172447,-0.964466907726116,-0.4026804890928635,1.484928692562378,-0.3379898897090373,-0.7947068295784809,-1.821606246659648,11.43,1.7256413460336988,113.72631683132096,2.0,147.83524863851463
77,NT2RepCT,300.0,Hulk,Syringe pump,1,22.0,Acetate (Na),5.0,750.0,0.0,Glass,56.0,50.0,17.0,,22.0,0.1,yes,7.013496530592531,-3.7908297222317135,-4.10207740295945,-2.9692970607531426,-2.3351053258102947,1.6745684623279276,-1.3803651319707078,-1.2632435037397154,0.7365816290172447,-0.964466907726116,-0.4026804890928635,1.484928692562378,-0.3379898897090373,-0.7947068295784809,-1.821606246659648,12.59,1.3391724644441578,97.71071932644116,3.1,106.62642042843552
77,NT2RepCT,300.0,Hulk,Syringe pump,1,22.0,Acetate (Na),5.0,750.0,0.0,Glass,56.0,50.0,17.0,,22.0,0.1,yes,7.013496530592531,-3.7908297222317135,-4.10207740295945,-2.9692970607531426,-2.3351053258102947,1.6745684623279276,-1.3803651319707078,-1.2632435037397154,0.7365816290172447,-0.964466907726116,-0.4026804890928635,1.484928692562378,-0.3379898897090373,-0.7947068295784809,-1.821606246659648,10.97,1.2308583320245012,103.5034226060282,2.8,101.2534600379134
77,NT2RepCT,300.0,Hulk,Syringe pump,1,22.0,Acetate (Na),5.0,750.0,0.0,Glass,56.0,50.0,17.0,,22.0,0.1,yes,7.013496530592531,-3.7908297222317135,-4.10207740295945,-2.9692970607531426,-2.3351053258102947,1.6745684623279276,-1.3803651319707078,-1.2632435037397154,0.7365816290172447,-0.964466907726116,-0.4026804890928635,1.484928692562378,-0.3379898897090373,-0.7947068295784809,-1.821606246659648,13.61,1.8285728404823087,116.62207228360931,3.3,165.32655156636005
77,NT2RepCT,300.0,Hulk,Syringe pump,1,22.0,Acetate (Na),5.0,750.0,0.0,Glass,56.0,50.0,17.0,,22.0,0.1,yes,7.013496530592531,-3.7908297222317135,-4.10207740295945,-2.9692970607531426,-2.3351053258102947,1.6745684623279276,-1.3803651319707078,-1.2632435037397154,0.7365816290172447,-0.964466907726116,-0.4026804890928635,1.484928692562378,-0.3379898897090373,-0.7947068295784809,-1.821606246659648,14.32,1.68612114517718,97.62427908528468,3.1,140.47221442026645
77,NT2RepCT,300.0,Hulk,Syringe pump,1,22.0,Acetate (Na),5.0,750.0,0.0,Glass,56.0,50.0,17.0,,22.0,0.1,yes,7.013496530592531,-3.7908297222317135,-4.10207740295945,-2.9692970607531426,-2.3351053258102947,1.6745684623279276,-1.3803651319707078,-1.2632435037397154,0.7365816290172447,-0.964466907726116,-0.4026804890928635,1.484928692562378,-0.3379898897090373,-0.7947068295784809,-1.821606246659648,16.35,1.675432553588722,78.26087143670564,2.1,100.30740953317706
77,NT2RepCT,300.0,Hulk,Syringe pump,1,22.0,Acetate (Na),5.0,750.0,0.0,Glass,56.0,50.0,17.0,,22.0,0.1,yes,7.013496530592531,-3.7908297222317135,-4.10207740295945,-2.9692970607531426,-2.3351053258102947,1.6745684623279276,-1.3803651319707078,-1.2632435037397154,0.7365816290172447,-0.964466907726116,-0.4026804890928635,1.484928692562378,-0.3379898897090373,-0.7947068295784809,-1.821606246659648,11.75,0.9622282446246736,119.4529017326488,4.5,110.17694618301856
77,NT2RepCT,300.0,Hulk,Syringe pump,1,22.0,Acetate (Na),5.0,750.0,0.0,Glass,56.0,50.0,17.0,,22.0,0.1,yes,7.013496530592531,-3.7908297222317135,-4.10207740295945,-2.9692970607531426,-2.3351053258102947,1.6745684623279276,-1.3803651319707078,-1.2632435037397154,0.7365816290172447,-0.964466907726116,-0.4026804890928635,1.484928692562378,-0.3379898897090373,-0.7947068295784809,-1.821606246659648,10.95,0.9157003515373572,69.32225321705803,2.4,58.905725099729295
78,NT2RepCT,300.0,Hulk,Syringe pump,1,22.0,Acetate (Na),5.0,750.0,0.0,Glass,45.0,50.0,17.0,,22.0,0.1,yes,7.013496530592531,-3.7908297222317135,-4.10207740295945,-2.9692970607531426,-2.3351053258102947,1.6745684623279276,-1.3803651319707078,-1.2632435037397154,0.7365816290172447,-0.964466907726116,-0.4026804890928635,1.484928692562378,-0.3379898897090373,-0.7947068295784809,-1.821606246659648,9.91,1.3668593564361378,92.34036971495746,2.5,99.3428450808755
78,NT2RepCT,300.0,Hulk,Syringe pump,1,22.0,Acetate (Na),5.0,750.0,0.0,Glass,45.0,50.0,17.0,,22.0,0.1,yes,7.013496530592531,-3.7908297222317135,-4.10207740295945,-2.9692970607531426,-2.3351053258102947,1.6745684623279276,-1.3803651319707078,-1.2632435037397154,0.7365816290172447,-0.964466907726116,-0.4026804890928635,1.484928692562378,-0.3379898897090373,-0.7947068295784809,-1.821606246659648,8.98,0.0288324407344244,74.4419869982168,3.0,1.2010034695574523
78,NT2RepCT,300.0,Hulk,Syringe pump,1,22.0,Acetate (Na),5.0,750.0,0.0,Glass,45.0,50.0,17.0,,22.0,0.1,yes,7.013496530592531,-3.7908297222317135,-4.10207740295945,-2.9692970607531426,-2.3351053258102947,1.6745684623279276,-1.3803651319707078,-1.2632435037397154,0.7365816290172447,-0.964466907726116,-0.4026804890928635,1.484928692562378,-0.3379898897090373,-0.7947068295784809,-1.821606246659648,7.75,1.0138724656072449,122.38532193679283,2.4,97.69843808063132
78,NT2RepCT,300.0,Hulk,Syringe pump,1,22.0,Acetate (Na),5.0,750.0,0.0,Glass,45.0,50.0,17.0,,22.0,0.1,yes,7.013496530592531,-3.7908297222317135,-4.10207740295945,-2.9692970607531426,-2.3351053258102947,1.6745684623279276,-1.3803651319707078,-1.2632435037397154,0.7365816290172447,-0.964466907726116,-0.4026804890928635,1.484928692562378,-0.3379898897090373,-0.7947068295784809,-1.821606246659648,9.09,1.3235819050182966,102.81811390379882,2.453,100.51768247877548
78,NT2RepCT,300.0,Hulk,Syringe pump,1,22.0,Acetate (Na),5.0,750.0,0.0,Glass,45.0,50.0,17.0,,22.0,0.1,yes,7.013496530592531,-3.7908297222317135,-4.10207740295945,-2.9692970607531426,-2.3351053258102947,1.6745684623279276,-1.3803651319707078,-1.2632435037397154,0.7365816290172447,-0.964466907726116,-0.4026804890928635,1.484928692562378,-0.3379898897090373,-0.7947068295784809,-1.821606246659648,10.31,1.4232314563788495,95.58343146640244,2.5,101.2623004651662
78,NT2RepCT,300.0,Hulk,Syringe pump,1,22.0,Acetate (Na),5.0,750.0,0.0,Glass,45.0,50.0,17.0,,22.0,0.1,yes,7.013496530592531,-3.7908297222317135,-4.10207740295945,-2.9692970607531426,-2.3351053258102947,1.6745684623279276,-1.3803651319707078,-1.2632435037397154,0.7365816290172447,-0.964466907726116,-0.4026804890928635,1.484928692562378,-0.3379898897090373,-0.7947068295784809,-1.821606246659648,9.77,1.308534091475884,107.65636923792094,3.1,104.92641021139204
78,NT2RepCT,300.0,Hulk,Syringe pump,1,22.0,Acetate (Na),5.0,750.0,0.0,Glass,45.0,50.0,17.0,,22.0,0.1,yes,7.013496530592531,-3.7908297222317135,-4.10207740295945,-2.9692970607531426,-2.3351053258102947,1.6745684623279276,-1.3803651319707078,-1.2632435037397154,0.7365816290172447,-0.964466907726116,-0.4026804890928635,1.484928692562378,-0.3379898897090373,-0.7947068295784809,-1.821606246659648,11.37,1.496620813397129,80.04306754900718,2.2,90.6205678071158
78,NT2RepCT,300.0,Hulk,Syringe pump,1,22.0,Acetate (Na),5.0,750.0,0.0,Glass,45.0,50.0,17.0,,22.0,0.1,yes,7.013496530592531,-3.7908297222317135,-4.10207740295945,-2.9692970607531426,-2.3351053258102947,1.6745684623279276,-1.3803651319707078,-1.2632435037397154,0.7365816290172447,-0.964466907726116,-0.4026804890928635,1.484928692562378,-0.3379898897090373,-0.7947068295784809,-1.821606246659648,11.3,1.041305278671221,71.16191555277781,2.1,59.81272675991328
78,NT2RepCT,300.0,Hulk,Syringe pump,1,22.0,Acetate (Na),5.0,750.0,0.0,Glass,45.0,50.0,17.0,,22.0,0.1,yes,7.013496530592531,-3.7908297222317135,-4.10207740295945,-2.9692970607531426,-2.3351053258102947,1.6745684623279276,-1.3803651319707078,-1.2632435037397154,0.7365816290172447,-0.964466907726116,-0.4026804890928635,1.484928692562378,-0.3379898897090373,-0.7947068295784809,-1.821606246659648,12.63,0.3924765452263809,50.50418125331154,2.0,16.94235937733055
78,NT2RepCT,300.0,Hulk,Syringe pump,1,22.0,Acetate (Na),5.0,750.0,0.0,Glass,45.0,50.0,17.0,,22.0,0.1,yes,7.013496530592531,-3.7908297222317135,-4.10207740295945,-2.9692970607531426,-2.3351053258102947,1.6745684623279276,-1.3803651319707078,-1.2632435037397154,0.7365816290172447,-0.964466907726116,-0.4026804890928635,1.484928692562378,-0.3379898897090373,-0.7947068295784809,-1.821606246659648,10.71,0.9324302804705696,125.28207092921372,3.3,94.84086487623108
79,NT2RepCT,300.0,Hulk,Syringe pump,1,22.0,Acetate (Na),5.0,750.0,0.0,Glass,91.0,50.0,17.0,,22.0,0.1,yes,7.013496530592531,-3.7908297222317135,-4.10207740295945,-2.9692970607531426,-2.3351053258102947,1.6745684623279276,-1.3803651319707078,-1.2632435037397154,0.7365816290172447,-0.964466907726116,-0.4026804890928635,1.484928692562378,-0.3379898897090373,-0.7947068295784809,-1.821606246659648,18.49,0.7571588545832667,44.24576884123117,2.1,35.72251626785793
79,NT2RepCT,300.0,Hulk,Syringe pump,1,22.0,Acetate (Na),5.0,750.0,0.0,Glass,91.0,50.0,17.0,,22.0,0.1,yes,7.013496530592531,-3.7908297222317135,-4.10207740295945,-2.9692970607531426,-2.3351053258102947,1.6745684623279276,-1.3803651319707078,-1.2632435037397154,0.7365816290172447,-0.964466907726116,-0.4026804890928635,1.484928692562378,-0.3379898897090373,-0.7947068295784809,-1.821606246659648,17.18,1.2562248677772716,56.54876086955208,1.2,59.55776295857096
79,NT2RepCT,300.0,Hulk,Syringe pump,1,22.0,Acetate (Na),5.0,750.0,0.0,Glass,91.0,50.0,17.0,,22.0,0.1,yes,7.013496530592531,-3.7908297222317135,-4.10207740295945,-2.9692970607531426,-2.3351053258102947,1.6745684623279276,-1.3803651319707078,-1.2632435037397154,0.7365816290172447,-0.964466907726116,-0.4026804890928635,1.484928692562378,-0.3379898897090373,-0.7947068295784809,-1.821606246659648,14.11,1.8587657018022945,88.11045754590488,2.5,131.55173023550148
79,NT2RepCT,300.0,Hulk,Syringe pump,1,22.0,Acetate (Na),5.0,750.0,0.0,Glass,91.0,50.0,17.0,,22.0,0.1,yes,7.013496530592531,-3.7908297222317135,-4.10207740295945,-2.9692970607531426,-2.3351053258102947,1.6745684623279276,-1.3803651319707078,-1.2632435037397154,0.7365816290172447,-0.964466907726116,-0.4026804890928635,1.484928692562378,-0.3379898897090373,-0.7947068295784809,-1.821606246659648,16.2,0.683026951626563,74.1663490271818,2.6,46.101778194393006
79,NT2RepCT,300.0,Hulk,Syringe pump,1,22.0,Acetate (Na),5.0,750.0,0.0,Glass,91.0,50.0,17.0,,22.0,0.1,yes,7.013496530592531,-3.7908297222317135,-4.10207740295945,-2.9692970607531426,-2.3351053258102947,1.6745684623279276,-1.3803651319707078,-1.2632435037397154,0.7365816290172447,-0.964466907726116,-0.4026804890928635,1.484928692562378,-0.3379898897090373,-0.7947068295784809,-1.821606246659648,15.45,1.5156684331566843,87.56233209801768,2.5,114.21336254086482
79,NT2RepCT,300.0,Hulk,Syringe pump,1,22.0,Acetate (Na),5.0,750.0,0.0,Glass,91.0,50.0,17.0,,22.0,0.1,yes,7.013496530592531,-3.7908297222317135,-4.10207740295945,-2.9692970607531426,-2.3351053258102947,1.6745684623279276,-1.3803651319707078,-1.2632435037397154,0.7365816290172447,-0.964466907726116,-0.4026804890928635,1.484928692562378,-0.3379898897090373,-0.7947068295784809,-1.821606246659648,13.76,1.1627714188689795,65.74374422790868,2.1,64.46904770852451
79,NT2RepCT,300.0,Hulk,Syringe pump,1,22.0,Acetate (Na),5.0,750.0,0.0,Glass,91.0,50.0,17.0,,22.0,0.1,yes,7.013496530592531,-3.7908297222317135,-4.10207740295945,-2.9692970607531426,-2.3351053258102947,1.6745684623279276,-1.3803651319707078,-1.2632435037397154,0.7365816290172447,-0.964466907726116,-0.4026804890928635,1.484928692562378,-0.3379898897090373,-0.7947068295784809,-1.821606246659648,18.53,0.3109441428915211,52.33595602332317,0.9,14.635088808929176
79,NT2RepCT,300.0,Hulk,Syringe pump,1,22.0,Acetate (Na),5.0,750.0,0.0,Glass,91.0,50.0,17.0,,22.0,0.1,yes,7.013496530592531,-3.7908297222317135,-4.10207740295945,-2.9692970607531426,-2.3351053258102947,1.6745684623279276,-1.3803651319707078,-1.2632435037397154,0.7365816290172447,-0.964466907726116,-0.4026804890928635,1.484928692562378,-0.3379898897090373,-0.7947068295784809,-1.821606246659648,15.78,1.4535742811501595,64.96355230857233,2.2,80.15612424432186
79,NT2RepCT,300.0,Hulk,Syringe pump,1,22.0,Acetate (Na),5.0,750.0,0.0,Glass,91.0,50.0,17.0,,22.0,0.1,yes,7.013496530592531,-3.7908297222317135,-4.10207740295945,-2.9692970607531426,-2.3351053258102947,1.6745684623279276,-1.3803651319707078,-1.2632435037397154,0.7365816290172447,-0.964466907726116,-0.4026804890928635,1.484928692562378,-0.3379898897090373,-0.7947068295784809,-1.821606246659648,19.24,1.5478792092977054,60.97704027402535,2.0,81.1860694643815
79,NT2RepCT,300.0,Hulk,Syringe pump,1,22.0,Acetate (Na),5.0,750.0,0.0,Glass,91.0,50.0,17.0,,22.0,0.1,yes,7.013496530592531,-3.7908297222317135,-4.10207740295945,-2.9692970607531426,-2.3351053258102947,1.6745684623279276,-1.3803651319707078,-1.2632435037397154,0.7365816290172447,-0.964466907726116,-0.4026804890928635,1.484928692562378,-0.3379898897090373,-0.7947068295784809,-1.821606246659648,16.74,1.807216566657711,76.85983629983089,2.1,113.47579012275388
8,NT2RepCT,290.0,Hulk,Syringe pump,1,22.0,Acetate (Na),5.0,750.0,0.0,Glass,60.0,100.0,17.0,,21.5,0.1,yes,7.013496530592531,-3.7908297222317135,-4.10207740295945,-2.9692970607531426,-2.3351053258102947,1.6745684623279276,-1.3803651319707078,-1.2632435037397154,0.7365816290172447,-0.964466907726116,-0.4026804890928635,1.484928692562378,-0.3379898897090373,-0.7947068295784809,-1.821606246659648,11.27,0.9996660478730196,74.04118380574143,2.2,58.16350224515444
8,NT2RepCT,290.0,Hulk,Syringe pump,1,22.0,Acetate (Na),5.0,750.0,0.0,Glass,60.0,100.0,17.0,,21.5,0.1,yes,7.013496530592531,-3.7908297222317135,-4.10207740295945,-2.9692970607531426,-2.3351053258102947,1.6745684623279276,-1.3803651319707078,-1.2632435037397154,0.7365816290172447,-0.964466907726116,-0.4026804890928635,1.484928692562378,-0.3379898897090373,-0.7947068295784809,-1.821606246659648,8.2,0.9575999125361536,133.81758976614017,4.1,105.72656844072183
8,NT2RepCT,290.0,Hulk,Syringe pump,1,22.0,Acetate (Na),5.0,750.0,0.0,Glass,60.0,100.0,17.0,,21.5,0.1,yes,7.013496530592531,-3.7908297222317135,-4.10207740295945,-2.9692970607531426,-2.3351053258102947,1.6745684623279276,-1.3803651319707078,-1.2632435037397154,0.7365816290172447,-0.964466907726116,-0.4026804890928635,1.484928692562378,-0.3379898897090373,-0.7947068295784809,-1.821606246659648,10.33,1.0966229361001645,100.313481849322,2.9,89.77199341577429
8,NT2RepCT,290.0,Hulk,Syringe pump,1,22.0,Acetate (Na),5.0,750.0,0.0,Glass,60.0,100.0,17.0,,21.5,0.1,yes,7.013496530592531,-3.7908297222317135,-4.10207740295945,-2.9692970607531426,-2.3351053258102947,1.6745684623279276,-1.3803651319707078,-1.2632435037397154,0.7365816290172447,-0.964466907726116,-0.4026804890928635,1.484928692562378,-0.3379898897090373,-0.7947068295784809,-1.821606246659648,10.86,0.8846172735219873,84.76086091484004,3.0,62.310913401640136
8,NT2RepCT,290.0,Hulk,Syringe pump,1,22.0,Acetate (Na),5.0,750.0,0.0,Glass,60.0,100.0,17.0,,21.5,0.1,yes,7.013496530592531,-3.7908297222317135,-4.10207740295945,-2.9692970607531426,-2.3351053258102947,1.6745684623279276,-1.3803651319707078,-1.2632435037397154,0.7365816290172447,-0.964466907726116,-0.4026804890928635,1.484928692562378,-0.3379898897090373,-0.7947068295784809,-1.821606246659648,10.9,0.7945366749141991,101.87341666015716,3.3,66.20735965679351
8,NT2RepCT,290.0,Hulk,Syringe pump,1,22.0,Acetate (Na),5.0,750.0,0.0,Glass,60.0,100.0,17.0,,21.5,0.1,yes,7.013496530592531,-3.7908297222317135,-4.10207740295945,-2.9692970607531426,-2.3351053258102947,1.6745684623279276,-1.3803651319707078,-1.2632435037397154,0.7365816290172447,-0.964466907726116,-0.4026804890928635,1.484928692562378,-0.3379898897090373,-0.7947068295784809,-1.821606246659648,11.65,0.9821281542112658,105.11134323195336,2.3,80.16239112062831
8,NT2RepCT,290.0,Hulk,Syringe pump,1,22.0,Acetate (Na),5.0,750.0,0.0,Glass,60.0,100.0,17.0,,21.5,0.1,yes,7.013496530592531,-3.7908297222317135,-4.10207740295945,-2.9692970607531426,-2.3351053258102947,1.6745684623279276,-1.3803651319707078,-1.2632435037397154,0.7365816290172447,-0.964466907726116,-0.4026804890928635,1.484928692562378,-0.3379898897090373,-0.7947068295784809,-1.821606246659648,10.95,1.2254402590223488,111.82388705316951,3.0,107.82732282123632
8,NT2RepCT,290.0,Hulk,Syringe pump,1,22.0,Acetate (Na),5.0,750.0,0.0,Glass,60.0,100.0,17.0,,21.5,0.1,yes,7.013496530592531,-3.7908297222317135,-4.10207740295945,-2.9692970607531426,-2.3351053258102947,1.6745684623279276,-1.3803651319707078,-1.2632435037397154,0.7365816290172447,-0.964466907726116,-0.4026804890928635,1.484928692562378,-0.3379898897090373,-0.7947068295784809,-1.821606246659648,10.08,0.3412291129086814,110.90633915071402,4.1,32.96113536439571
8,NT2RepCT,290.0,Hulk,Syringe pump,1,22.0,Acetate (Na),5.0,750.0,0.0,Glass,60.0,100.0,17.0,,21.5,0.1,yes,7.013496530592531,-3.7908297222317135,-4.10207740295945,-2.9692970607531426,-2.3351053258102947,1.6745684623279276,-1.3803651319707078,-1.2632435037397154,0.7365816290172447,-0.964466907726116,-0.4026804890928635,1.484928692562378,-0.3379898897090373,-0.7947068295784809,-1.821606246659648,10.69,1.0807008492737518,111.9783763083204,3.4,93.7976710648664
8,NT2RepCT,290.0,Hulk,Syringe pump,1,22.0,Acetate (Na),5.0,750.0,0.0,Glass,60.0,100.0,17.0,,21.5,0.1,yes,7.013496530592531,-3.7908297222317135,-4.10207740295945,-2.9692970607531426,-2.3351053258102947,1.6745684623279276,-1.3803651319707078,-1.2632435037397154,0.7365816290172447,-0.964466907726116,-0.4026804890928635,1.484928692562378,-0.3379898897090373,-0.7947068295784809,-1.821606246659648,18.01,0.6652264630041532,55.72007147984983,2.1,32.00846252456195
80,NT2RepCT,300.0,Hulk,Syringe pump,1,22.0,Acetate (Na),5.0,750.0,0.0,Glass,155.0,50.0,17.0,,22.0,0.1,yes,7.013496530592531,-3.7908297222317135,-4.10207740295945,-2.9692970607531426,-2.3351053258102947,1.6745684623279276,-1.3803651319707078,-1.2632435037397154,0.7365816290172447,-0.964466907726116,-0.4026804890928635,1.484928692562378,-0.3379898897090373,-0.7947068295784809,-1.821606246659648,17.75,0.0678917154994876,94.48889233262648,3.0,4.652901832314671
80,NT2RepCT,300.0,Hulk,Syringe pump,1,22.0,Acetate (Na),5.0,750.0,0.0,Glass,155.0,50.0,17.0,,22.0,0.1,yes,7.013496530592531,-3.7908297222317135,-4.10207740295945,-2.9692970607531426,-2.3351053258102947,1.6745684623279276,-1.3803651319707078,-1.2632435037397154,0.7365816290172447,-0.964466907726116,-0.4026804890928635,1.484928692562378,-0.3379898897090373,-0.7947068295784809,-1.821606246659648,19.68,0.116771113100567,59.48950538382535,2.5,6.445560187106144
80,NT2RepCT,300.0,Hulk,Syringe pump,1,22.0,Acetate (Na),5.0,750.0,0.0,Glass,155.0,50.0,17.0,,22.0,0.1,yes,7.013496530592531,-3.7908297222317135,-4.10207740295945,-2.9692970607531426,-2.3351053258102947,1.6745684623279276,-1.3803651319707078,-1.2632435037397154,0.7365816290172447,-0.964466907726116,-0.4026804890928635,1.484928692562378,-0.3379898897090373,-0.7947068295784809,-1.821606246659648,18.76,0.0792660659119397,64.36534974451921,2.4,4.2881638860699125
80,NT2RepCT,300.0,Hulk,Syringe pump,1,22.0,Acetate (Na),5.0,750.0,0.0,Glass,155.0,50.0,17.0,,22.0,0.1,yes,7.013496530592531,-3.7908297222317135,-4.10207740295945,-2.9692970607531426,-2.3351053258102947,1.6745684623279276,-1.3803651319707078,-1.2632435037397154,0.7365816290172447,-0.964466907726116,-0.4026804890928635,1.484928692562378,-0.3379898897090373,-0.7947068295784809,-1.821606246659648,16.97,0.0610138986101389,91.58842615808403,3.3,4.059786635414546
80,NT2RepCT,300.0,Hulk,Syringe pump,1,22.0,Acetate (Na),5.0,750.0,0.0,Glass,155.0,50.0,17.0,,22.0,0.1,yes,7.013496530592531,-3.7908297222317135,-4.10207740295945,-2.9692970607531426,-2.3351053258102947,1.6745684623279276,-1.3803651319707078,-1.2632435037397154,0.7365816290172447,-0.964466907726116,-0.4026804890928635,1.484928692562378,-0.3379898897090373,-0.7947068295784809,-1.821606246659648,16.11,0.0866348841032385,99.82822728904245,2.2,6.58808738379401
80,NT2RepCT,300.0,Hulk,Syringe pump,1,22.0,Acetate (Na),5.0,750.0,0.0,Glass,155.0,50.0,17.0,,22.0,0.1,yes,7.013496530592531,-3.7908297222317135,-4.10207740295945,-2.9692970607531426,-2.3351053258102947,1.6745684623279276,-1.3803651319707078,-1.2632435037397154,0.7365816290172447,-0.964466907726116,-0.4026804890928635,1.484928692562378,-0.3379898897090373,-0.7947068295784809,-1.821606246659648,17.05,0.288848011489391,78.89764434292911,3.2,20.158004961131017
80,NT2RepCT,300.0,Hulk,Syringe pump,1,22.0,Acetate (Na),5.0,750.0,0.0,Glass,155.0,50.0,17.0,,22.0,0.1,yes,7.013496530592531,-3.7908297222317135,-4.10207740295945,-2.9692970607531426,-2.3351053258102947,1.6745684623279276,-1.3803651319707078,-1.2632435037397154,0.7365816290172447,-0.964466907726116,-0.4026804890928635,1.484928692562378,-0.3379898897090373,-0.7947068295784809,-1.821606246659648,20.1,0.4392211597473818,47.56667380842584,1.9,20.405442564734496
80,NT2RepCT,300.0,Hulk,Syringe pump,1,22.0,Acetate (Na),5.0,750.0,0.0,Glass,155.0,50.0,17.0,,22.0,0.1,yes,7.013496530592531,-3.7908297222317135,-4.10207740295945,-2.9692970607531426,-2.3351053258102947,1.6745684623279276,-1.3803651319707078,-1.2632435037397154,0.7365816290172447,-0.964466907726116,-0.4026804890928635,1.484928692562378,-0.3379898897090373,-0.7947068295784809,-1.821606246659648,18.19,0.1678363666788066,83.63710080643988,2.7,12.556277754247798
80,NT2RepCT,300.0,Hulk,Syringe pump,1,22.0,Acetate (Na),5.0,750.0,0.0,Glass,155.0,50.0,17.0,,22.0,0.1,yes,7.013496530592531,-3.7908297222317135,-4.10207740295945,-2.9692970607531426,-2.3351053258102947,1.6745684623279276,-1.3803651319707078,-1.2632435037397154,0.7365816290172447,-0.964466907726116,-0.4026804890928635,1.484928692562378,-0.3379898897090373,-0.7947068295784809,-1.821606246659648,17.24,0.1521628839729293,72.90089936431532,1.7,9.785449418767197
80,NT2RepCT,300.0,Hulk,Syringe pump,1,22.0,Acetate (Na),5.0,750.0,0.0,Glass,155.0,50.0,17.0,,22.0,0.1,yes,7.013496530592531,-3.7908297222317135,-4.10207740295945,-2.9692970607531426,-2.3351053258102947,1.6745684623279276,-1.3803651319707078,-1.2632435037397154,0.7365816290172447,-0.964466907726116,-0.4026804890928635,1.484928692562378,-0.3379898897090373,-0.7947068295784809,-1.821606246659648,18.19,0.7773830147497822,53.62830576661575,1.9,40.72196636814412
81,NT2RepCT,300.0,Hulk,Syringe pump,1,22.0,Acetate (Na),5.0,750.0,0.0,Glass,86.0,50.0,10.0,,22.0,0.1,yes,7.013496530592531,-3.7908297222317135,-4.10207740295945,-2.9692970607531426,-2.3351053258102947,1.6745684623279276,-1.3803651319707078,-1.2632435037397154,0.7365816290172447,-0.964466907726116,-0.4026804890928635,1.484928692562378,-0.3379898897090373,-0.7947068295784809,-1.821606246659648,9.33,1.166777787440454,83.75652544524539,1.7,80.98179809725852
81,NT2RepCT,300.0,Hulk,Syringe pump,1,22.0,Acetate (Na),5.0,750.0,0.0,Glass,86.0,50.0,10.0,,22.0,0.1,yes,7.013496530592531,-3.7908297222317135,-4.10207740295945,-2.9692970607531426,-2.3351053258102947,1.6745684623279276,-1.3803651319707078,-1.2632435037397154,0.7365816290172447,-0.964466907726116,-0.4026804890928635,1.484928692562378,-0.3379898897090373,-0.7947068295784809,-1.821606246659648,7.95,1.0426948036962165,135.94175301703604,2.3,113.7651573942496
81,NT2RepCT,300.0,Hulk,Syringe pump,1,22.0,Acetate (Na),5.0,750.0,0.0,Glass,86.0,50.0,10.0,,22.0,0.1,yes,7.013496530592531,-3.7908297222317135,-4.10207740295945,-2.9692970607531426,-2.3351053258102947,1.6745684623279276,-1.3803651319707078,-1.2632435037397154,0.7365816290172447,-0.964466907726116,-0.4026804890928635,1.484928692562378,-0.3379898897090373,-0.7947068295784809,-1.821606246659648,9.33,0.9571825801280464,79.19211242761902,2.1,66.26096461014008
81,NT2RepCT,300.0,Hulk,Syringe pump,1,22.0,Acetate (Na),5.0,750.0,0.0,Glass,86.0,50.0,10.0,,22.0,0.1,yes,7.013496530592531,-3.7908297222317135,-4.10207740295945,-2.9692970607531426,-2.3351053258102947,1.6745684623279276,-1.3803651319707078,-1.2632435037397154,0.7365816290172447,-0.964466907726116,-0.4026804890928635,1.484928692562378,-0.3379898897090373,-0.7947068295784809,-1.821606246659648,10.99,0.9363701521063948,70.0870456372886,2.0,55.63432046780272
81,NT2RepCT,300.0,Hulk,Syringe pump,1,22.0,Acetate (Na),5.0,750.0,0.0,Glass,86.0,50.0,10.0,,22.0,0.1,yes,7.013496530592531,-3.7908297222317135,-4.10207740295945,-2.9692970607531426,-2.3351053258102947,1.6745684623279276,-1.3803651319707078,-1.2632435037397154,0.7365816290172447,-0.964466907726116,-0.4026804890928635,1.484928692562378,-0.3379898897090373,-0.7947068295784809,-1.821606246659648,9.74,1.0736388827204,96.02699645657552,2.5,84.15246509021888
81,NT2RepCT,300.0,Hulk,Syringe pump,1,22.0,Acetate (Na),5.0,750.0,0.0,Glass,86.0,50.0,10.0,,22.0,0.1,yes,7.013496530592531,-3.7908297222317135,-4.10207740295945,-2.9692970607531426,-2.3351053258102947,1.6745684623279276,-1.3803651319707078,-1.2632435037397154,0.7365816290172447,-0.964466907726116,-0.4026804890928635,1.484928692562378,-0.3379898897090373,-0.7947068295784809,-1.821606246659648,9.46,0.9573068241847956,72.03754977753451,1.3,59.35627860388694
81,NT2RepCT,300.0,Hulk,Syringe pump,1,22.0,Acetate (Na),5.0,750.0,0.0,Glass,86.0,50.0,10.0,,22.0,0.1,yes,7.013496530592531,-3.7908297222317135,-4.10207740295945,-2.9692970607531426,-2.3351053258102947,1.6745684623279276,-1.3803651319707078,-1.2632435037397154,0.7365816290172447,-0.964466907726116,-0.4026804890928635,1.484928692562378,-0.3379898897090373,-0.7947068295784809,-1.821606246659648,8.91,0.9438829942001434,83.4432108962509,1.7,65.90011800298693
81,NT2RepCT,300.0,Hulk,Syringe pump,1,22.0,Acetate (Na),5.0,750.0,0.0,Glass,86.0,50.0,10.0,,22.0,0.1,yes,7.013496530592531,-3.7908297222317135,-4.10207740295945,-2.9692970607531426,-2.3351053258102947,1.6745684623279276,-1.3803651319707078,-1.2632435037397154,0.7365816290172447,-0.964466907726116,-0.4026804890928635,1.484928692562378,-0.3379898897090373,-0.7947068295784809,-1.821606246659648,7.75,0.9267208004923664,126.4730435835988,3.4,99.85650400986414
81,NT2RepCT,300.0,Hulk,Syringe pump,1,22.0,Acetate (Na),5.0,750.0,0.0,Glass,86.0,50.0,10.0,,22.0,0.1,yes,7.013496530592531,-3.7908297222317135,-4.10207740295945,-2.9692970607531426,-2.3351053258102947,1.6745684623279276,-1.3803651319707078,-1.2632435037397154,0.7365816290172447,-0.964466907726116,-0.4026804890928635,1.484928692562378,-0.3379898897090373,-0.7947068295784809,-1.821606246659648,8.17,1.141180644109723,119.56479065790404,2.9,109.79190068058946
81,NT2RepCT,300.0,Hulk,Syringe pump,1,22.0,Acetate (Na),5.0,750.0,0.0,Glass,86.0,50.0,10.0,,22.0,0.1,yes,7.013496530592531,-3.7908297222317135,-4.10207740295945,-2.9692970607531426,-2.3351053258102947,1.6745684623279276,-1.3803651319707078,-1.2632435037397154,0.7365816290172447,-0.964466907726116,-0.4026804890928635,1.484928692562378,-0.3379898897090373,-0.7947068295784809,-1.821606246659648,8.33,0.8790687722001113,156.91921534250895,2.5,114.58302603833197
82,NT2RepCT,300.0,Hulk,Syringe pump,1,22.0,Acetate (Na),5.0,750.0,0.0,Glass,86.0,50.0,25.0,,22.0,0.1,yes,7.013496530592531,-3.7908297222317135,-4.10207740295945,-2.9692970607531426,-2.3351053258102947,1.6745684623279276,-1.3803651319707078,-1.2632435037397154,0.7365816290172447,-0.964466907726116,-0.4026804890928635,1.484928692562378,-0.3379898897090373,-0.7947068295784809,-1.821606246659648,16.72,0.061241560614208,89.20912200617204,2.5,3.8786807055611017
82,NT2RepCT,300.0,Hulk,Syringe pump,1,22.0,Acetate (Na),5.0,750.0,0.0,Glass,86.0,50.0,25.0,,22.0,0.1,yes,7.013496530592531,-3.7908297222317135,-4.10207740295945,-2.9692970607531426,-2.3351053258102947,1.6745684623279276,-1.3803651319707078,-1.2632435037397154,0.7365816290172447,-0.964466907726116,-0.4026804890928635,1.484928692562378,-0.3379898897090373,-0.7947068295784809,-1.821606246659648,16.41,0.4147353476374252,68.6399113663606,2.2,29.015643711046085
82,NT2RepCT,300.0,Hulk,Syringe pump,1,22.0,Acetate (Na),5.0,750.0,0.0,Glass,86.0,50.0,25.0,,22.0,0.1,yes,7.013496530592531,-3.7908297222317135,-4.10207740295945,-2.9692970607531426,-2.3351053258102947,1.6745684623279276,-1.3803651319707078,-1.2632435037397154,0.7365816290172447,-0.964466907726116,-0.4026804890928635,1.484928692562378,-0.3379898897090373,-0.7947068295784809,-1.821606246659648,20.55,1.6469298680686444,51.32306866903281,1.3,70.25704923107135
82,NT2RepCT,300.0,Hulk,Syringe pump,1,22.0,Acetate (Na),5.0,750.0,0.0,Glass,86.0,50.0,25.0,,22.0,0.1,yes,7.013496530592531,-3.7908297222317135,-4.10207740295945,-2.9692970607531426,-2.3351053258102947,1.6745684623279276,-1.3803651319707078,-1.2632435037397154,0.7365816290172447,-0.964466907726116,-0.4026804890928635,1.484928692562378,-0.3379898897090373,-0.7947068295784809,-1.821606246659648,11.85,1.099609607229202,76.75352466023153,1.9,66.98937387256944
82,NT2RepCT,300.0,Hulk,Syringe pump,1,22.0,Acetate (Na),5.0,750.0,0.0,Glass,86.0,50.0,25.0,,22.0,0.1,yes,7.013496530592531,-3.7908297222317135,-4.10207740295945,-2.9692970607531426,-2.3351053258102947,1.6745684623279276,-1.3803651319707078,-1.2632435037397154,0.7365816290172447,-0.964466907726116,-0.4026804890928635,1.484928692562378,-0.3379898897090373,-0.7947068295784809,-1.821606246659648,20.66,1.400811613855265,41.51127654605815,1.3,53.376294292858816
82,NT2RepCT,300.0,Hulk,Syringe pump,1,22.0,Acetate (Na),5.0,750.0,0.0,Glass,86.0,50.0,25.0,,22.0,0.1,yes,7.013496530592531,-3.7908297222317135,-4.10207740295945,-2.9692970607531426,-2.3351053258102947,1.6745684623279276,-1.3803651319707078,-1.2632435037397154,0.7365816290172447,-0.964466907726116,-0.4026804890928635,1.484928692562378,-0.3379898897090373,-0.7947068295784809,-1.821606246659648,14.73,1.524481876795782,69.90547391223559,1.7,83.19476084811093
82,NT2RepCT,300.0,Hulk,Syringe pump,1,22.0,Acetate (Na),5.0,750.0,0.0,Glass,86.0,50.0,25.0,,22.0,0.1,yes,7.013496530592531,-3.7908297222317135,-4.10207740295945,-2.9692970607531426,-2.3351053258102947,1.6745684623279276,-1.3803651319707078,-1.2632435037397154,0.7365816290172447,-0.964466907726116,-0.4026804890928635,1.484928692562378,-0.3379898897090373,-0.7947068295784809,-1.821606246659648,18.1,1.4235737567237898,49.044692906890376,1.4,55.75635332640992
82,NT2RepCT,300.0,Hulk,Syringe pump,1,22.0,Acetate (Na),5.0,750.0,0.0,Glass,86.0,50.0,25.0,,22.0,0.1,yes,7.013496530592531,-3.7908297222317135,-4.10207740295945,-2.9692970607531426,-2.3351053258102947,1.6745684623279276,-1.3803651319707078,-1.2632435037397154,0.7365816290172447,-0.964466907726116,-0.4026804890928635,1.484928692562378,-0.3379898897090373,-0.7947068295784809,-1.821606246659648,19.96,1.7927261473339522,55.81046078622429,1.5,79.02995910011238
82,NT2RepCT,300.0,Hulk,Syringe pump,1,22.0,Acetate (Na),5.0,750.0,0.0,Glass,86.0,50.0,25.0,,22.0,0.1,yes,7.013496530592531,-3.7908297222317135,-4.10207740295945,-2.9692970607531426,-2.3351053258102947,1.6745684623279276,-1.3803651319707078,-1.2632435037397154,0.7365816290172447,-0.964466907726116,-0.4026804890928635,1.484928692562378,-0.3379898897090373,-0.7947068295784809,-1.821606246659648,21.1,0.3339266747964281,41.33688678496384,1.1,12.99884438087942
82,NT2RepCT,300.0,Hulk,Syringe pump,1,22.0,Acetate (Na),5.0,750.0,0.0,Glass,86.0,50.0,25.0,,22.0,0.1,yes,7.013496530592531,-3.7908297222317135,-4.10207740295945,-2.9692970607531426,-2.3351053258102947,1.6745684623279276,-1.3803651319707078,-1.2632435037397154,0.7365816290172447,-0.964466907726116,-0.4026804890928635,1.484928692562378,-0.3379898897090373,-0.7947068295784809,-1.821606246659648,15.45,0.0689022871094723,110.87229297928532,3.0,5.282131244591861
83,NT2RepCT,300.0,Hulk,Syringe pump,1,22.0,Acetate (Na),5.0,750.0,0.0,Glass,86.0,50.0,35.0,,22.0,0.1,yes,7.013496530592531,-3.7908297222317135,-4.10207740295945,-2.9692970607531426,-2.3351053258102947,1.6745684623279276,-1.3803651319707078,-1.2632435037397154,0.7365816290172447,-0.964466907726116,-0.4026804890928635,1.484928692562378,-0.3379898897090373,-0.7947068295784809,-1.821606246659648,16.72,1.7469094156166285,81.69725718396137,2.4,116.39011367653076
83,NT2RepCT,300.0,Hulk,Syringe pump,1,22.0,Acetate (Na),5.0,750.0,0.0,Glass,86.0,50.0,35.0,,22.0,0.1,yes,7.013496530592531,-3.7908297222317135,-4.10207740295945,-2.9692970607531426,-2.3351053258102947,1.6745684623279276,-1.3803651319707078,-1.2632435037397154,0.7365816290172447,-0.964466907726116,-0.4026804890928635,1.484928692562378,-0.3379898897090373,-0.7947068295784809,-1.821606246659648,18.27,0.0607930921019832,64.44159557001417,2.1,2.749525467021764
83,NT2RepCT,300.0,Hulk,Syringe pump,1,22.0,Acetate (Na),5.0,750.0,0.0,Glass,86.0,50.0,35.0,,22.0,0.1,yes,7.013496530592531,-3.7908297222317135,-4.10207740295945,-2.9692970607531426,-2.3351053258102947,1.6745684623279276,-1.3803651319707078,-1.2632435037397154,0.7365816290172447,-0.964466907726116,-0.4026804890928635,1.484928692562378,-0.3379898897090373,-0.7947068295784809,-1.821606246659648,19.87,0.2509746200970642,35.07218461007207,2.5,14.69649403321804
83,NT2RepCT,300.0,Hulk,Syringe pump,1,22.0,Acetate (Na),5.0,750.0,0.0,Glass,86.0,50.0,35.0,,22.0,0.1,yes,7.013496530592531,-3.7908297222317135,-4.10207740295945,-2.9692970607531426,-2.3351053258102947,1.6745684623279276,-1.3803651319707078,-1.2632435037397154,0.7365816290172447,-0.964466907726116,-0.4026804890928635,1.484928692562378,-0.3379898897090373,-0.7947068295784809,-1.821606246659648,13.72,1.718117919953608,102.49733094831188,2.4,134.60361290438178
83,NT2RepCT,300.0,Hulk,Syringe pump,1,22.0,Acetate (Na),5.0,750.0,0.0,Glass,86.0,50.0,35.0,,22.0,0.1,yes,7.013496530592531,-3.7908297222317135,-4.10207740295945,-2.9692970607531426,-2.3351053258102947,1.6745684623279276,-1.3803651319707078,-1.2632435037397154,0.7365816290172447,-0.964466907726116,-0.4026804890928635,1.484928692562378,-0.3379898897090373,-0.7947068295784809,-1.821606246659648,20.87,0.0922389313282406,45.86355137441652,1.5,3.631773002839726
83,NT2RepCT,300.0,Hulk,Syringe pump,1,22.0,Acetate (Na),5.0,750.0,0.0,Glass,86.0,50.0,35.0,,22.0,0.1,yes,7.013496530592531,-3.7908297222317135,-4.10207740295945,-2.9692970607531426,-2.3351053258102947,1.6745684623279276,-1.3803651319707078,-1.2632435037397154,0.7365816290172447,-0.964466907726116,-0.4026804890928635,1.484928692562378,-0.3379898897090373,-0.7947068295784809,-1.821606246659648,21.8,0.0663100534919762,56.80900463537226,1.6,2.447662080415502
83,NT2RepCT,300.0,Hulk,Syringe pump,1,22.0,Acetate (Na),5.0,750.0,0.0,Glass,86.0,50.0,35.0,,22.0,0.1,yes,7.013496530592531,-3.7908297222317135,-4.10207740295945,-2.9692970607531426,-2.3351053258102947,1.6745684623279276,-1.3803651319707078,-1.2632435037397154,0.7365816290172447,-0.964466907726116,-0.4026804890928635,1.484928692562378,-0.3379898897090373,-0.7947068295784809,-1.821606246659648,11.1,1.2312221797109022,76.48655105225389,2.2,78.50766773954025
