Repository: eriklidb/Explainable-AI-for-Recombinant-Spider-Silk-Review

# Explainable AI for Recombinant Spider Silk: Spinning Parameters and Sequence Effects

## About
Materials concerning the work "Explainable AI for Recombinant Spider Silk: Spinning Parameters and Sequence Effects". Supplementary material referenced in the report can be found in "supplementary.pdf".
The Spidrospin dataset containing the data for the artificial spider silk experiments and fibers is as of this moment confidential, and can unfortunately not be shared. The PLM vector embeddings however, are shared. Given the dataset (or a similar one tabular dataset recording spidroin processing parameters), all the experiments can be reproduced by utilizing a virtual environment and

File: data/spinning_data_embeddings_pca.csv (part 10 of 26)
Sample number,Protein,concentration (mg/ml),Spinning device,Extrusion device,Number of baths,Temperature SB,Spinning Buffer,SB pH,SB conc. (mM),NaCl (mM),Capillery type,Capillery size (um),Reeling speed (rpm),Flow rate (ul/min),pumppressure (bar),Temp C (spinning),Humidity (spinning),Continous spinning,pca_1,pca_2,pca_3,pca_4,pca_5,pca_6,pca_7,pca_8,pca_9,pca_10,pca_11,pca_12,pca_13,pca_14,pca_15,Diameter (µm),Strain (mm/mm),Strength (MPa),Youngs Modulus (GPa),Toughness Modulus (MJ m-3)
83,NT2RepCT,300.0,Hulk,Syringe pump,1,22.0,Acetate (Na),5.0,750.0,0.0,Glass,86.0,50.0,35.0,,22.0,0.1,yes,7.013496530592531,-3.7908297222317135,-4.10207740295945,-2.9692970607531426,-2.3351053258102947,1.6745684623279276,-1.3803651319707078,-1.2632435037397154,0.7365816290172447,-0.964466907726116,-0.4026804890928635,1.484928692562378,-0.3379898897090373,-0.7947068295784809,-1.821606246659648,18.5,0.04786,47.09665643384584,2.4,1.8493365332616931
83,NT2RepCT,300.0,Hulk,Syringe pump,1,22.0,Acetate (Na),5.0,750.0,0.0,Glass,86.0,50.0,35.0,,22.0,0.1,yes,7.013496530592531,-3.7908297222317135,-4.10207740295945,-2.9692970607531426,-2.3351053258102947,1.6745684623279276,-1.3803651319707078,-1.2632435037397154,0.7365816290172447,-0.964466907726116,-0.4026804890928635,1.484928692562378,-0.3379898897090373,-0.7947068295784809,-1.821606246659648,18.5,0.0691398865784499,80.05382496451774,1.4,3.410291316388319
83,NT2RepCT,300.0,Hulk,Syringe pump,1,22.0,Acetate (Na),5.0,750.0,0.0,Glass,86.0,50.0,35.0,,22.0,0.1,yes,7.013496530592531,-3.7908297222317135,-4.10207740295945,-2.9692970607531426,-2.3351053258102947,1.6745684623279276,-1.3803651319707078,-1.2632435037397154,0.7365816290172447,-0.964466907726116,-0.4026804890928635,1.484928692562378,-0.3379898897090373,-0.7947068295784809,-1.821606246659648,18.25,0.0491674925668979,116.80755492211316,3.5,3.3664116860599647
84,NT2RepCT,300.0,Hulk,Syringe pump,1,22.0,Acetate (Na),5.0,750.0,200.0,Glass,40.0,80.0,17.0,,22.0,0.1,yes,7.013496530592531,-3.7908297222317135,-4.10207740295945,-2.9692970607531426,-2.3351053258102947,1.6745684623279276,-1.3803651319707078,-1.2632435037397154,0.7365816290172447,-0.964466907726116,-0.4026804890928635,1.484928692562378,-0.3379898897090373,-0.7947068295784809,-1.821606246659648,6.43,0.825983677653367,107.67484438936393,2.4,70.20029062933185
84,NT2RepCT,300.0,Hulk,Syringe pump,1,22.0,Acetate (Na),5.0,750.0,200.0,Glass,40.0,80.0,17.0,,22.0,0.1,yes,7.013496530592531,-3.7908297222317135,-4.10207740295945,-2.9692970607531426,-2.3351053258102947,1.6745684623279276,-1.3803651319707078,-1.2632435037397154,0.7365816290172447,-0.964466907726116,-0.4026804890928635,1.484928692562378,-0.3379898897090373,-0.7947068295784809,-1.821606246659648,8.03,1.0675984849941362,86.81998172906015,1.8,71.57300788164471
84,NT2RepCT,300.0,Hulk,Syringe pump,1,22.0,Acetate (Na),5.0,750.0,200.0,Glass,40.0,80.0,17.0,,22.0,0.1,yes,7.013496530592531,-3.7908297222317135,-4.10207740295945,-2.9692970607531426,-2.3351053258102947,1.6745684623279276,-1.3803651319707078,-1.2632435037397154,0.7365816290172447,-0.964466907726116,-0.4026804890928635,1.484928692562378,-0.3379898897090373,-0.7947068295784809,-1.821606246659648,7.99,1.1575364990781805,120.35265977838374,1.7,102.53904100866804
84,NT2RepCT,300.0,Hulk,Syringe pump,1,22.0,Acetate (Na),5.0,750.0,200.0,Glass,40.0,80.0,17.0,,22.0,0.1,yes,7.013496530592531,-3.7908297222317135,-4.10207740295945,-2.9692970607531426,-2.3351053258102947,1.6745684623279276,-1.3803651319707078,-1.2632435037397154,0.7365816290172447,-0.964466907726116,-0.4026804890928635,1.484928692562378,-0.3379898897090373,-0.7947068295784809,-1.821606246659648,10.09,1.040902246701272,74.64917278832924,1.8,63.25494649298118
84,NT2RepCT,300.0,Hulk,Syringe pump,1,22.0,Acetate (Na),5.0,750.0,200.0,Glass,40.0,80.0,17.0,,22.0,0.1,yes,7.013496530592531,-3.7908297222317135,-4.10207740295945,-2.9692970607531426,-2.3351053258102947,1.6745684623279276,-1.3803651319707078,-1.2632435037397154,0.7365816290172447,-0.964466907726116,-0.4026804890928635,1.484928692562378,-0.3379898897090373,-0.7947068295784809,-1.821606246659648,5.7,0.6090135562449501,110.4222775498835,2.9,54.180276980255485
84,NT2RepCT,300.0,Hulk,Syringe pump,1,22.0,Acetate (Na),5.0,750.0,200.0,Glass,40.0,80.0,17.0,,22.0,0.1,yes,7.013496530592531,-3.7908297222317135,-4.10207740295945,-2.9692970607531426,-2.3351053258102947,1.6745684623279276,-1.3803651319707078,-1.2632435037397154,0.7365816290172447,-0.964466907726116,-0.4026804890928635,1.484928692562378,-0.3379898897090373,-0.7947068295784809,-1.821606246659648,7.18,0.87112025479219,94.80488045627467,2.1,64.09073882903145
84,NT2RepCT,300.0,Hulk,Syringe pump,1,22.0,Acetate (Na),5.0,750.0,200.0,Glass,40.0,80.0,17.0,,22.0,0.1,yes,7.013496530592531,-3.7908297222317135,-4.10207740295945,-2.9692970607531426,-2.3351053258102947,1.6745684623279276,-1.3803651319707078,-1.2632435037397154,0.7365816290172447,-0.964466907726116,-0.4026804890928635,1.484928692562378,-0.3379898897090373,-0.7947068295784809,-1.821606246659648,7.22,0.8241313776131767,88.23066135632071,2.2,58.69434676518782
84,NT2RepCT,300.0,Hulk,Syringe pump,1,22.0,Acetate (Na),5.0,750.0,200.0,Glass,40.0,80.0,17.0,,22.0,0.1,yes,7.013496530592531,-3.7908297222317135,-4.10207740295945,-2.9692970607531426,-2.3351053258102947,1.6745684623279276,-1.3803651319707078,-1.2632435037397154,0.7365816290172447,-0.964466907726116,-0.4026804890928635,1.484928692562378,-0.3379898897090373,-0.7947068295784809,-1.821606246659648,6.96,0.7477504675170026,73.09820000717386,1.5,44.59771491096966
84,NT2RepCT,300.0,Hulk,Syringe pump,1,22.0,Acetate (Na),5.0,750.0,200.0,Glass,40.0,80.0,17.0,,22.0,0.1,yes,7.013496530592531,-3.7908297222317135,-4.10207740295945,-2.9692970607531426,-2.3351053258102947,1.6745684623279276,-1.3803651319707078,-1.2632435037397154,0.7365816290172447,-0.964466907726116,-0.4026804890928635,1.484928692562378,-0.3379898897090373,-0.7947068295784809,-1.821606246659648,6.9,0.7485795171355091,135.67957227139598,3.7,78.94109279961229
84,NT2RepCT,300.0,Hulk,Syringe pump,1,22.0,Acetate (Na),5.0,750.0,200.0,Glass,40.0,80.0,17.0,,22.0,0.1,yes,7.013496530592531,-3.7908297222317135,-4.10207740295945,-2.9692970607531426,-2.3351053258102947,1.6745684623279276,-1.3803651319707078,-1.2632435037397154,0.7365816290172447,-0.964466907726116,-0.4026804890928635,1.484928692562378,-0.3379898897090373,-0.7947068295784809,-1.821606246659648,9.74,0.4736013833166571,75.24436147237701,1.9,29.289783113966056
88,NT2RepCT,300.0,Hulk,Syringe pump,1,22.0,Acetate (Na),5.0,750.0,0.0,Glass,38.0,50.0,17.0,,22.0,0.1,yes,7.013496530592531,-3.7908297222317135,-4.10207740295945,-2.9692970607531426,-2.3351053258102947,1.6745684623279276,-1.3803651319707078,-1.2632435037397154,0.7365816290172447,-0.964466907726116,-0.4026804890928635,1.484928692562378,-0.3379898897090373,-0.7947068295784809,-1.821606246659648,8.15,0.9854725653834268,83.84030092765566,1.9,59.7937252294155
88,NT2RepCT,300.0,Hulk,Syringe pump,1,22.0,Acetate (Na),5.0,750.0,0.0,Glass,38.0,50.0,17.0,,22.0,0.1,yes,7.013496530592531,-3.7908297222317135,-4.10207740295945,-2.9692970607531426,-2.3351053258102947,1.6745684623279276,-1.3803651319707078,-1.2632435037397154,0.7365816290172447,-0.964466907726116,-0.4026804890928635,1.484928692562378,-0.3379898897090373,-0.7947068295784809,-1.821606246659648,6.49,0.9309955191895578,93.40846425361975,1.2,65.36060669859273
88,NT2RepCT,300.0,Hulk,Syringe pump,1,22.0,Acetate (Na),5.0,750.0,0.0,Glass,38.0,50.0,17.0,,22.0,0.1,yes,7.013496530592531,-3.7908297222317135,-4.10207740295945,-2.9692970607531426,-2.3351053258102947,1.6745684623279276,-1.3803651319707078,-1.2632435037397154,0.7365816290172447,-0.964466907726116,-0.4026804890928635,1.484928692562378,-0.3379898897090373,-0.7947068295784809,-1.821606246659648,7.44,0.5907013630731102,97.8575640962412,3.1,48.17668077205924
88,NT2RepCT,300.0,Hulk,Syringe pump,1,22.0,Acetate (Na),5.0,750.0,0.0,Glass,38.0,50.0,17.0,,22.0,0.1,yes,7.013496530592531,-3.7908297222317135,-4.10207740295945,-2.9692970607531426,-2.3351053258102947,1.6745684623279276,-1.3803651319707078,-1.2632435037397154,0.7365816290172447,-0.964466907726116,-0.4026804890928635,1.484928692562378,-0.3379898897090373,-0.7947068295784809,-1.821606246659648,8.7,1.2830632876332917,105.99900043915554,3.1,101.14995313782532
88,NT2RepCT,300.0,Hulk,Syringe pump,1,22.0,Acetate (Na),5.0,750.0,0.0,Glass,38.0,50.0,17.0,,22.0,0.1,yes,7.013496530592531,-3.7908297222317135,-4.10207740295945,-2.9692970607531426,-2.3351053258102947,1.6745684623279276,-1.3803651319707078,-1.2632435037397154,0.7365816290172447,-0.964466907726116,-0.4026804890928635,1.484928692562378,-0.3379898897090373,-0.7947068295784809,-1.821606246659648,8.06,1.3212133668407433,120.54476080000607,2.9,115.06352508680943
88,NT2RepCT,300.0,Hulk,Syringe pump,1,22.0,Acetate (Na),5.0,750.0,0.0,Glass,38.0,50.0,17.0,,22.0,0.1,yes,7.013496530592531,-3.7908297222317135,-4.10207740295945,-2.9692970607531426,-2.3351053258102947,1.6745684623279276,-1.3803651319707078,-1.2632435037397154,0.7365816290172447,-0.964466907726116,-0.4026804890928635,1.484928692562378,-0.3379898897090373,-0.7947068295784809,-1.821606246659648,11.45,1.0893651670689504,65.20785091981695,2.0,54.39530866098874
88,NT2RepCT,300.0,Hulk,Syringe pump,1,22.0,Acetate (Na),5.0,750.0,0.0,Glass,38.0,50.0,17.0,,22.0,0.1,yes,7.013496530592531,-3.7908297222317135,-4.10207740295945,-2.9692970607531426,-2.3351053258102947,1.6745684623279276,-1.3803651319707078,-1.2632435037397154,0.7365816290172447,-0.964466907726116,-0.4026804890928635,1.484928692562378,-0.3379898897090373,-0.7947068295784809,-1.821606246659648,10.67,1.4285970917873434,88.3186082878336,2.4,91.6230101567884
88,NT2RepCT,300.0,Hulk,Syringe pump,1,22.0,Acetate (Na),5.0,750.0,0.0,Glass,38.0,50.0,17.0,,22.0,0.1,yes,7.013496530592531,-3.7908297222317135,-4.10207740295945,-2.9692970607531426,-2.3351053258102947,1.6745684623279276,-1.3803651319707078,-1.2632435037397154,0.7365816290172447,-0.964466907726116,-0.4026804890928635,1.484928692562378,-0.3379898897090373,-0.7947068295784809,-1.821606246659648,7.92,0.991374742419782,114.29183426725038,1.7,89.77922042529943
88,NT2RepCT,300.0,Hulk,Syringe pump,1,22.0,Acetate (Na),5.0,750.0,0.0,Glass,38.0,50.0,17.0,,22.0,0.1,yes,7.013496530592531,-3.7908297222317135,-4.10207740295945,-2.9692970607531426,-2.3351053258102947,1.6745684623279276,-1.3803651319707078,-1.2632435037397154,0.7365816290172447,-0.964466907726116,-0.4026804890928635,1.484928692562378,-0.3379898897090373,-0.7947068295784809,-1.821606246659648,8.44,0.5498944949129707,78.1132217606679,3.1,40.16509668835933
88,NT2RepCT,300.0,Hulk,Syringe pump,1,22.0,Acetate (Na),5.0,750.0,0.0,Glass,38.0,50.0,17.0,,22.0,0.1,yes,7.013496530592531,-3.7908297222317135,-4.10207740295945,-2.9692970607531426,-2.3351053258102947,1.6745684623279276,-1.3803651319707078,-1.2632435037397154,0.7365816290172447,-0.964466907726116,-0.4026804890928635,1.484928692562378,-0.3379898897090373,-0.7947068295784809,-1.821606246659648,7.29,1.4237987770769436,166.70221058318052,4.0,178.4312500822884
9,NT2RepCT,290.0,Hulk,Syringe pump,1,22.0,Acetate (Na),5.0,750.0,0.0,Glass,60.0,50.0,17.0,,21.5,0.1,yes,7.013496530592531,-3.7908297222317135,-4.10207740295945,-2.9692970607531426,-2.3351053258102947,1.6745684623279276,-1.3803651319707078,-1.2632435037397154,0.7365816290172447,-0.964466907726116,-0.4026804890928635,1.484928692562378,-0.3379898897090373,-0.7947068295784809,-1.821606246659648,14.29,0.1160672030288689,115.89757603698752,4.1,11.264889668296528
9,NT2RepCT,290.0,Hulk,Syringe pump,1,22.0,Acetate (Na),5.0,750.0,0.0,Glass,60.0,50.0,17.0,,21.5,0.1,yes,7.013496530592531,-3.7908297222317135,-4.10207740295945,-2.9692970607531426,-2.3351053258102947,1.6745684623279276,-1.3803651319707078,-1.2632435037397154,0.7365816290172447,-0.964466907726116,-0.4026804890928635,1.484928692562378,-0.3379898897090373,-0.7947068295784809,-1.821606246659648,18.18,1.6697292261338406,64.78650798206041,2.7,102.88284133008707
9,NT2RepCT,290.0,Hulk,Syringe pump,1,22.0,Acetate (Na),5.0,750.0,0.0,Glass,60.0,50.0,17.0,,21.5,0.1,yes,7.013496530592531,-3.7908297222317135,-4.10207740295945,-2.9692970607531426,-2.3351053258102947,1.6745684623279276,-1.3803651319707078,-1.2632435037397154,0.7365816290172447,-0.964466907726116,-0.4026804890928635,1.484928692562378,-0.3379898897090373,-0.7947068295784809,-1.821606246659648,17.28,0.0688411494162506,83.78263844108967,2.7,4.387716750203982
9,NT2RepCT,290.0,Hulk,Syringe pump,1,22.0,Acetate (Na),5.0,750.0,0.0,Glass,60.0,50.0,17.0,,21.5,0.1,yes,7.013496530592531,-3.7908297222317135,-4.10207740295945,-2.9692970607531426,-2.3351053258102947,1.6745684623279276,-1.3803651319707078,-1.2632435037397154,0.7365816290172447,-0.964466907726116,-0.4026804890928635,1.484928692562378,-0.3379898897090373,-0.7947068295784809,-1.821606246659648,16.26,2.0867286156778646,89.64267585916264,3.0,150.793476425378
9,NT2RepCT,290.0,Hulk,Syringe pump,1,22.0,Acetate (Na),5.0,750.0,0.0,Glass,60.0,50.0,17.0,,21.5,0.1,yes,7.013496530592531,-3.7908297222317135,-4.10207740295945,-2.9692970607531426,-2.3351053258102947,1.6745684623279276,-1.3803651319707078,-1.2632435037397154,0.7365816290172447,-0.964466907726116,-0.4026804890928635,1.484928692562378,-0.3379898897090373,-0.7947068295784809,-1.821606246659648,18.16,2.248097834152905,82.75294916883121,2.4,146.03881089393045
9,NT2RepCT,290.0,Hulk,Syringe pump,1,22.0,Acetate (Na),5.0,750.0,0.0,Glass,60.0,50.0,17.0,,21.5,0.1,yes,7.013496530592531,-3.7908297222317135,-4.10207740295945,-2.9692970607531426,-2.3351053258102947,1.6745684623279276,-1.3803651319707078,-1.2632435037397154,0.7365816290172447,-0.964466907726116,-0.4026804890928635,1.484928692562378,-0.3379898897090373,-0.7947068295784809,-1.821606246659648,18.64,1.2684355550417172,60.69568663840567,1.5,75.52076248725507
9,NT2RepCT,290.0,Hulk,Syringe pump,1,22.0,Acetate (Na),5.0,750.0,0.0,Glass,60.0,50.0,17.0,,21.5,0.1,yes,7.013496530592531,-3.7908297222317135,-4.10207740295945,-2.9692970607531426,-2.3351053258102947,1.6745684623279276,-1.3803651319707078,-1.2632435037397154,0.7365816290172447,-0.964466907726116,-0.4026804890928635,1.484928692562378,-0.3379898897090373,-0.7947068295784809,-1.821606246659648,17.84,1.46858959172392,63.35293423986878,1.9,93.1331462229536
9,NT2RepCT,290.0,Hulk,Syringe pump,1,22.0,Acetate (Na),5.0,750.0,0.0,Glass,60.0,50.0,17.0,,21.5,0.1,yes,7.013496530592531,-3.7908297222317135,-4.10207740295945,-2.9692970607531426,-2.3351053258102947,1.6745684623279276,-1.3803651319707078,-1.2632435037397154,0.7365816290172447,-0.964466907726116,-0.4026804890928635,1.484928692562378,-0.3379898897090373,-0.7947068295784809,-1.821606246659648,19.94,0.1800888642043876,59.506021371286245,2.3,9.97103596170448
9,NT2RepCT,290.0,Hulk,Syringe pump,1,22.0,Acetate (Na),5.0,750.0,0.0,Glass,60.0,50.0,17.0,,21.5,0.1,yes,7.013496530592531,-3.7908297222317135,-4.10207740295945,-2.9692970607531426,-2.3351053258102947,1.6745684623279276,-1.3803651319707078,-1.2632435037397154,0.7365816290172447,-0.964466907726116,-0.4026804890928635,1.484928692562378,-0.3379898897090373,-0.7947068295784809,-1.821606246659648,22.73,1.4079289428076254,47.89584098625386,1.9,56.7591678482986
9,NT2RepCT,290.0,Hulk,Syringe pump,1,22.0,Acetate (Na),5.0,750.0,0.0,Glass,60.0,50.0,17.0,,21.5,0.1,yes,7.013496530592531,-3.7908297222317135,-4.10207740295945,-2.9692970607531426,-2.3351053258102947,1.6745684623279276,-1.3803651319707078,-1.2632435037397154,0.7365816290172447,-0.964466907726116,-0.4026804890928635,1.484928692562378,-0.3379898897090373,-0.7947068295784809,-1.821606246659648,15.25,1.9502557544757035,108.11426336769048,2.6,170.9621928352702
AR2,A3IA,197.0,Venom,Syringe pump,1,21.9,Acetate (Na),5.0,750.0,0.0,Glass,150.0,60.0,45.0,,21.9,0.17,yes,8.592079741852926,-2.700894999720614,-3.547426323087345,-3.822950142185724,-0.4673777012869061,1.8335749344424257,-2.1712090683758967,-1.6713390338342045,1.2473765574805644,1.0820051952153398,-0.7951583195080875,-2.008339426623896,-0.504809568252209,-0.111406965281099,0.4582205470061594,23.0,1.19,147.0,2.64,137.0
AR3,A3IA,197.0,Venom,Syringe pump,1,21.9,Acetate (Na),5.0,750.0,0.0,Glass,150.0,60.0,45.0,,21.9,0.17,yes,8.592079741852926,-2.700894999720614,-3.547426323087345,-3.822950142185724,-0.4673777012869061,1.8335749344424257,-2.1712090683758967,-1.6713390338342045,1.2473765574805644,1.0820051952153398,-0.7951583195080875,-2.008339426623896,-0.504809568252209,-0.111406965281099,0.4582205470061594,28.0,1.18,134.0,2.19,121.0
B1,A3IA,205.0,Hulk,HPLC pump,1,22.0,Acetate (Na),5.0,750.0,0.0,PEEK tubing,100.0,100.0,65.0,16.0,22.0,0.13,yes,8.592079741852926,-2.700894999720614,-3.547426323087345,-3.822950142185724,-0.4673777012869061,1.8335749344424257,-2.1712090683758967,-1.6713390338342045,1.2473765574805644,1.0820051952153398,-0.7951583195080875,-2.008339426623896,-0.504809568252209,-0.111406965281099,0.4582205470061594,24.0,1.87,59.0,1.87,90.0
B10,A3IA,175.7,Venom,Syringe pump,1,22.0,Acetate (Na),5.0,750.0,0.0,Glass,150.0,60.0,45.0,,21.9,0.22,discontinous,8.592079741852926,-2.700894999720614,-3.547426323087345,-3.822950142185724,-0.4673777012869061,1.8335749344424257,-2.1712090683758967,-1.6713390338342045,1.2473765574805644,1.0820051952153398,-0.7951583195080875,-2.008339426623896,-0.504809568252209,-0.111406965281099,0.4582205470061594,26.5,1.228522,94.11953,1.89,88.73989
B101,A3IA,197.0,Venom,HPLC pump,1,22.0,Acetate (Na),5.0,750.0,0.0,PEEK tubing,75.0,100.0,35.0,24.338493233700003,21.9,0.2,yes,8.592079741852926,-2.700894999720614,-3.547426323087345,-3.822950142185724,-0.4673777012869061,1.8335749344424257,-2.1712090683758967,-1.6713390338342045,1.2473765574805644,1.0820051952153398,-0.7951583195080875,-2.008339426623896,-0.504809568252209,-0.111406965281099,0.4582205470061594,26.0,0.1059809234337819,84.17475154295349,1.7,6.351205268306761
B101,A3IA,197.0,Venom,HPLC pump,1,22.0,Acetate (Na),5.0,750.0,0.0,PEEK tubing,75.0,100.0,35.0,24.338493233700003,21.9,0.2,yes,8.592079741852926,-2.700894999720614,-3.547426323087345,-3.822950142185724,-0.4673777012869061,1.8335749344424257,-2.1712090683758967,-1.6713390338342045,1.2473765574805644,1.0820051952153398,-0.7951583195080875,-2.008339426623896,-0.504809568252209,-0.111406965281099,0.4582205470061594,18.8,0.0587378398603142,92.25773996689504,2.7,3.670880017002996
B101,A3IA,197.0,Venom,HPLC pump,1,22.0,Acetate (Na),5.0,750.0,0.0,PEEK tubing,75.0,100.0,35.0,24.338493233700003,21.9,0.2,yes,8.592079741852926,-2.700894999720614,-3.547426323087345,-3.822950142185724,-0.4673777012869061,1.8335749344424257,-2.1712090683758967,-1.6713390338342045,1.2473765574805644,1.0820051952153398,-0.7951583195080875,-2.008339426623896,-0.504809568252209,-0.111406965281099,0.4582205470061594,15.6,1.43147792706334,128.85748193471505,3.4,156.70748607883215
B101,A3IA,197.0,Venom,HPLC pump,1,22.0,Acetate (Na),5.0,750.0,0.0,PEEK tubing,75.0,100.0,35.0,24.338493233700003,21.9,0.2,yes,8.592079741852926,-2.700894999720614,-3.547426323087345,-3.822950142185724,-0.4673777012869061,1.8335749344424257,-2.1712090683758967,-1.6713390338342045,1.2473765574805644,1.0820051952153398,-0.7951583195080875,-2.008339426623896,-0.504809568252209,-0.111406965281099,0.4582205470061594,21.0,0.1253868732653102,104.16190824114832,2.7,11.447222330663347
B101,A3IA,197.0,Venom,HPLC pump,1,22.0,Acetate (Na),5.0,750.0,0.0,PEEK tubing,75.0,100.0,35.0,24.338493233700003,21.9,0.2,yes,8.592079741852926,-2.700894999720614,-3.547426323087345,-3.822950142185724,-0.4673777012869061,1.8335749344424257,-2.1712090683758967,-1.6713390338342045,1.2473765574805644,1.0820051952153398,-0.7951583195080875,-2.008339426623896,-0.504809568252209,-0.111406965281099,0.4582205470061594,17.8,1.520831875218717,118.395002505225,2.9,148.44704866779415
B101,A3IA,197.0,Venom,HPLC pump,1,22.0,Acetate (Na),5.0,750.0,0.0,PEEK tubing,75.0,100.0,35.0,24.338493233700003,21.9,0.2,yes,8.592079741852926,-2.700894999720614,-3.547426323087345,-3.822950142185724,-0.4673777012869061,1.8335749344424257,-2.1712090683758967,-1.6713390338342045,1.2473765574805644,1.0820051952153398,-0.7951583195080875,-2.008339426623896,-0.504809568252209,-0.111406965281099,0.4582205470061594,13.02,0.6499876096545573,133.85409867668648,3.5,78.04987090953979
B101,A3IA,197.0,Venom,HPLC pump,1,22.0,Acetate (Na),5.0,750.0,0.0,PEEK tubing,75.0,100.0,35.0,24.338493233700003,21.9,0.2,yes,8.592079741852926,-2.700894999720614,-3.547426323087345,-3.822950142185724,-0.4673777012869061,1.8335749344424257,-2.1712090683758967,-1.6713390338342045,1.2473765574805644,1.0820051952153398,-0.7951583195080875,-2.008339426623896,-0.504809568252209,-0.111406965281099,0.4582205470061594,26.0,0.0655401445594842,124.83624028611064,2.7,4.675997018806856
B101,A3IA,197.0,Venom,HPLC pump,1,22.0,Acetate (Na),5.0,750.0,0.0,PEEK tubing,75.0,100.0,35.0,24.338493233700003,21.9,0.2,yes,8.592079741852926,-2.700894999720614,-3.547426323087345,-3.822950142185724,-0.4673777012869061,1.8335749344424257,-2.1712090683758967,-1.6713390338342045,1.2473765574805644,1.0820051952153398,-0.7951583195080875,-2.008339426623896,-0.504809568252209,-0.111406965281099,0.4582205470061594,12.6,0.8319208366302184,147.4274412887571,3.3,107.53380752447802
B101,A3IA,197.0,Venom,HPLC pump,1,22.0,Acetate (Na),5.0,750.0,0.0,PEEK tubing,75.0,100.0,35.0,24.338493233700003,21.9,0.2,yes,8.592079741852926,-2.700894999720614,-3.547426323087345,-3.822950142185724,-0.4673777012869061,1.8335749344424257,-2.1712090683758967,-1.6713390338342045,1.2473765574805644,1.0820051952153398,-0.7951583195080875,-2.008339426623896,-0.504809568252209,-0.111406965281099,0.4582205470061594,25.0,0.0708220074998512,109.56637793466936,2.2,4.624070743079285
B101,A3IA,197.0,Venom,HPLC pump,1,22.0,Acetate (Na),5.0,750.0,0.0,PEEK tubing,75.0,100.0,35.0,24.338493233700003,21.9,0.2,yes,8.592079741852926,-2.700894999720614,-3.547426323087345,-3.822950142185724,-0.4673777012869061,1.8335749344424257,-2.1712090683758967,-1.6713390338342045,1.2473765574805644,1.0820051952153398,-0.7951583195080875,-2.008339426623896,-0.504809568252209,-0.111406965281099,0.4582205470061594,17.4,1.4790671705036045,95.21780380132556,2.4,119.1674337427367
B102,A3IA,197.0,Venom,HPLC pump,1,22.0,Acetate (Na),5.0,750.0,0.0,PEEK tubing,75.0,100.0,40.0,31.5090408153,21.9,0.2,yes,8.592079741852926,-2.700894999720614,-3.547426323087345,-3.822950142185724,-0.4673777012869061,1.8335749344424257,-2.1712090683758967,-1.6713390338342045,1.2473765574805644,1.0820051952153398,-0.7951583195080875,-2.008339426623896,-0.504809568252209,-0.111406965281099,0.4582205470061594,16.3,0.0739934280850389,110.4152048884807,3.3,6.601024373523135
B102,A3IA,197.0,Venom,HPLC pump,1,22.0,Acetate (Na),5.0,750.0,0.0,PEEK tubing,75.0,100.0,40.0,31.5090408153,21.9,0.2,yes,8.592079741852926,-2.700894999720614,-3.547426323087345,-3.822950142185724,-0.4673777012869061,1.8335749344424257,-2.1712090683758967,-1.6713390338342045,1.2473765574805644,1.0820051952153398,-0.7951583195080875,-2.008339426623896,-0.504809568252209,-0.111406965281099,0.4582205470061594,15.5,1.3945412596337932,119.15995841160732,3.0,142.0427975748784
B102,A3IA,197.0,Venom,HPLC pump,1,22.0,Acetate (Na),5.0,750.0,0.0,PEEK tubing,75.0,100.0,40.0,31.5090408153,21.9,0.2,yes,8.592079741852926,-2.700894999720614,-3.547426323087345,-3.822950142185724,-0.4673777012869061,1.8335749344424257,-2.1712090683758967,-1.6713390338342045,1.2473765574805644,1.0820051952153398,-0.7951583195080875,-2.008339426623896,-0.504809568252209,-0.111406965281099,0.4582205470061594,16.3,1.2998940338119631,96.33505119068188,2.4,109.55572823977164
B102,A3IA,197.0,Venom,HPLC pump,1,22.0,Acetate (Na),5.0,750.0,0.0,PEEK tubing,75.0,100.0,40.0,31.5090408153,21.9,0.2,yes,8.592079741852926,-2.700894999720614,-3.547426323087345,-3.822950142185724,-0.4673777012869061,1.8335749344424257,-2.1712090683758967,-1.6713390338342045,1.2473765574805644,1.0820051952153398,-0.7951583195080875,-2.008339426623896,-0.504809568252209,-0.111406965281099,0.4582205470061594,13.7,1.3288138304786474,144.23302878121206,3.9,163.41533969633676
B102,A3IA,197.0,Venom,HPLC pump,1,22.0,Acetate (Na),5.0,750.0,0.0,PEEK tubing,75.0,100.0,40.0,31.5090408153,21.9,0.2,yes,8.592079741852926,-2.700894999720614,-3.547426323087345,-3.822950142185724,-0.4673777012869061,1.8335749344424257,-2.1712090683758967,-1.6713390338342045,1.2473765574805644,1.0820051952153398,-0.7951583195080875,-2.008339426623896,-0.504809568252209,-0.111406965281099,0.4582205470061594,14.5,0.7600728611875582,114.08008310726656,3.3,79.41588922942054
B102,A3IA,197.0,Venom,HPLC pump,1,22.0,Acetate (Na),5.0,750.0,0.0,PEEK tubing,75.0,100.0,40.0,31.5090408153,21.9,0.2,yes,8.592079741852926,-2.700894999720614,-3.547426323087345,-3.822950142185724,-0.4673777012869061,1.8335749344424257,-2.1712090683758967,-1.6713390338342045,1.2473765574805644,1.0820051952153398,-0.7951583195080875,-2.008339426623896,-0.504809568252209,-0.111406965281099,0.4582205470061594,25.5,0.0841774746757597,110.02101578076548,2.8,7.321753332604071
B102,A3IA,197.0,Venom,HPLC pump,1,22.0,Acetate (Na),5.0,750.0,0.0,PEEK tubing,75.0,100.0,40.0,31.5090408153,21.9,0.2,yes,8.592079741852926,-2.700894999720614,-3.547426323087345,-3.822950142185724,-0.4673777012869061,1.8335749344424257,-2.1712090683758967,-1.6713390338342045,1.2473765574805644,1.0820051952153398,-0.7951583195080875,-2.008339426623896,-0.504809568252209,-0.111406965281099,0.4582205470061594,28.6,0.0901535789016542,91.21406470185812,2.1,6.255915170795228
B102,A3IA,197.0,Venom,HPLC pump,1,22.0,Acetate (Na),5.0,750.0,0.0,PEEK tubing,75.0,100.0,40.0,31.5090408153,21.9,0.2,yes,8.592079741852926,-2.700894999720614,-3.547426323087345,-3.822950142185724,-0.4673777012869061,1.8335749344424257,-2.1712090683758967,-1.6713390338342045,1.2473765574805644,1.0820051952153398,-0.7951583195080875,-2.008339426623896,-0.504809568252209,-0.111406965281099,0.4582205470061594,29.0,0.1045091846473233,97.58431858082837,1.5,6.58375486661287
B102,A3IA,197.0,Venom,HPLC pump,1,22.0,Acetate (Na),5.0,750.0,0.0,PEEK tubing,75.0,100.0,40.0,31.5090408153,21.9,0.2,yes,8.592079741852926,-2.700894999720614,-3.547426323087345,-3.822950142185724,-0.4673777012869061,1.8335749344424257,-2.1712090683758967,-1.6713390338342045,1.2473765574805644,1.0820051952153398,-0.7951583195080875,-2.008339426623896,-0.504809568252209,-0.111406965281099,0.4582205470061594,17.0,0.0487049055721218,77.24008570489649,2.5,2.5748046450606217
B102,A3IA,197.0,Venom,HPLC pump,1,22.0,Acetate (Na),5.0,750.0,0.0,PEEK tubing,75.0,100.0,40.0,31.5090408153,21.9,0.2,yes,8.592079741852926,-2.700894999720614,-3.547426323087345,-3.822950142185724,-0.4673777012869061,1.8335749344424257,-2.1712090683758967,-1.6713390338342045,1.2473765574805644,1.0820051952153398,-0.7951583195080875,-2.008339426623896,-0.504809568252209,-0.111406965281099,0.4582205470061594,28.0,0.0766433872105383,106.42150242554536,2.4,5.40525307597517
B103,A3IA,197.0,Venom,HPLC pump,1,22.0,Acetate (Na),5.0,750.0,0.0,PEEK tubing,75.0,100.0,50.0,50.262780644100005,21.9,0.2,yes,8.592079741852926,-2.700894999720614,-3.547426323087345,-3.822950142185724,-0.4673777012869061,1.8335749344424257,-2.1712090683758967,-1.6713390338342045,1.2473765574805644,1.0820051952153398,-0.7951583195080875,-2.008339426623896,-0.504809568252209,-0.111406965281099,0.4582205470061594,32.0,0.0605784581631553,106.52636985100294,3.0,4.341224340044125
B103,A3IA,197.0,Venom,HPLC pump,1,22.0,Acetate (Na),5.0,750.0,0.0,PEEK tubing,75.0,100.0,50.0,50.262780644100005,21.9,0.2,yes,8.592079741852926,-2.700894999720614,-3.547426323087345,-3.822950142185724,-0.4673777012869061,1.8335749344424257,-2.1712090683758967,-1.6713390338342045,1.2473765574805644,1.0820051952153398,-0.7951583195080875,-2.008339426623896,-0.504809568252209,-0.111406965281099,0.4582205470061594,30.0,0.0730852051601177,119.85114182019296,2.6,5.439794418163024
B103,A3IA,197.0,Venom,HPLC pump,1,22.0,Acetate (Na),5.0,750.0,0.0,PEEK tubing,75.0,100.0,50.0,50.262780644100005,21.9,0.2,yes,8.592079741852926,-2.700894999720614,-3.547426323087345,-3.822950142185724,-0.4673777012869061,1.8335749344424257,-2.1712090683758967,-1.6713390338342045,1.2473765574805644,1.0820051952153398,-0.7951583195080875,-2.008339426623896,-0.504809568252209,-0.111406965281099,0.4582205470061594,32.0,0.0755823181619777,102.22594111876026,2.4,5.143058475671462
B103,A3IA,197.0,Venom,HPLC pump,1,22.0,Acetate (Na),5.0,750.0,0.0,PEEK tubing,75.0,100.0,50.0,50.262780644100005,21.9,0.2,yes,8.592079741852926,-2.700894999720614,-3.547426323087345,-3.822950142185724,-0.4673777012869061,1.8335749344424257,-2.1712090683758967,-1.6713390338342045,1.2473765574805644,1.0820051952153398,-0.7951583195080875,-2.008339426623896,-0.504809568252209,-0.111406965281099,0.4582205470061594,26.0,0.0737190279070688,95.68103237664874,2.4,4.873737308716911
B103,A3IA,197.0,Venom,HPLC pump,1,22.0,Acetate (Na),5.0,750.0,0.0,PEEK tubing,75.0,100.0,50.0,50.262780644100005,21.9,0.2,yes,8.592079741852926,-2.700894999720614,-3.547426323087345,-3.822950142185724,-0.4673777012869061,1.8335749344424257,-2.1712090683758967,-1.6713390338342045,1.2473765574805644,1.0820051952153398,-0.7951583195080875,-2.008339426623896,-0.504809568252209,-0.111406965281099,0.4582205470061594,17.9,1.2245765242142557,90.6497996233332,2.7,95.85799301339124
B103,A3IA,197.0,Venom,HPLC pump,1,22.0,Acetate (Na),5.0,750.0,0.0,PEEK tubing,75.0,100.0,50.0,50.262780644100005,21.9,0.2,yes,8.592079741852926,-2.700894999720614,-3.547426323087345,-3.822950142185724,-0.4673777012869061,1.8335749344424257,-2.1712090683758967,-1.6713390338342045,1.2473765574805644,1.0820051952153398,-0.7951583195080875,-2.008339426623896,-0.504809568252209,-0.111406965281099,0.4582205470061594,15.0,1.3350605659264705,141.1347555210465,3.6,162.12038803357896
B103,A3IA,197.0,Venom,HPLC pump,1,22.0,Acetate (Na),5.0,750.0,0.0,PEEK tubing,75.0,100.0,50.0,50.262780644100005,21.9,0.2,yes,8.592079741852926,-2.700894999720614,-3.547426323087345,-3.822950142185724,-0.4673777012869061,1.8335749344424257,-2.1712090683758967,-1.6713390338342045,1.2473765574805644,1.0820051952153398,-0.7951583195080875,-2.008339426623896,-0.504809568252209,-0.111406965281099,0.4582205470061594,18.9,1.3706935518739067,91.80844493637028,3.1,111.75850709992616
B103,A3IA,197.0,Venom,HPLC pump,1,22.0,Acetate (Na),5.0,750.0,0.0,PEEK tubing,75.0,100.0,50.0,50.262780644100005,21.9,0.2,yes,8.592079741852926,-2.700894999720614,-3.547426323087345,-3.822950142185724,-0.4673777012869061,1.8335749344424257,-2.1712090683758967,-1.6713390338342045,1.2473765574805644,1.0820051952153398,-0.7951583195080875,-2.008339426623896,-0.504809568252209,-0.111406965281099,0.4582205470061594,15.0,1.3180627487052332,136.67960547138182,3.9,159.99576012509263
B103,A3IA,197.0,Venom,HPLC pump,1,22.0,Acetate (Na),5.0,750.0,0.0,PEEK tubing,75.0,100.0,50.0,50.262780644100005,21.9,0.2,yes,8.592079741852926,-2.700894999720614,-3.547426323087345,-3.822950142185724,-0.4673777012869061,1.8335749344424257,-2.1712090683758967,-1.6713390338342045,1.2473765574805644,1.0820051952153398,-0.7951583195080875,-2.008339426623896,-0.504809568252209,-0.111406965281099,0.4582205470061594,16.0,1.17674077160402,116.01564761539908,3.0,122.8874122798678
B103,A3IA,197.0,Venom,HPLC pump,1,22.0,Acetate (Na),5.0,750.0,0.0,PEEK tubing,75.0,100.0,50.0,50.262780644100005,21.9,0.2,yes,8.592079741852926,-2.700894999720614,-3.547426323087345,-3.822950142185724,-0.4673777012869061,1.8335749344424257,-2.1712090683758967,-1.6713390338342045,1.2473765574805644,1.0820051952153398,-0.7951583195080875,-2.008339426623896,-0.504809568252209,-0.111406965281099,0.4582205470061594,20.0,0.6409697331740343,86.13529182110611,2.4,50.25892226204926
B104,A3IA,197.0,Venom,HPLC pump,1,22.0,Acetate (Na),5.0,750.0,0.0,PEEK tubing,75.0,100.0,65.0,67.2238835775,21.9,0.2,yes,8.592079741852926,-2.700894999720614,-3.547426323087345,-3.822950142185724,-0.4673777012869061,1.8335749344424257,-2.1712090683758967,-1.6713390338342045,1.2473765574805644,1.0820051952153398,-0.7951583195080875,-2.008339426623896,-0.504809568252209,-0.111406965281099,0.4582205470061594,25.0,0.0771320947205273,115.16465942412448,2.8,6.046568202278327
B104,A3IA,197.0,Venom,HPLC pump,1,22.0,Acetate (Na),5.0,750.0,0.0,PEEK tubing,75.0,100.0,65.0,67.2238835775,21.9,0.2,yes,8.592079741852926,-2.700894999720614,-3.547426323087345,-3.822950142185724,-0.4673777012869061,1.8335749344424257,-2.1712090683758967,-1.6713390338342045,1.2473765574805644,1.0820051952153398,-0.7951583195080875,-2.008339426623896,-0.504809568252209,-0.111406965281099,0.4582205470061594,29.0,0.573636185243328,71.39606722376227,2.1,42.006903475917404
B104,A3IA,197.0,Venom,HPLC pump,1,22.0,Acetate (Na),5.0,750.0,0.0,PEEK tubing,75.0,100.0,65.0,67.2238835775,21.9,0.2,yes,8.592079741852926,-2.700894999720614,-3.547426323087345,-3.822950142185724,-0.4673777012869061,1.8335749344424257,-2.1712090683758967,-1.6713390338342045,1.2473765574805644,1.0820051952153398,-0.7951583195080875,-2.008339426623896,-0.504809568252209,-0.111406965281099,0.4582205470061594,24.0,0.1002940630525894,128.66618326511116,2.7,9.39414088630841
B104,A3IA,197.0,Venom,HPLC pump,1,22.0,Acetate (Na),5.0,750.0,0.0,PEEK tubing,75.0,100.0,65.0,67.2238835775,21.9,0.2,yes,8.592079741852926,-2.700894999720614,-3.547426323087345,-3.822950142185724,-0.4673777012869061,1.8335749344424257,-2.1712090683758967,-1.6713390338342045,1.2473765574805644,1.0820051952153398,-0.7951583195080875,-2.008339426623896,-0.504809568252209,-0.111406965281099,0.4582205470061594,21.0,1.6013198486467055,104.03161050723924,2.6,144.5568684877849
B104,A3IA,197.0,Venom,HPLC pump,1,22.0,Acetate (Na),5.0,750.0,0.0,PEEK tubing,75.0,100.0,65.0,67.2238835775,21.9,0.2,yes,8.592079741852926,-2.700894999720614,-3.547426323087345,-3.822950142185724,-0.4673777012869061,1.8335749344424257,-2.1712090683758967,-1.6713390338342045,1.2473765574805644,1.0820051952153398,-0.7951583195080875,-2.008339426623896,-0.504809568252209,-0.111406965281099,0.4582205470061594,23.0,1.4931405709040475,76.99652593420777,2.0,99.41911367879854
B104,A3IA,197.0,Venom,HPLC pump,1,22.0,Acetate (Na),5.0,750.0,0.0,PEEK tubing,75.0,100.0,65.0,67.2238835775,21.9,0.2,yes,8.592079741852926,-2.700894999720614,-3.547426323087345,-3.822950142185724,-0.4673777012869061,1.8335749344424257,-2.1712090683758967,-1.6713390338342045,1.2473765574805644,1.0820051952153398,-0.7951583195080875,-2.008339426623896,-0.504809568252209,-0.111406965281099,0.4582205470061594,23.0,0.1608446063994409,74.85498034380406,2.1,11.74654393054636
B104,A3IA,197.0,Venom,HPLC pump,1,22.0,Acetate (Na),5.0,750.0,0.0,PEEK tubing,75.0,100.0,65.0,67.2238835775,21.9,0.2,yes,8.592079741852926,-2.700894999720614,-3.547426323087345,-3.822950142185724,-0.4673777012869061,1.8335749344424257,-2.1712090683758967,-1.6713390338342045,1.2473765574805644,1.0820051952153398,-0.7951583195080875,-2.008339426623896,-0.504809568252209,-0.111406965281099,0.4582205470061594,22.0,0.9658007626310774,70.20321909123287,2.4,69.44338296540195
B104,A3IA,197.0,Venom,HPLC pump,1,22.0,Acetate (Na),5.0,750.0,0.0,PEEK tubing,75.0,100.0,65.0,67.2238835775,21.9,0.2,yes,8.592079741852926,-2.700894999720614,-3.547426323087345,-3.822950142185724,-0.4673777012869061,1.8335749344424257,-2.1712090683758967,-1.6713390338342045,1.2473765574805644,1.0820051952153398,-0.7951583195080875,-2.008339426623896,-0.504809568252209,-0.111406965281099,0.4582205470061594,27.0,0.1038123631897465,62.04531232620504,1.5,5.219700099983233
B104,A3IA,197.0,Venom,HPLC pump,1,22.0,Acetate (Na),5.0,750.0,0.0,PEEK tubing,75.0,100.0,65.0,67.2238835775,21.9,0.2,yes,8.592079741852926,-2.700894999720614,-3.547426323087345,-3.822950142185724,-0.4673777012869061,1.8335749344424257,-2.1712090683758967,-1.6713390338342045,1.2473765574805644,1.0820051952153398,-0.7951583195080875,-2.008339426623896,-0.504809568252209,-0.111406965281099,0.4582205470061594,17.0,1.4398447733182147,135.65464186154298,3.8,170.41952617509253
B104,A3IA,197.0,Venom,HPLC pump,1,22.0,Acetate (Na),5.0,750.0,0.0,PEEK tubing,75.0,100.0,65.0,67.2238835775,21.9,0.2,yes,8.592079741852926,-2.700894999720614,-3.547426323087345,-3.822950142185724,-0.4673777012869061,1.8335749344424257,-2.1712090683758967,-1.6713390338342045,1.2473765574805644,1.0820051952153398,-0.7951583195080875,-2.008339426623896,-0.504809568252209,-0.111406965281099,0.4582205470061594,22.0,0.0843776435639668,95.583749939205,2.4,6.026390625714366
B106,A3IA,197.0,Venom,HPLC pump,1,22.0,Acetate (Na),5.0,750.0,0.0,PEEK tubing,75.0,100.0,20.0,18.2711068185,22.3,0.21,yes,8.592079741852926,-2.700894999720614,-3.547426323087345,-3.822950142185724,-0.4673777012869061,1.8335749344424257,-2.1712090683758967,-1.6713390338342045,1.2473765574805644,1.0820051952153398,-0.7951583195080875,-2.008339426623896,-0.504809568252209,-0.111406965281099,0.4582205470061594,7.08,0.5050352018536672,259.3454918854307,6.5,120.31939865243498
B106,A3IA,197.0,Venom,HPLC pump,1,22.0,Acetate (Na),5.0,750.0,0.0,PEEK tubing,75.0,100.0,20.0,18.2711068185,22.3,0.21,yes,8.592079741852926,-2.700894999720614,-3.547426323087345,-3.822950142185724,-0.4673777012869061,1.8335749344424257,-2.1712090683758967,-1.6713390338342045,1.2473765574805644,1.0820051952153398,-0.7951583195080875,-2.008339426623896,-0.504809568252209,-0.111406965281099,0.4582205470061594,9.0,0.5683070944204307,160.05752845805205,3.8,83.96143481491049
B106,A3IA,197.0,Venom,HPLC pump,1,22.0,Acetate (Na),5.0,750.0,0.0,PEEK tubing,75.0,100.0,20.0,18.2711068185,22.3,0.21,yes,8.592079741852926,-2.700894999720614,-3.547426323087345,-3.822950142185724,-0.4673777012869061,1.8335749344424257,-2.1712090683758967,-1.6713390338342045,1.2473765574805644,1.0820051952153398,-0.7951583195080875,-2.008339426623896,-0.504809568252209,-0.111406965281099,0.4582205470061594,11.0,1.2714373476546244,157.66409533405997,4.4,173.22884187996857
B106,A3IA,197.0,Venom,HPLC pump,1,22.0,Acetate (Na),5.0,750.0,0.0,PEEK tubing,75.0,100.0,20.0,18.2711068185,22.3,0.21,yes,8.592079741852926,-2.700894999720614,-3.547426323087345,-3.822950142185724,-0.4673777012869061,1.8335749344424257,-2.1712090683758967,-1.6713390338342045,1.2473765574805644,1.0820051952153398,-0.7951583195080875,-2.008339426623896,-0.504809568252209,-0.111406965281099,0.4582205470061594,12.0,1.1759105393833942,122.25875999020388,3.2,122.89331506012068
B106,A3IA,197.0,Venom,HPLC pump,1,22.0,Acetate (Na),5.0,750.0,0.0,PEEK tubing,75.0,100.0,20.0,18.2711068185,22.3,0.21,yes,8.592079741852926,-2.700894999720614,-3.547426323087345,-3.822950142185724,-0.4673777012869061,1.8335749344424257,-2.1712090683758967,-1.6713390338342045,1.2473765574805644,1.0820051952153398,-0.7951583195080875,-2.008339426623896,-0.504809568252209,-0.111406965281099,0.4582205470061594,14.0,1.3765693999480475,106.08748816895648,2.7,125.71868183961638
B106,A3IA,197.0,Venom,HPLC pump,1,22.0,Acetate (Na),5.0,750.0,0.0,PEEK tubing,75.0,100.0,20.0,18.2711068185,22.3,0.21,yes,8.592079741852926,-2.700894999720614,-3.547426323087345,-3.822950142185724,-0.4673777012869061,1.8335749344424257,-2.1712090683758967,-1.6713390338342045,1.2473765574805644,1.0820051952153398,-0.7951583195080875,-2.008339426623896,-0.504809568252209,-0.111406965281099,0.4582205470061594,9.2,1.1800176975312937,186.1926300971552,4.9,187.0985670374021
B106,A3IA,197.0,Venom,HPLC pump,1,22.0,Acetate (Na),5.0,750.0,0.0,PEEK tubing,75.0,100.0,20.0,18.2711068185,22.3,0.21,yes,8.592079741852926,-2.700894999720614,-3.547426323087345,-3.822950142185724,-0.4673777012869061,1.8335749344424257,-2.1712090683758967,-1.6713390338342045,1.2473765574805644,1.0820051952153398,-0.7951583195080875,-2.008339426623896,-0.504809568252209,-0.111406965281099,0.4582205470061594,9.2,0.8361256956325094,157.55226184076017,4.3,120.32264687281328
B106,A3IA,197.0,Venom,HPLC pump,1,22.0,Acetate (Na),5.0,750.0,0.0,PEEK tubing,75.0,100.0,20.0,18.2711068185,22.3,0.21,yes,8.592079741852926,-2.700894999720614,-3.547426323087345,-3.822950142185724,-0.4673777012869061,1.8335749344424257,-2.1712090683758967,-1.6713390338342045,1.2473765574805644,1.0820051952153398,-0.7951583195080875,-2.008339426623896,-0.504809568252209,-0.111406965281099,0.4582205470061594,11.0,1.3090617291288973,146.76979479310782,3.9,160.82009538245472
