Repository: eriklidb/Explainable-AI-for-Recombinant-Spider-Silk-Review

# Explainable AI for Recombinant Spider Silk: Spinning Parameters and Sequence Effects

## About
Materials concerning the work "Explainable AI for Recombinant Spider Silk: Spinning Parameters and Sequence Effects". Supplementary material referenced in the report can be found in "supplementary.pdf".
The Spidrospin dataset containing the data for the artificial spider silk experiments and fibers is as of this moment confidential, and can unfortunately not be shared. The PLM vector embeddings however, are shared. Given the dataset (or a similar one tabular dataset recording spidroin processing parameters), all the experiments can be reproduced by utilizing a virtual environment and

File: data/spinning_data_embeddings_pca.csv (part 11 of 26)
Sample number,Protein,concentration (mg/ml),Spinning device,Extrusion device,Number of baths,Temperature SB,Spinning Buffer,SB pH,SB conc. (mM),NaCl (mM),Capillery type,Capillery size (um),Reeling speed (rpm),Flow rate (ul/min),pumppressure (bar),Temp C (spinning),Humidity (spinning),Continous spinning,pca_1,pca_2,pca_3,pca_4,pca_5,pca_6,pca_7,pca_8,pca_9,pca_10,pca_11,pca_12,pca_13,pca_14,pca_15,Diameter (µm),Strain (mm/mm),Strength (MPa),Youngs Modulus (GPa),Toughness Modulus (MJ m-3)
B106,A3IA,197.0,Venom,HPLC pump,1,22.0,Acetate (Na),5.0,750.0,0.0,PEEK tubing,75.0,100.0,20.0,18.2711068185,22.3,0.21,yes,8.592079741852926,-2.700894999720614,-3.547426323087345,-3.822950142185724,-0.4673777012869061,1.8335749344424257,-2.1712090683758967,-1.6713390338342045,1.2473765574805644,1.0820051952153398,-0.7951583195080875,-2.008339426623896,-0.504809568252209,-0.111406965281099,0.4582205470061594,14.0,1.220027791739349,87.42848744686898,2.6,94.58058032628512
B106,A3IA,197.0,Venom,HPLC pump,1,22.0,Acetate (Na),5.0,750.0,0.0,PEEK tubing,75.0,100.0,20.0,18.2711068185,22.3,0.21,yes,8.592079741852926,-2.700894999720614,-3.547426323087345,-3.822950142185724,-0.4673777012869061,1.8335749344424257,-2.1712090683758967,-1.6713390338342045,1.2473765574805644,1.0820051952153398,-0.7951583195080875,-2.008339426623896,-0.504809568252209,-0.111406965281099,0.4582205470061594,9.6,1.007654986522911,149.91248949996418,3.8,132.88734952098156
B107,A3IA,197.0,Venom,HPLC pump,1,22.0,Acetate (Na),5.0,750.0,0.0,PEEK tubing,75.0,100.0,30.0,28.6132427535,22.3,0.21,yes,8.592079741852926,-2.700894999720614,-3.547426323087345,-3.822950142185724,-0.4673777012869061,1.8335749344424257,-2.1712090683758967,-1.6713390338342045,1.2473765574805644,1.0820051952153398,-0.7951583195080875,-2.008339426623896,-0.504809568252209,-0.111406965281099,0.4582205470061594,17.0,0.1103805480205999,66.26885810532299,2.0,6.299160317869288
B107,A3IA,197.0,Venom,HPLC pump,1,22.0,Acetate (Na),5.0,750.0,0.0,PEEK tubing,75.0,100.0,30.0,28.6132427535,22.3,0.21,yes,8.592079741852926,-2.700894999720614,-3.547426323087345,-3.822950142185724,-0.4673777012869061,1.8335749344424257,-2.1712090683758967,-1.6713390338342045,1.2473765574805644,1.0820051952153398,-0.7951583195080875,-2.008339426623896,-0.504809568252209,-0.111406965281099,0.4582205470061594,26.0,1.0862672737914547,60.07645180520409,2.0,65.58624825416963
B107,A3IA,197.0,Venom,HPLC pump,1,22.0,Acetate (Na),5.0,750.0,0.0,PEEK tubing,75.0,100.0,30.0,28.6132427535,22.3,0.21,yes,8.592079741852926,-2.700894999720614,-3.547426323087345,-3.822950142185724,-0.4673777012869061,1.8335749344424257,-2.1712090683758967,-1.6713390338342045,1.2473765574805644,1.0820051952153398,-0.7951583195080875,-2.008339426623896,-0.504809568252209,-0.111406965281099,0.4582205470061594,24.0,0.0469991130383364,71.26469834399194,2.1,2.024754586398928
B107,A3IA,197.0,Venom,HPLC pump,1,22.0,Acetate (Na),5.0,750.0,0.0,PEEK tubing,75.0,100.0,30.0,28.6132427535,22.3,0.21,yes,8.592079741852926,-2.700894999720614,-3.547426323087345,-3.822950142185724,-0.4673777012869061,1.8335749344424257,-2.1712090683758967,-1.6713390338342045,1.2473765574805644,1.0820051952153398,-0.7951583195080875,-2.008339426623896,-0.504809568252209,-0.111406965281099,0.4582205470061594,13.4,1.5186284272066723,115.53344145391678,3.3,148.41502738700075
B107,A3IA,197.0,Venom,HPLC pump,1,22.0,Acetate (Na),5.0,750.0,0.0,PEEK tubing,75.0,100.0,30.0,28.6132427535,22.3,0.21,yes,8.592079741852926,-2.700894999720614,-3.547426323087345,-3.822950142185724,-0.4673777012869061,1.8335749344424257,-2.1712090683758967,-1.6713390338342045,1.2473765574805644,1.0820051952153398,-0.7951583195080875,-2.008339426623896,-0.504809568252209,-0.111406965281099,0.4582205470061594,15.06,1.560621977324982,95.95700602366983,2.6,125.02855176138613
B107,A3IA,197.0,Venom,HPLC pump,1,22.0,Acetate (Na),5.0,750.0,0.0,PEEK tubing,75.0,100.0,30.0,28.6132427535,22.3,0.21,yes,8.592079741852926,-2.700894999720614,-3.547426323087345,-3.822950142185724,-0.4673777012869061,1.8335749344424257,-2.1712090683758967,-1.6713390338342045,1.2473765574805644,1.0820051952153398,-0.7951583195080875,-2.008339426623896,-0.504809568252209,-0.111406965281099,0.4582205470061594,13.5,1.232885310908964,54.09706643789745,3.5,115.81053355956216
B107,A3IA,197.0,Venom,HPLC pump,1,22.0,Acetate (Na),5.0,750.0,0.0,PEEK tubing,75.0,100.0,30.0,28.6132427535,22.3,0.21,yes,8.592079741852926,-2.700894999720614,-3.547426323087345,-3.822950142185724,-0.4673777012869061,1.8335749344424257,-2.1712090683758967,-1.6713390338342045,1.2473765574805644,1.0820051952153398,-0.7951583195080875,-2.008339426623896,-0.504809568252209,-0.111406965281099,0.4582205470061594,13.0,0.9410528383421723,113.25232197603374,3.6,101.02736006472328
B107,A3IA,197.0,Venom,HPLC pump,1,22.0,Acetate (Na),5.0,750.0,0.0,PEEK tubing,75.0,100.0,30.0,28.6132427535,22.3,0.21,yes,8.592079741852926,-2.700894999720614,-3.547426323087345,-3.822950142185724,-0.4673777012869061,1.8335749344424257,-2.1712090683758967,-1.6713390338342045,1.2473765574805644,1.0820051952153398,-0.7951583195080875,-2.008339426623896,-0.504809568252209,-0.111406965281099,0.4582205470061594,15.0,1.3043811686436206,85.37099441661371,2.6,100.11605201482551
B107,A3IA,197.0,Venom,HPLC pump,1,22.0,Acetate (Na),5.0,750.0,0.0,PEEK tubing,75.0,100.0,30.0,28.6132427535,22.3,0.21,yes,8.592079741852926,-2.700894999720614,-3.547426323087345,-3.822950142185724,-0.4673777012869061,1.8335749344424257,-2.1712090683758967,-1.6713390338342045,1.2473765574805644,1.0820051952153398,-0.7951583195080875,-2.008339426623896,-0.504809568252209,-0.111406965281099,0.4582205470061594,14.4,1.3254488003747895,101.07677458001788,2.9,117.27067497176174
B108,A3IA,197.0,Venom,HPLC pump,1,22.0,Acetate (Na),5.0,750.0,0.0,PEEK tubing,75.0,100.0,35.0,34.887471887400004,22.3,0.21,yes,8.592079741852926,-2.700894999720614,-3.547426323087345,-3.822950142185724,-0.4673777012869061,1.8335749344424257,-2.1712090683758967,-1.6713390338342045,1.2473765574805644,1.0820051952153398,-0.7951583195080875,-2.008339426623896,-0.504809568252209,-0.111406965281099,0.4582205470061594,13.0,1.5252207124788788,133.1556176072574,3.6,174.81736591434404
B108,A3IA,197.0,Venom,HPLC pump,1,22.0,Acetate (Na),5.0,750.0,0.0,PEEK tubing,75.0,100.0,35.0,34.887471887400004,22.3,0.21,yes,8.592079741852926,-2.700894999720614,-3.547426323087345,-3.822950142185724,-0.4673777012869061,1.8335749344424257,-2.1712090683758967,-1.6713390338342045,1.2473765574805644,1.0820051952153398,-0.7951583195080875,-2.008339426623896,-0.504809568252209,-0.111406965281099,0.4582205470061594,17.0,1.3550362976406534,81.05130138989318,2.0,99.37657893172094
B108,A3IA,197.0,Venom,HPLC pump,1,22.0,Acetate (Na),5.0,750.0,0.0,PEEK tubing,75.0,100.0,35.0,34.887471887400004,22.3,0.21,yes,8.592079741852926,-2.700894999720614,-3.547426323087345,-3.822950142185724,-0.4673777012869061,1.8335749344424257,-2.1712090683758967,-1.6713390338342045,1.2473765574805644,1.0820051952153398,-0.7951583195080875,-2.008339426623896,-0.504809568252209,-0.111406965281099,0.4582205470061594,27.0,0.2269509102125951,60.15014154760879,2.0,13.21024799787962
B108,A3IA,197.0,Venom,HPLC pump,1,22.0,Acetate (Na),5.0,750.0,0.0,PEEK tubing,75.0,100.0,35.0,34.887471887400004,22.3,0.21,yes,8.592079741852926,-2.700894999720614,-3.547426323087345,-3.822950142185724,-0.4673777012869061,1.8335749344424257,-2.1712090683758967,-1.6713390338342045,1.2473765574805644,1.0820051952153398,-0.7951583195080875,-2.008339426623896,-0.504809568252209,-0.111406965281099,0.4582205470061594,16.5,1.3601135430781253,85.33099435113668,2.6,104.06561973452716
B108,A3IA,197.0,Venom,HPLC pump,1,22.0,Acetate (Na),5.0,750.0,0.0,PEEK tubing,75.0,100.0,35.0,34.887471887400004,22.3,0.21,yes,8.592079741852926,-2.700894999720614,-3.547426323087345,-3.822950142185724,-0.4673777012869061,1.8335749344424257,-2.1712090683758967,-1.6713390338342045,1.2473765574805644,1.0820051952153398,-0.7951583195080875,-2.008339426623896,-0.504809568252209,-0.111406965281099,0.4582205470061594,16.0,1.472668365633458,95.51211418422794,2.4,124.4535813416919
B108,A3IA,197.0,Venom,HPLC pump,1,22.0,Acetate (Na),5.0,750.0,0.0,PEEK tubing,75.0,100.0,35.0,34.887471887400004,22.3,0.21,yes,8.592079741852926,-2.700894999720614,-3.547426323087345,-3.822950142185724,-0.4673777012869061,1.8335749344424257,-2.1712090683758967,-1.6713390338342045,1.2473765574805644,1.0820051952153398,-0.7951583195080875,-2.008339426623896,-0.504809568252209,-0.111406965281099,0.4582205470061594,15.5,1.1638336029942105,91.13697621351548,2.6,94.80419614989508
B108,A3IA,197.0,Venom,HPLC pump,1,22.0,Acetate (Na),5.0,750.0,0.0,PEEK tubing,75.0,100.0,35.0,34.887471887400004,22.3,0.21,yes,8.592079741852926,-2.700894999720614,-3.547426323087345,-3.822950142185724,-0.4673777012869061,1.8335749344424257,-2.1712090683758967,-1.6713390338342045,1.2473765574805644,1.0820051952153398,-0.7951583195080875,-2.008339426623896,-0.504809568252209,-0.111406965281099,0.4582205470061594,16.0,1.4738367039462246,90.55264721380564,2.6,115.0968312945196
B108,A3IA,197.0,Venom,HPLC pump,1,22.0,Acetate (Na),5.0,750.0,0.0,PEEK tubing,75.0,100.0,35.0,34.887471887400004,22.3,0.21,yes,8.592079741852926,-2.700894999720614,-3.547426323087345,-3.822950142185724,-0.4673777012869061,1.8335749344424257,-2.1712090683758967,-1.6713390338342045,1.2473765574805644,1.0820051952153398,-0.7951583195080875,-2.008339426623896,-0.504809568252209,-0.111406965281099,0.4582205470061594,12.6,1.4770623902983882,152.95299294869432,4.5,195.58747227029363
B108,A3IA,197.0,Venom,HPLC pump,1,22.0,Acetate (Na),5.0,750.0,0.0,PEEK tubing,75.0,100.0,35.0,34.887471887400004,22.3,0.21,yes,8.592079741852926,-2.700894999720614,-3.547426323087345,-3.822950142185724,-0.4673777012869061,1.8335749344424257,-2.1712090683758967,-1.6713390338342045,1.2473765574805644,1.0820051952153398,-0.7951583195080875,-2.008339426623896,-0.504809568252209,-0.111406965281099,0.4582205470061594,15.0,1.3691094142645075,102.8813202853264,3.0,124.33582787165908
B108,A3IA,197.0,Venom,HPLC pump,1,22.0,Acetate (Na),5.0,750.0,0.0,PEEK tubing,75.0,100.0,35.0,34.887471887400004,22.3,0.21,yes,8.592079741852926,-2.700894999720614,-3.547426323087345,-3.822950142185724,-0.4673777012869061,1.8335749344424257,-2.1712090683758967,-1.6713390338342045,1.2473765574805644,1.0820051952153398,-0.7951583195080875,-2.008339426623896,-0.504809568252209,-0.111406965281099,0.4582205470061594,13.5,0.0651380458586242,131.145699113033,3.8,6.365059505422533
B109,A3IA,197.0,Venom,HPLC pump,1,22.0,Acetate (Na),5.0,750.0,0.0,PEEK tubing,75.0,100.0,40.0,42.402757333500006,22.3,0.21,yes,8.592079741852926,-2.700894999720614,-3.547426323087345,-3.822950142185724,-0.4673777012869061,1.8335749344424257,-2.1712090683758967,-1.6713390338342045,1.2473765574805644,1.0820051952153398,-0.7951583195080875,-2.008339426623896,-0.504809568252209,-0.111406965281099,0.4582205470061594,14.7,1.0386422259491377,120.132734763382,3.8,115.3405049267834
B109,A3IA,197.0,Venom,HPLC pump,1,22.0,Acetate (Na),5.0,750.0,0.0,PEEK tubing,75.0,100.0,40.0,42.402757333500006,22.3,0.21,yes,8.592079741852926,-2.700894999720614,-3.547426323087345,-3.822950142185724,-0.4673777012869061,1.8335749344424257,-2.1712090683758967,-1.6713390338342045,1.2473765574805644,1.0820051952153398,-0.7951583195080875,-2.008339426623896,-0.504809568252209,-0.111406965281099,0.4582205470061594,16.1,1.349993548963368,94.5748147973003,2.7,113.40755454632978
B109,A3IA,197.0,Venom,HPLC pump,1,22.0,Acetate (Na),5.0,750.0,0.0,PEEK tubing,75.0,100.0,40.0,42.402757333500006,22.3,0.21,yes,8.592079741852926,-2.700894999720614,-3.547426323087345,-3.822950142185724,-0.4673777012869061,1.8335749344424257,-2.1712090683758967,-1.6713390338342045,1.2473765574805644,1.0820051952153398,-0.7951583195080875,-2.008339426623896,-0.504809568252209,-0.111406965281099,0.4582205470061594,15.9,1.4503217080859612,103.75645720364048,3.0,132.06342681410536
B109,A3IA,197.0,Venom,HPLC pump,1,22.0,Acetate (Na),5.0,750.0,0.0,PEEK tubing,75.0,100.0,40.0,42.402757333500006,22.3,0.21,yes,8.592079741852926,-2.700894999720614,-3.547426323087345,-3.822950142185724,-0.4673777012869061,1.8335749344424257,-2.1712090683758967,-1.6713390338342045,1.2473765574805644,1.0820051952153398,-0.7951583195080875,-2.008339426623896,-0.504809568252209,-0.111406965281099,0.4582205470061594,15.0,1.6167913133898577,117.5084659405166,3.0,161.94819140717215
B109,A3IA,197.0,Venom,HPLC pump,1,22.0,Acetate (Na),5.0,750.0,0.0,PEEK tubing,75.0,100.0,40.0,42.402757333500006,22.3,0.21,yes,8.592079741852926,-2.700894999720614,-3.547426323087345,-3.822950142185724,-0.4673777012869061,1.8335749344424257,-2.1712090683758967,-1.6713390338342045,1.2473765574805644,1.0820051952153398,-0.7951583195080875,-2.008339426623896,-0.504809568252209,-0.111406965281099,0.4582205470061594,18.0,1.5273712467687413,82.72932888191939,2.6,110.08833575757671
B109,A3IA,197.0,Venom,HPLC pump,1,22.0,Acetate (Na),5.0,750.0,0.0,PEEK tubing,75.0,100.0,40.0,42.402757333500006,22.3,0.21,yes,8.592079741852926,-2.700894999720614,-3.547426323087345,-3.822950142185724,-0.4673777012869061,1.8335749344424257,-2.1712090683758967,-1.6713390338342045,1.2473765574805644,1.0820051952153398,-0.7951583195080875,-2.008339426623896,-0.504809568252209,-0.111406965281099,0.4582205470061594,16.8,0.9099536786616969,79.65452274855566,2.6,73.33697057435666
B109,A3IA,197.0,Venom,HPLC pump,1,22.0,Acetate (Na),5.0,750.0,0.0,PEEK tubing,75.0,100.0,40.0,42.402757333500006,22.3,0.21,yes,8.592079741852926,-2.700894999720614,-3.547426323087345,-3.822950142185724,-0.4673777012869061,1.8335749344424257,-2.1712090683758967,-1.6713390338342045,1.2473765574805644,1.0820051952153398,-0.7951583195080875,-2.008339426623896,-0.504809568252209,-0.111406965281099,0.4582205470061594,17.8,1.1482539682539683,70.71615188903722,2.0,73.91385284167927
B109,A3IA,197.0,Venom,HPLC pump,1,22.0,Acetate (Na),5.0,750.0,0.0,PEEK tubing,75.0,100.0,40.0,42.402757333500006,22.3,0.21,yes,8.592079741852926,-2.700894999720614,-3.547426323087345,-3.822950142185724,-0.4673777012869061,1.8335749344424257,-2.1712090683758967,-1.6713390338342045,1.2473765574805644,1.0820051952153398,-0.7951583195080875,-2.008339426623896,-0.504809568252209,-0.111406965281099,0.4582205470061594,17.6,1.4304220333320958,83.54023232941961,2.0,102.50214160900424
B109,A3IA,197.0,Venom,HPLC pump,1,22.0,Acetate (Na),5.0,750.0,0.0,PEEK tubing,75.0,100.0,40.0,42.402757333500006,22.3,0.21,yes,8.592079741852926,-2.700894999720614,-3.547426323087345,-3.822950142185724,-0.4673777012869061,1.8335749344424257,-2.1712090683758967,-1.6713390338342045,1.2473765574805644,1.0820051952153398,-0.7951583195080875,-2.008339426623896,-0.504809568252209,-0.111406965281099,0.4582205470061594,16.2,1.4411357408735106,95.73345695494106,2.1,121.2533554170262
B11,A3IA,175.7,Venom,Syringe pump,1,22.0,Acetate (Na),5.0,750.0,0.0,Glass,150.0,60.0,45.0,,21.9,0.22,discontinous,8.592079741852926,-2.700894999720614,-3.547426323087345,-3.822950142185724,-0.4673777012869061,1.8335749344424257,-2.1712090683758967,-1.6713390338342045,1.2473765574805644,1.0820051952153398,-0.7951583195080875,-2.008339426623896,-0.504809568252209,-0.111406965281099,0.4582205470061594,24.4,1.243305,102.556,1.8,90.29266
B110,A3IA,197.0,Venom,HPLC pump,1,22.0,Acetate (Na),5.0,750.0,0.0,PEEK tubing,75.0,100.0,50.0,56.6749049238,22.3,0.21,yes,8.592079741852926,-2.700894999720614,-3.547426323087345,-3.822950142185724,-0.4673777012869061,1.8335749344424257,-2.1712090683758967,-1.6713390338342045,1.2473765574805644,1.0820051952153398,-0.7951583195080875,-2.008339426623896,-0.504809568252209,-0.111406965281099,0.4582205470061594,17.9,1.6053763120525115,98.65633488850658,2.8,137.796766612959
B110,A3IA,197.0,Venom,HPLC pump,1,22.0,Acetate (Na),5.0,750.0,0.0,PEEK tubing,75.0,100.0,50.0,56.6749049238,22.3,0.21,yes,8.592079741852926,-2.700894999720614,-3.547426323087345,-3.822950142185724,-0.4673777012869061,1.8335749344424257,-2.1712090683758967,-1.6713390338342045,1.2473765574805644,1.0820051952153398,-0.7951583195080875,-2.008339426623896,-0.504809568252209,-0.111406965281099,0.4582205470061594,19.5,1.238112702582148,70.33770359558272,2.3,84.7571903706523
B110,A3IA,197.0,Venom,HPLC pump,1,22.0,Acetate (Na),5.0,750.0,0.0,PEEK tubing,75.0,100.0,50.0,56.6749049238,22.3,0.21,yes,8.592079741852926,-2.700894999720614,-3.547426323087345,-3.822950142185724,-0.4673777012869061,1.8335749344424257,-2.1712090683758967,-1.6713390338342045,1.2473765574805644,1.0820051952153398,-0.7951583195080875,-2.008339426623896,-0.504809568252209,-0.111406965281099,0.4582205470061594,19.0,1.659421438478304,85.58956054305449,2.5,123.0183253896358
B110,A3IA,197.0,Venom,HPLC pump,1,22.0,Acetate (Na),5.0,750.0,0.0,PEEK tubing,75.0,100.0,50.0,56.6749049238,22.3,0.21,yes,8.592079741852926,-2.700894999720614,-3.547426323087345,-3.822950142185724,-0.4673777012869061,1.8335749344424257,-2.1712090683758967,-1.6713390338342045,1.2473765574805644,1.0820051952153398,-0.7951583195080875,-2.008339426623896,-0.504809568252209,-0.111406965281099,0.4582205470061594,17.9,0.2583064850868697,90.0250018529181,2.7,21.950896017950445
B110,A3IA,197.0,Venom,HPLC pump,1,22.0,Acetate (Na),5.0,750.0,0.0,PEEK tubing,75.0,100.0,50.0,56.6749049238,22.3,0.21,yes,8.592079741852926,-2.700894999720614,-3.547426323087345,-3.822950142185724,-0.4673777012869061,1.8335749344424257,-2.1712090683758967,-1.6713390338342045,1.2473765574805644,1.0820051952153398,-0.7951583195080875,-2.008339426623896,-0.504809568252209,-0.111406965281099,0.4582205470061594,20.3,0.8201719471421748,86.58581962702121,2.5,67.65170043954205
B110,A3IA,197.0,Venom,HPLC pump,1,22.0,Acetate (Na),5.0,750.0,0.0,PEEK tubing,75.0,100.0,50.0,56.6749049238,22.3,0.21,yes,8.592079741852926,-2.700894999720614,-3.547426323087345,-3.822950142185724,-0.4673777012869061,1.8335749344424257,-2.1712090683758967,-1.6713390338342045,1.2473765574805644,1.0820051952153398,-0.7951583195080875,-2.008339426623896,-0.504809568252209,-0.111406965281099,0.4582205470061594,14.9,0.9869674582582346,93.88158747180204,2.7,82.88817852980648
B110,A3IA,197.0,Venom,HPLC pump,1,22.0,Acetate (Na),5.0,750.0,0.0,PEEK tubing,75.0,100.0,50.0,56.6749049238,22.3,0.21,yes,8.592079741852926,-2.700894999720614,-3.547426323087345,-3.822950142185724,-0.4673777012869061,1.8335749344424257,-2.1712090683758967,-1.6713390338342045,1.2473765574805644,1.0820051952153398,-0.7951583195080875,-2.008339426623896,-0.504809568252209,-0.111406965281099,0.4582205470061594,18.08,1.598000059463049,95.61308926057605,2.8,132.98481446923228
B110,A3IA,197.0,Venom,HPLC pump,1,22.0,Acetate (Na),5.0,750.0,0.0,PEEK tubing,75.0,100.0,50.0,56.6749049238,22.3,0.21,yes,8.592079741852926,-2.700894999720614,-3.547426323087345,-3.822950142185724,-0.4673777012869061,1.8335749344424257,-2.1712090683758967,-1.6713390338342045,1.2473765574805644,1.0820051952153398,-0.7951583195080875,-2.008339426623896,-0.504809568252209,-0.111406965281099,0.4582205470061594,16.9,1.2499328324792278,97.67745814081044,2.7,106.34063202079496
B110,A3IA,197.0,Venom,HPLC pump,1,22.0,Acetate (Na),5.0,750.0,0.0,PEEK tubing,75.0,100.0,50.0,56.6749049238,22.3,0.21,yes,8.592079741852926,-2.700894999720614,-3.547426323087345,-3.822950142185724,-0.4673777012869061,1.8335749344424257,-2.1712090683758967,-1.6713390338342045,1.2473765574805644,1.0820051952153398,-0.7951583195080875,-2.008339426623896,-0.504809568252209,-0.111406965281099,0.4582205470061594,17.5,1.3853980667750658,97.34447442281838,3.0,124.02135179105927
B111,A3IA,197.0,Venom,HPLC pump,1,22.0,Acetate (Na),5.0,750.0,0.0,PEEK tubing,75.0,100.0,50.0,76.4628583461,22.3,0.21,yes,8.592079741852926,-2.700894999720614,-3.547426323087345,-3.822950142185724,-0.4673777012869061,1.8335749344424257,-2.1712090683758967,-1.6713390338342045,1.2473765574805644,1.0820051952153398,-0.7951583195080875,-2.008339426623896,-0.504809568252209,-0.111406965281099,0.4582205470061594,21.0,0.1490560609517762,77.05590868611695,2.3,11.06146355437308
B111,A3IA,197.0,Venom,HPLC pump,1,22.0,Acetate (Na),5.0,750.0,0.0,PEEK tubing,75.0,100.0,50.0,76.4628583461,22.3,0.21,yes,8.592079741852926,-2.700894999720614,-3.547426323087345,-3.822950142185724,-0.4673777012869061,1.8335749344424257,-2.1712090683758967,-1.6713390338342045,1.2473765574805644,1.0820051952153398,-0.7951583195080875,-2.008339426623896,-0.504809568252209,-0.111406965281099,0.4582205470061594,20.0,0.0728220652539522,111.11236830819858,2.9,5.72578928364881
B111,A3IA,197.0,Venom,HPLC pump,1,22.0,Acetate (Na),5.0,750.0,0.0,PEEK tubing,75.0,100.0,50.0,76.4628583461,22.3,0.21,yes,8.592079741852926,-2.700894999720614,-3.547426323087345,-3.822950142185724,-0.4673777012869061,1.8335749344424257,-2.1712090683758967,-1.6713390338342045,1.2473765574805644,1.0820051952153398,-0.7951583195080875,-2.008339426623896,-0.504809568252209,-0.111406965281099,0.4582205470061594,32.0,0.130877750782367,82.69729388392662,1.6,8.469856943872925
B111,A3IA,197.0,Venom,HPLC pump,1,22.0,Acetate (Na),5.0,750.0,0.0,PEEK tubing,75.0,100.0,50.0,76.4628583461,22.3,0.21,yes,8.592079741852926,-2.700894999720614,-3.547426323087345,-3.822950142185724,-0.4673777012869061,1.8335749344424257,-2.1712090683758967,-1.6713390338342045,1.2473765574805644,1.0820051952153398,-0.7951583195080875,-2.008339426623896,-0.504809568252209,-0.111406965281099,0.4582205470061594,33.0,0.0956071317860464,72.22608572532035,1.8,5.613833294202901
B111,A3IA,197.0,Venom,HPLC pump,1,22.0,Acetate (Na),5.0,750.0,0.0,PEEK tubing,75.0,100.0,50.0,76.4628583461,22.3,0.21,yes,8.592079741852926,-2.700894999720614,-3.547426323087345,-3.822950142185724,-0.4673777012869061,1.8335749344424257,-2.1712090683758967,-1.6713390338342045,1.2473765574805644,1.0820051952153398,-0.7951583195080875,-2.008339426623896,-0.504809568252209,-0.111406965281099,0.4582205470061594,21.0,0.0804812259338167,96.73323398127629,2.5,5.590133061361673
B111,A3IA,197.0,Venom,HPLC pump,1,22.0,Acetate (Na),5.0,750.0,0.0,PEEK tubing,75.0,100.0,50.0,76.4628583461,22.3,0.21,yes,8.592079741852926,-2.700894999720614,-3.547426323087345,-3.822950142185724,-0.4673777012869061,1.8335749344424257,-2.1712090683758967,-1.6713390338342045,1.2473765574805644,1.0820051952153398,-0.7951583195080875,-2.008339426623896,-0.504809568252209,-0.111406965281099,0.4582205470061594,21.0,1.5855355770094748,85.74835259116242,2.3,119.90477748078057
B111,A3IA,197.0,Venom,HPLC pump,1,22.0,Acetate (Na),5.0,750.0,0.0,PEEK tubing,75.0,100.0,50.0,76.4628583461,22.3,0.21,yes,8.592079741852926,-2.700894999720614,-3.547426323087345,-3.822950142185724,-0.4673777012869061,1.8335749344424257,-2.1712090683758967,-1.6713390338342045,1.2473765574805644,1.0820051952153398,-0.7951583195080875,-2.008339426623896,-0.504809568252209,-0.111406965281099,0.4582205470061594,19.0,0.2329166583729771,93.83948266686218,3.1,22.300581140424367
B111,A3IA,197.0,Venom,HPLC pump,1,22.0,Acetate (Na),5.0,750.0,0.0,PEEK tubing,75.0,100.0,50.0,76.4628583461,22.3,0.21,yes,8.592079741852926,-2.700894999720614,-3.547426323087345,-3.822950142185724,-0.4673777012869061,1.8335749344424257,-2.1712090683758967,-1.6713390338342045,1.2473765574805644,1.0820051952153398,-0.7951583195080875,-2.008339426623896,-0.504809568252209,-0.111406965281099,0.4582205470061594,22.0,1.4275838365984188,73.55586400401742,2.3,99.97985161446454
B111,A3IA,197.0,Venom,HPLC pump,1,22.0,Acetate (Na),5.0,750.0,0.0,PEEK tubing,75.0,100.0,50.0,76.4628583461,22.3,0.21,yes,8.592079741852926,-2.700894999720614,-3.547426323087345,-3.822950142185724,-0.4673777012869061,1.8335749344424257,-2.1712090683758967,-1.6713390338342045,1.2473765574805644,1.0820051952153398,-0.7951583195080875,-2.008339426623896,-0.504809568252209,-0.111406965281099,0.4582205470061594,33.0,0.1253516940756885,72.1294411148816,1.6,7.238967990448683
B111,A3IA,197.0,Venom,HPLC pump,1,22.0,Acetate (Na),5.0,750.0,0.0,PEEK tubing,75.0,100.0,50.0,76.4628583461,22.3,0.21,yes,8.592079741852926,-2.700894999720614,-3.547426323087345,-3.822950142185724,-0.4673777012869061,1.8335749344424257,-2.1712090683758967,-1.6713390338342045,1.2473765574805644,1.0820051952153398,-0.7951583195080875,-2.008339426623896,-0.504809568252209,-0.111406965281099,0.4582205470061594,20.9,0.122514576902347,80.45290571336152,2.5,9.367805189177515
B112,A3IA,197.0,Venom,HPLC pump,1,22.0,Acetate (Na),4.8,750.0,2000.0,Glass,150.0,80.0,45.0,,22.3,0.21,yes,8.592079741852926,-2.700894999720614,-3.547426323087345,-3.822950142185724,-0.4673777012869061,1.8335749344424257,-2.1712090683758967,-1.6713390338342045,1.2473765574805644,1.0820051952153398,-0.7951583195080875,-2.008339426623896,-0.504809568252209,-0.111406965281099,0.4582205470061594,20.0,0.0296443868911246,79.30662166379388,3.1,1.368884096676641
B112,A3IA,197.0,Venom,HPLC pump,1,22.0,Acetate (Na),4.8,750.0,2000.0,Glass,150.0,80.0,45.0,,22.3,0.21,yes,8.592079741852926,-2.700894999720614,-3.547426323087345,-3.822950142185724,-0.4673777012869061,1.8335749344424257,-2.1712090683758967,-1.6713390338342045,1.2473765574805644,1.0820051952153398,-0.7951583195080875,-2.008339426623896,-0.504809568252209,-0.111406965281099,0.4582205470061594,21.0,0.0200920762804357,60.90037552035307,3.1,0.6743219652330895
B112,A3IA,197.0,Venom,HPLC pump,1,22.0,Acetate (Na),4.8,750.0,2000.0,Glass,150.0,80.0,45.0,,22.3,0.21,yes,8.592079741852926,-2.700894999720614,-3.547426323087345,-3.822950142185724,-0.4673777012869061,1.8335749344424257,-2.1712090683758967,-1.6713390338342045,1.2473765574805644,1.0820051952153398,-0.7951583195080875,-2.008339426623896,-0.504809568252209,-0.111406965281099,0.4582205470061594,22.0,0.0762840992872941,49.6229591665253,1.3,2.541919609270677
B112,A3IA,197.0,Venom,HPLC pump,1,22.0,Acetate (Na),4.8,750.0,2000.0,Glass,150.0,80.0,45.0,,22.3,0.21,yes,8.592079741852926,-2.700894999720614,-3.547426323087345,-3.822950142185724,-0.4673777012869061,1.8335749344424257,-2.1712090683758967,-1.6713390338342045,1.2473765574805644,1.0820051952153398,-0.7951583195080875,-2.008339426623896,-0.504809568252209,-0.111406965281099,0.4582205470061594,23.0,0.0343996189947016,65.77923740749006,2.3,1.262934482298434
B112,A3IA,197.0,Venom,HPLC pump,1,22.0,Acetate (Na),4.8,750.0,2000.0,Glass,150.0,80.0,45.0,,22.3,0.21,yes,8.592079741852926,-2.700894999720614,-3.547426323087345,-3.822950142185724,-0.4673777012869061,1.8335749344424257,-2.1712090683758967,-1.6713390338342045,1.2473765574805644,1.0820051952153398,-0.7951583195080875,-2.008339426623896,-0.504809568252209,-0.111406965281099,0.4582205470061594,23.0,0.0312022326755618,67.36484184469352,2.6,1.1441944610851755
B112,A3IA,197.0,Venom,HPLC pump,1,22.0,Acetate (Na),4.8,750.0,2000.0,Glass,150.0,80.0,45.0,,22.3,0.21,yes,8.592079741852926,-2.700894999720614,-3.547426323087345,-3.822950142185724,-0.4673777012869061,1.8335749344424257,-2.1712090683758967,-1.6713390338342045,1.2473765574805644,1.0820051952153398,-0.7951583195080875,-2.008339426623896,-0.504809568252209,-0.111406965281099,0.4582205470061594,22.0,0.0318783955836759,66.82305747258481,2.3,1.0562972508837447
B112,A3IA,197.0,Venom,HPLC pump,1,22.0,Acetate (Na),4.8,750.0,2000.0,Glass,150.0,80.0,45.0,,22.3,0.21,yes,8.592079741852926,-2.700894999720614,-3.547426323087345,-3.822950142185724,-0.4673777012869061,1.8335749344424257,-2.1712090683758967,-1.6713390338342045,1.2473765574805644,1.0820051952153398,-0.7951583195080875,-2.008339426623896,-0.504809568252209,-0.111406965281099,0.4582205470061594,22.0,0.0328633856010124,64.08746022015787,2.5,1.2658435925397182
B112,A3IA,197.0,Venom,HPLC pump,1,22.0,Acetate (Na),4.8,750.0,2000.0,Glass,150.0,80.0,45.0,,22.3,0.21,yes,8.592079741852926,-2.700894999720614,-3.547426323087345,-3.822950142185724,-0.4673777012869061,1.8335749344424257,-2.1712090683758967,-1.6713390338342045,1.2473765574805644,1.0820051952153398,-0.7951583195080875,-2.008339426623896,-0.504809568252209,-0.111406965281099,0.4582205470061594,22.0,0.0319346489497839,62.67668975930956,2.3,1.090778186826005
B112,A3IA,197.0,Venom,HPLC pump,1,22.0,Acetate (Na),4.8,750.0,2000.0,Glass,150.0,80.0,45.0,,22.3,0.21,yes,8.592079741852926,-2.700894999720614,-3.547426323087345,-3.822950142185724,-0.4673777012869061,1.8335749344424257,-2.1712090683758967,-1.6713390338342045,1.2473765574805644,1.0820051952153398,-0.7951583195080875,-2.008339426623896,-0.504809568252209,-0.111406965281099,0.4582205470061594,19.0,0.0300225955398369,104.16072922233762,4.2,1.7916096536817423
B112,A3IA,197.0,Venom,HPLC pump,1,22.0,Acetate (Na),4.8,750.0,2000.0,Glass,150.0,80.0,45.0,,22.3,0.21,yes,8.592079741852926,-2.700894999720614,-3.547426323087345,-3.822950142185724,-0.4673777012869061,1.8335749344424257,-2.1712090683758967,-1.6713390338342045,1.2473765574805644,1.0820051952153398,-0.7951583195080875,-2.008339426623896,-0.504809568252209,-0.111406965281099,0.4582205470061594,22.0,0.1063495047643549,56.38586045083347,2.4,5.36247202339826
B113,A3IA,197.0,Venom,HPLC pump,1,22.0,Acetate (Na),4.8,750.0,2000.0,Glass,150.0,120.0,45.0,,22.3,0.21,yes,8.592079741852926,-2.700894999720614,-3.547426323087345,-3.822950142185724,-0.4673777012869061,1.8335749344424257,-2.1712090683758967,-1.6713390338342045,1.2473765574805644,1.0820051952153398,-0.7951583195080875,-2.008339426623896,-0.504809568252209,-0.111406965281099,0.4582205470061594,23.0,0.0453698070998253,86.32484686262862,2.8,2.3690026267981183
B113,A3IA,197.0,Venom,HPLC pump,1,22.0,Acetate (Na),4.8,750.0,2000.0,Glass,150.0,120.0,45.0,,22.3,0.21,yes,8.592079741852926,-2.700894999720614,-3.547426323087345,-3.822950142185724,-0.4673777012869061,1.8335749344424257,-2.1712090683758967,-1.6713390338342045,1.2473765574805644,1.0820051952153398,-0.7951583195080875,-2.008339426623896,-0.504809568252209,-0.111406965281099,0.4582205470061594,23.0,0.054967511532166,77.10466705470861,2.3,2.8661869012791694
B113,A3IA,197.0,Venom,HPLC pump,1,22.0,Acetate (Na),4.8,750.0,2000.0,Glass,150.0,120.0,45.0,,22.3,0.21,yes,8.592079741852926,-2.700894999720614,-3.547426323087345,-3.822950142185724,-0.4673777012869061,1.8335749344424257,-2.1712090683758967,-1.6713390338342045,1.2473765574805644,1.0820051952153398,-0.7951583195080875,-2.008339426623896,-0.504809568252209,-0.111406965281099,0.4582205470061594,23.0,0.0378463974663499,74.66926547939619,2.9,1.8226558998229472
B113,A3IA,197.0,Venom,HPLC pump,1,22.0,Acetate (Na),4.8,750.0,2000.0,Glass,150.0,120.0,45.0,,22.3,0.21,yes,8.592079741852926,-2.700894999720614,-3.547426323087345,-3.822950142185724,-0.4673777012869061,1.8335749344424257,-2.1712090683758967,-1.6713390338342045,1.2473765574805644,1.0820051952153398,-0.7951583195080875,-2.008339426623896,-0.504809568252209,-0.111406965281099,0.4582205470061594,21.0,0.0636075236522,55.1131408939692,1.4,2.363142846489393
B113,A3IA,197.0,Venom,HPLC pump,1,22.0,Acetate (Na),4.8,750.0,2000.0,Glass,150.0,120.0,45.0,,22.3,0.21,yes,8.592079741852926,-2.700894999720614,-3.547426323087345,-3.822950142185724,-0.4673777012869061,1.8335749344424257,-2.1712090683758967,-1.6713390338342045,1.2473765574805644,1.0820051952153398,-0.7951583195080875,-2.008339426623896,-0.504809568252209,-0.111406965281099,0.4582205470061594,15.0,0.050320708613317,106.9879422302789,2.8,3.2553609681170594
B113,A3IA,197.0,Venom,HPLC pump,1,22.0,Acetate (Na),4.8,750.0,2000.0,Glass,150.0,120.0,45.0,,22.3,0.21,yes,8.592079741852926,-2.700894999720614,-3.547426323087345,-3.822950142185724,-0.4673777012869061,1.8335749344424257,-2.1712090683758967,-1.6713390338342045,1.2473765574805644,1.0820051952153398,-0.7951583195080875,-2.008339426623896,-0.504809568252209,-0.111406965281099,0.4582205470061594,23.0,0.0578393556347949,50.47740123502202,1.3,1.8447436339412424
B113,A3IA,197.0,Venom,HPLC pump,1,22.0,Acetate (Na),4.8,750.0,2000.0,Glass,150.0,120.0,45.0,,22.3,0.21,yes,8.592079741852926,-2.700894999720614,-3.547426323087345,-3.822950142185724,-0.4673777012869061,1.8335749344424257,-2.1712090683758967,-1.6713390338342045,1.2473765574805644,1.0820051952153398,-0.7951583195080875,-2.008339426623896,-0.504809568252209,-0.111406965281099,0.4582205470061594,16.0,0.0641656054507766,94.55927343430466,3.2,4.5629413623967325
B113,A3IA,197.0,Venom,HPLC pump,1,22.0,Acetate (Na),4.8,750.0,2000.0,Glass,150.0,120.0,45.0,,22.3,0.21,yes,8.592079741852926,-2.700894999720614,-3.547426323087345,-3.822950142185724,-0.4673777012869061,1.8335749344424257,-2.1712090683758967,-1.6713390338342045,1.2473765574805644,1.0820051952153398,-0.7951583195080875,-2.008339426623896,-0.504809568252209,-0.111406965281099,0.4582205470061594,16.0,0.0668931021994264,81.32628595500931,3.2,4.347581320808374
B113,A3IA,197.0,Venom,HPLC pump,1,22.0,Acetate (Na),4.8,750.0,2000.0,Glass,150.0,120.0,45.0,,22.3,0.21,yes,8.592079741852926,-2.700894999720614,-3.547426323087345,-3.822950142185724,-0.4673777012869061,1.8335749344424257,-2.1712090683758967,-1.6713390338342045,1.2473765574805644,1.0820051952153398,-0.7951583195080875,-2.008339426623896,-0.504809568252209,-0.111406965281099,0.4582205470061594,21.0,0.0543380217471032,40.83062682628128,1.3,1.5101597551105248
B113,A3IA,197.0,Venom,HPLC pump,1,22.0,Acetate (Na),4.8,750.0,2000.0,Glass,150.0,120.0,45.0,,22.3,0.21,yes,8.592079741852926,-2.700894999720614,-3.547426323087345,-3.822950142185724,-0.4673777012869061,1.8335749344424257,-2.1712090683758967,-1.6713390338342045,1.2473765574805644,1.0820051952153398,-0.7951583195080875,-2.008339426623896,-0.504809568252209,-0.111406965281099,0.4582205470061594,20.0,0.051504522798597,68.98214501245677,2.3,2.5178323072093898
B116,A3IA,270.0,Venom,Syringe pump,2,22.0,Acetate (Na),5.0,750.0,0.0,Glass,150.0,60.0,45.0,,21.8,0.1,yes,8.592079741852926,-2.700894999720614,-3.547426323087345,-3.822950142185724,-0.4673777012869061,1.8335749344424257,-2.1712090683758967,-1.6713390338342045,1.2473765574805644,1.0820051952153398,-0.7951583195080875,-2.008339426623896,-0.504809568252209,-0.111406965281099,0.4582205470061594,33.0,1.4201486849008602,120.65154790065208,2.2,129.75409587179325
B116,A3IA,270.0,Venom,Syringe pump,2,22.0,Acetate (Na),5.0,750.0,0.0,Glass,150.0,60.0,45.0,,21.8,0.1,yes,8.592079741852926,-2.700894999720614,-3.547426323087345,-3.822950142185724,-0.4673777012869061,1.8335749344424257,-2.1712090683758967,-1.6713390338342045,1.2473765574805644,1.0820051952153398,-0.7951583195080875,-2.008339426623896,-0.504809568252209,-0.111406965281099,0.4582205470061594,30.0,0.7976334951456312,152.25008015816024,2.2,94.79464449268148
B116,A3IA,270.0,Venom,Syringe pump,2,22.0,Acetate (Na),5.0,750.0,0.0,Glass,150.0,60.0,45.0,,21.8,0.1,yes,8.592079741852926,-2.700894999720614,-3.547426323087345,-3.822950142185724,-0.4673777012869061,1.8335749344424257,-2.1712090683758967,-1.6713390338342045,1.2473765574805644,1.0820051952153398,-0.7951583195080875,-2.008339426623896,-0.504809568252209,-0.111406965281099,0.4582205470061594,35.0,0.7810029716239052,103.72024482911216,1.7,61.68466739637972
B116,A3IA,270.0,Venom,Syringe pump,2,22.0,Acetate (Na),5.0,750.0,0.0,Glass,150.0,60.0,45.0,,21.8,0.1,yes,8.592079741852926,-2.700894999720614,-3.547426323087345,-3.822950142185724,-0.4673777012869061,1.8335749344424257,-2.1712090683758967,-1.6713390338342045,1.2473765574805644,1.0820051952153398,-0.7951583195080875,-2.008339426623896,-0.504809568252209,-0.111406965281099,0.4582205470061594,32.0,0.9055168921937516,142.5936527331506,1.8,97.79499589638309
B116,A3IA,270.0,Venom,Syringe pump,2,22.0,Acetate (Na),5.0,750.0,0.0,Glass,150.0,60.0,45.0,,21.8,0.1,yes,8.592079741852926,-2.700894999720614,-3.547426323087345,-3.822950142185724,-0.4673777012869061,1.8335749344424257,-2.1712090683758967,-1.6713390338342045,1.2473765574805644,1.0820051952153398,-0.7951583195080875,-2.008339426623896,-0.504809568252209,-0.111406965281099,0.4582205470061594,32.0,0.7551655760460043,135.20043313529473,1.7,78.53227204867154
B116,A3IA,270.0,Venom,Syringe pump,2,22.0,Acetate (Na),5.0,750.0,0.0,Glass,150.0,60.0,45.0,,21.8,0.1,yes,8.592079741852926,-2.700894999720614,-3.547426323087345,-3.822950142185724,-0.4673777012869061,1.8335749344424257,-2.1712090683758967,-1.6713390338342045,1.2473765574805644,1.0820051952153398,-0.7951583195080875,-2.008339426623896,-0.504809568252209,-0.111406965281099,0.4582205470061594,29.0,0.8505391873676104,168.31728688877783,1.6,109.6332337231676
B116,A3IA,270.0,Venom,Syringe pump,2,22.0,Acetate (Na),5.0,750.0,0.0,Glass,150.0,60.0,45.0,,21.8,0.1,yes,8.592079741852926,-2.700894999720614,-3.547426323087345,-3.822950142185724,-0.4673777012869061,1.8335749344424257,-2.1712090683758967,-1.6713390338342045,1.2473765574805644,1.0820051952153398,-0.7951583195080875,-2.008339426623896,-0.504809568252209,-0.111406965281099,0.4582205470061594,27.0,1.192703543545894,192.07728488163684,2.8,166.04643459435152
B116,A3IA,270.0,Venom,Syringe pump,2,22.0,Acetate (Na),5.0,750.0,0.0,Glass,150.0,60.0,45.0,,21.8,0.1,yes,8.592079741852926,-2.700894999720614,-3.547426323087345,-3.822950142185724,-0.4673777012869061,1.8335749344424257,-2.1712090683758967,-1.6713390338342045,1.2473765574805644,1.0820051952153398,-0.7951583195080875,-2.008339426623896,-0.504809568252209,-0.111406965281099,0.4582205470061594,33.0,0.8864870704471571,130.41217419021618,1.7,86.82031026299653
B116,A3IA,270.0,Venom,Syringe pump,2,22.0,Acetate (Na),5.0,750.0,0.0,Glass,150.0,60.0,45.0,,21.8,0.1,yes,8.592079741852926,-2.700894999720614,-3.547426323087345,-3.822950142185724,-0.4673777012869061,1.8335749344424257,-2.1712090683758967,-1.6713390338342045,1.2473765574805644,1.0820051952153398,-0.7951583195080875,-2.008339426623896,-0.504809568252209,-0.111406965281099,0.4582205470061594,45.0,1.3988833746898264,159.51935996860527,1.8,165.63186966306492
B116,A3IA,270.0,Venom,Syringe pump,2,22.0,Acetate (Na),5.0,750.0,0.0,Glass,150.0,60.0,45.0,,21.8,0.1,yes,8.592079741852926,-2.700894999720614,-3.547426323087345,-3.822950142185724,-0.4673777012869061,1.8335749344424257,-2.1712090683758967,-1.6713390338342045,1.2473765574805644,1.0820051952153398,-0.7951583195080875,-2.008339426623896,-0.504809568252209,-0.111406965281099,0.4582205470061594,30.0,0.6389879570444869,112.33310086881949,1.5,56.83307327884997
B117,A3IA,270.0,Venom,Syringe pump,2,22.0,Acetate (Na),5.0,750.0,0.0,Glass,150.0,60.0,45.0,,21.8,0.1,discontinous,8.592079741852926,-2.700894999720614,-3.547426323087345,-3.822950142185724,-0.4673777012869061,1.8335749344424257,-2.1712090683758967,-1.6713390338342045,1.2473765574805644,1.0820051952153398,-0.7951583195080875,-2.008339426623896,-0.504809568252209,-0.111406965281099,0.4582205470061594,21.0,0.5817369156516655,244.8304236510643,3.7,109.83802766023685
B117,A3IA,270.0,Venom,Syringe pump,2,22.0,Acetate (Na),5.0,750.0,0.0,Glass,150.0,60.0,45.0,,21.8,0.1,discontinous,8.592079741852926,-2.700894999720614,-3.547426323087345,-3.822950142185724,-0.4673777012869061,1.8335749344424257,-2.1712090683758967,-1.6713390338342045,1.2473765574805644,1.0820051952153398,-0.7951583195080875,-2.008339426623896,-0.504809568252209,-0.111406965281099,0.4582205470061594,33.0,0.9893605439483766,126.27836641799632,1.7,93.57516490228564
B117,A3IA,270.0,Venom,Syringe pump,2,22.0,Acetate (Na),5.0,750.0,0.0,Glass,150.0,60.0,45.0,,21.8,0.1,discontinous,8.592079741852926,-2.700894999720614,-3.547426323087345,-3.822950142185724,-0.4673777012869061,1.8335749344424257,-2.1712090683758967,-1.6713390338342045,1.2473765574805644,1.0820051952153398,-0.7951583195080875,-2.008339426623896,-0.504809568252209,-0.111406965281099,0.4582205470061594,34.0,0.8854382606453151,119.23386089703968,1.7,80.89636359170784
B117,A3IA,270.0,Venom,Syringe pump,2,22.0,Acetate (Na),5.0,750.0,0.0,Glass,150.0,60.0,45.0,,21.8,0.1,discontinous,8.592079741852926,-2.700894999720614,-3.547426323087345,-3.822950142185724,-0.4673777012869061,1.8335749344424257,-2.1712090683758967,-1.6713390338342045,1.2473765574805644,1.0820051952153398,-0.7951583195080875,-2.008339426623896,-0.504809568252209,-0.111406965281099,0.4582205470061594,36.0,0.8525685824810765,120.50914612228458,1.7,78.52584210747948
B117,A3IA,270.0,Venom,Syringe pump,2,22.0,Acetate (Na),5.0,750.0,0.0,Glass,150.0,60.0,45.0,,21.8,0.1,discontinous,8.592079741852926,-2.700894999720614,-3.547426323087345,-3.822950142185724,-0.4673777012869061,1.8335749344424257,-2.1712090683758967,-1.6713390338342045,1.2473765574805644,1.0820051952153398,-0.7951583195080875,-2.008339426623896,-0.504809568252209,-0.111406965281099,0.4582205470061594,34.0,1.3976212223501847,117.74133998469094,1.7,118.48207715487248
