Repository: eriklidb/Explainable-AI-for-Recombinant-Spider-Silk-Review

# Explainable AI for Recombinant Spider Silk: Spinning Parameters and Sequence Effects

## About
Materials concerning the work "Explainable AI for Recombinant Spider Silk: Spinning Parameters and Sequence Effects". Supplementary material referenced in the report can be found in "supplementary.pdf".
The Spidrospin dataset containing the data for the artificial spider silk experiments and fibers is as of this moment confidential, and can unfortunately not be shared. The PLM vector embeddings however, are shared. Given the dataset (or a similar one tabular dataset recording spidroin processing parameters), all the experiments can be reproduced by utilizing a virtual environment and

File: data/spinning_data_embeddings_pca.csv (part 12 of 26)
Sample number,Protein,concentration (mg/ml),Spinning device,Extrusion device,Number of baths,Temperature SB,Spinning Buffer,SB pH,SB conc. (mM),NaCl (mM),Capillery type,Capillery size (um),Reeling speed (rpm),Flow rate (ul/min),pumppressure (bar),Temp C (spinning),Humidity (spinning),Continous spinning,pca_1,pca_2,pca_3,pca_4,pca_5,pca_6,pca_7,pca_8,pca_9,pca_10,pca_11,pca_12,pca_13,pca_14,pca_15,Diameter (µm),Strain (mm/mm),Strength (MPa),Youngs Modulus (GPa),Toughness Modulus (MJ m-3)
B117,A3IA,270.0,Venom,Syringe pump,2,22.0,Acetate (Na),5.0,750.0,0.0,Glass,150.0,60.0,45.0,,21.8,0.1,discontinous,8.592079741852926,-2.700894999720614,-3.547426323087345,-3.822950142185724,-0.4673777012869061,1.8335749344424257,-2.1712090683758967,-1.6713390338342045,1.2473765574805644,1.0820051952153398,-0.7951583195080875,-2.008339426623896,-0.504809568252209,-0.111406965281099,0.4582205470061594,25.0,0.8102466980341096,163.5257605447276,2.9,103.18902979318078
B117,A3IA,270.0,Venom,Syringe pump,2,22.0,Acetate (Na),5.0,750.0,0.0,Glass,150.0,60.0,45.0,,21.8,0.1,discontinous,8.592079741852926,-2.700894999720614,-3.547426323087345,-3.822950142185724,-0.4673777012869061,1.8335749344424257,-2.1712090683758967,-1.6713390338342045,1.2473765574805644,1.0820051952153398,-0.7951583195080875,-2.008339426623896,-0.504809568252209,-0.111406965281099,0.4582205470061594,35.0,1.7734933529546293,125.91931660776444,1.9,156.12895355757496
B117,A3IA,270.0,Venom,Syringe pump,2,22.0,Acetate (Na),5.0,750.0,0.0,Glass,150.0,60.0,45.0,,21.8,0.1,discontinous,8.592079741852926,-2.700894999720614,-3.547426323087345,-3.822950142185724,-0.4673777012869061,1.8335749344424257,-2.1712090683758967,-1.6713390338342045,1.2473765574805644,1.0820051952153398,-0.7951583195080875,-2.008339426623896,-0.504809568252209,-0.111406965281099,0.4582205470061594,27.0,1.1292416872191298,124.97443453831178,2.0,104.8594685284763
B117,A3IA,270.0,Venom,Syringe pump,2,22.0,Acetate (Na),5.0,750.0,0.0,Glass,150.0,60.0,45.0,,21.8,0.1,discontinous,8.592079741852926,-2.700894999720614,-3.547426323087345,-3.822950142185724,-0.4673777012869061,1.8335749344424257,-2.1712090683758967,-1.6713390338342045,1.2473765574805644,1.0820051952153398,-0.7951583195080875,-2.008339426623896,-0.504809568252209,-0.111406965281099,0.4582205470061594,29.0,0.8150725554545094,167.68475480579286,2.3,105.46956523007748
B117,A3IA,270.0,Venom,Syringe pump,2,22.0,Acetate (Na),5.0,750.0,0.0,Glass,150.0,60.0,45.0,,21.8,0.1,discontinous,8.592079741852926,-2.700894999720614,-3.547426323087345,-3.822950142185724,-0.4673777012869061,1.8335749344424257,-2.1712090683758967,-1.6713390338342045,1.2473765574805644,1.0820051952153398,-0.7951583195080875,-2.008339426623896,-0.504809568252209,-0.111406965281099,0.4582205470061594,30.0,1.3960840525178928,153.96415767460087,2.1,154.7738844044487
B118,A3IA,270.0,Venom,Syringe pump,2,22.0,Acetate (Na),5.0,750.0,0.0,Glass,150.0,60.0,45.0,,21.8,0.1,discontinous,8.592079741852926,-2.700894999720614,-3.547426323087345,-3.822950142185724,-0.4673777012869061,1.8335749344424257,-2.1712090683758967,-1.6713390338342045,1.2473765574805644,1.0820051952153398,-0.7951583195080875,-2.008339426623896,-0.504809568252209,-0.111406965281099,0.4582205470061594,33.0,1.3500847711179815,133.65354509880302,1.6,135.37624381355232
B118,A3IA,270.0,Venom,Syringe pump,2,22.0,Acetate (Na),5.0,750.0,0.0,Glass,150.0,60.0,45.0,,21.8,0.1,discontinous,8.592079741852926,-2.700894999720614,-3.547426323087345,-3.822950142185724,-0.4673777012869061,1.8335749344424257,-2.1712090683758967,-1.6713390338342045,1.2473765574805644,1.0820051952153398,-0.7951583195080875,-2.008339426623896,-0.504809568252209,-0.111406965281099,0.4582205470061594,36.0,1.0447286560599156,120.00634421904384,1.4,95.71455406303016
B118,A3IA,270.0,Venom,Syringe pump,2,22.0,Acetate (Na),5.0,750.0,0.0,Glass,150.0,60.0,45.0,,21.8,0.1,discontinous,8.592079741852926,-2.700894999720614,-3.547426323087345,-3.822950142185724,-0.4673777012869061,1.8335749344424257,-2.1712090683758967,-1.6713390338342045,1.2473765574805644,1.0820051952153398,-0.7951583195080875,-2.008339426623896,-0.504809568252209,-0.111406965281099,0.4582205470061594,18.0,0.6612782029226236,205.79665492930533,3.1,105.25765844870789
B118,A3IA,270.0,Venom,Syringe pump,2,22.0,Acetate (Na),5.0,750.0,0.0,Glass,150.0,60.0,45.0,,21.8,0.1,discontinous,8.592079741852926,-2.700894999720614,-3.547426323087345,-3.822950142185724,-0.4673777012869061,1.8335749344424257,-2.1712090683758967,-1.6713390338342045,1.2473765574805644,1.0820051952153398,-0.7951583195080875,-2.008339426623896,-0.504809568252209,-0.111406965281099,0.4582205470061594,20.47,0.65387707301581,130.61221266238135,2.1,68.18384877468657
B118,A3IA,270.0,Venom,Syringe pump,2,22.0,Acetate (Na),5.0,750.0,0.0,Glass,150.0,60.0,45.0,,21.8,0.1,discontinous,8.592079741852926,-2.700894999720614,-3.547426323087345,-3.822950142185724,-0.4673777012869061,1.8335749344424257,-2.1712090683758967,-1.6713390338342045,1.2473765574805644,1.0820051952153398,-0.7951583195080875,-2.008339426623896,-0.504809568252209,-0.111406965281099,0.4582205470061594,17.8,0.7662926475986388,182.4201769079129,3.1,109.73542857039992
B118,A3IA,270.0,Venom,Syringe pump,2,22.0,Acetate (Na),5.0,750.0,0.0,Glass,150.0,60.0,45.0,,21.8,0.1,discontinous,8.592079741852926,-2.700894999720614,-3.547426323087345,-3.822950142185724,-0.4673777012869061,1.8335749344424257,-2.1712090683758967,-1.6713390338342045,1.2473765574805644,1.0820051952153398,-0.7951583195080875,-2.008339426623896,-0.504809568252209,-0.111406965281099,0.4582205470061594,16.0,0.4225511762615153,185.90272177159807,3.2,64.57538936560738
B118,A3IA,270.0,Venom,Syringe pump,2,22.0,Acetate (Na),5.0,750.0,0.0,Glass,150.0,60.0,45.0,,21.8,0.1,discontinous,8.592079741852926,-2.700894999720614,-3.547426323087345,-3.822950142185724,-0.4673777012869061,1.8335749344424257,-2.1712090683758967,-1.6713390338342045,1.2473765574805644,1.0820051952153398,-0.7951583195080875,-2.008339426623896,-0.504809568252209,-0.111406965281099,0.4582205470061594,25.0,1.183224099692687,233.38346400899607,3.2,206.5681801564656
B118,A3IA,270.0,Venom,Syringe pump,2,22.0,Acetate (Na),5.0,750.0,0.0,Glass,150.0,60.0,45.0,,21.8,0.1,discontinous,8.592079741852926,-2.700894999720614,-3.547426323087345,-3.822950142185724,-0.4673777012869061,1.8335749344424257,-2.1712090683758967,-1.6713390338342045,1.2473765574805644,1.0820051952153398,-0.7951583195080875,-2.008339426623896,-0.504809568252209,-0.111406965281099,0.4582205470061594,36.0,1.096223875870804,80.27660384318524,1.3,66.78829425361486
B118,A3IA,270.0,Venom,Syringe pump,2,22.0,Acetate (Na),5.0,750.0,0.0,Glass,150.0,60.0,45.0,,21.8,0.1,discontinous,8.592079741852926,-2.700894999720614,-3.547426323087345,-3.822950142185724,-0.4673777012869061,1.8335749344424257,-2.1712090683758967,-1.6713390338342045,1.2473765574805644,1.0820051952153398,-0.7951583195080875,-2.008339426623896,-0.504809568252209,-0.111406965281099,0.4582205470061594,25.0,1.2718228177182282,230.91502941065983,2.9,215.44872899577248
B118,A3IA,270.0,Venom,Syringe pump,2,22.0,Acetate (Na),5.0,750.0,0.0,Glass,150.0,60.0,45.0,,21.8,0.1,discontinous,8.592079741852926,-2.700894999720614,-3.547426323087345,-3.822950142185724,-0.4673777012869061,1.8335749344424257,-2.1712090683758967,-1.6713390338342045,1.2473765574805644,1.0820051952153398,-0.7951583195080875,-2.008339426623896,-0.504809568252209,-0.111406965281099,0.4582205470061594,31.0,1.5247384901075671,156.36049364530467,2.0,172.5821503671853
B119,A3IA,197.0,Venom,HPLC pump,2,22.0,Acetate (Na),5.0,750.0,0.0,PEEK tubing,100.0,143.0,60.0,18.615844683000002,21.8,0.1,discontinous,8.592079741852926,-2.700894999720614,-3.547426323087345,-3.822950142185724,-0.4673777012869061,1.8335749344424257,-2.1712090683758967,-1.6713390338342045,1.2473765574805644,1.0820051952153398,-0.7951583195080875,-2.008339426623896,-0.504809568252209,-0.111406965281099,0.4582205470061594,19.0,1.160074439488376,88.65499937383322,1.7,76.0130508765411
B119,A3IA,197.0,Venom,HPLC pump,2,22.0,Acetate (Na),5.0,750.0,0.0,PEEK tubing,100.0,143.0,60.0,18.615844683000002,21.8,0.1,discontinous,8.592079741852926,-2.700894999720614,-3.547426323087345,-3.822950142185724,-0.4673777012869061,1.8335749344424257,-2.1712090683758967,-1.6713390338342045,1.2473765574805644,1.0820051952153398,-0.7951583195080875,-2.008339426623896,-0.504809568252209,-0.111406965281099,0.4582205470061594,18.8,0.9548847840375126,91.42431995593284,1.9,65.5094018121576
B119,A3IA,197.0,Venom,HPLC pump,2,22.0,Acetate (Na),5.0,750.0,0.0,PEEK tubing,100.0,143.0,60.0,18.615844683000002,21.8,0.1,discontinous,8.592079741852926,-2.700894999720614,-3.547426323087345,-3.822950142185724,-0.4673777012869061,1.8335749344424257,-2.1712090683758967,-1.6713390338342045,1.2473765574805644,1.0820051952153398,-0.7951583195080875,-2.008339426623896,-0.504809568252209,-0.111406965281099,0.4582205470061594,17.0,0.8077235971575594,103.64134648758905,1.9,63.26801620728822
B119,A3IA,197.0,Venom,HPLC pump,2,22.0,Acetate (Na),5.0,750.0,0.0,PEEK tubing,100.0,143.0,60.0,18.615844683000002,21.8,0.1,discontinous,8.592079741852926,-2.700894999720614,-3.547426323087345,-3.822950142185724,-0.4673777012869061,1.8335749344424257,-2.1712090683758967,-1.6713390338342045,1.2473765574805644,1.0820051952153398,-0.7951583195080875,-2.008339426623896,-0.504809568252209,-0.111406965281099,0.4582205470061594,23.0,1.5966892325937638,60.429681746764494,1.3,65.40550384453975
B119,A3IA,197.0,Venom,HPLC pump,2,22.0,Acetate (Na),5.0,750.0,0.0,PEEK tubing,100.0,143.0,60.0,18.615844683000002,21.8,0.1,discontinous,8.592079741852926,-2.700894999720614,-3.547426323087345,-3.822950142185724,-0.4673777012869061,1.8335749344424257,-2.1712090683758967,-1.6713390338342045,1.2473765574805644,1.0820051952153398,-0.7951583195080875,-2.008339426623896,-0.504809568252209,-0.111406965281099,0.4582205470061594,19.0,1.3832300765767498,82.95540074698549,1.7,82.67694659164039
B119,A3IA,197.0,Venom,HPLC pump,2,22.0,Acetate (Na),5.0,750.0,0.0,PEEK tubing,100.0,143.0,60.0,18.615844683000002,21.8,0.1,discontinous,8.592079741852926,-2.700894999720614,-3.547426323087345,-3.822950142185724,-0.4673777012869061,1.8335749344424257,-2.1712090683758967,-1.6713390338342045,1.2473765574805644,1.0820051952153398,-0.7951583195080875,-2.008339426623896,-0.504809568252209,-0.111406965281099,0.4582205470061594,17.0,0.7690520666407487,108.28977224416369,1.7,64.51941689530412
B119,A3IA,197.0,Venom,HPLC pump,2,22.0,Acetate (Na),5.0,750.0,0.0,PEEK tubing,100.0,143.0,60.0,18.615844683000002,21.8,0.1,discontinous,8.592079741852926,-2.700894999720614,-3.547426323087345,-3.822950142185724,-0.4673777012869061,1.8335749344424257,-2.1712090683758967,-1.6713390338342045,1.2473765574805644,1.0820051952153398,-0.7951583195080875,-2.008339426623896,-0.504809568252209,-0.111406965281099,0.4582205470061594,18.8,0.8505431538737016,88.43337421008682,1.9,58.78367806765229
B119,A3IA,197.0,Venom,HPLC pump,2,22.0,Acetate (Na),5.0,750.0,0.0,PEEK tubing,100.0,143.0,60.0,18.615844683000002,21.8,0.1,discontinous,8.592079741852926,-2.700894999720614,-3.547426323087345,-3.822950142185724,-0.4673777012869061,1.8335749344424257,-2.1712090683758967,-1.6713390338342045,1.2473765574805644,1.0820051952153398,-0.7951583195080875,-2.008339426623896,-0.504809568252209,-0.111406965281099,0.4582205470061594,16.0,0.8748846394299947,126.69673478997504,2.3,84.99001306699057
B119,A3IA,197.0,Venom,HPLC pump,2,22.0,Acetate (Na),5.0,750.0,0.0,PEEK tubing,100.0,143.0,60.0,18.615844683000002,21.8,0.1,discontinous,8.592079741852926,-2.700894999720614,-3.547426323087345,-3.822950142185724,-0.4673777012869061,1.8335749344424257,-2.1712090683758967,-1.6713390338342045,1.2473765574805644,1.0820051952153398,-0.7951583195080875,-2.008339426623896,-0.504809568252209,-0.111406965281099,0.4582205470061594,16.7,0.9958410716402576,113.11410991910743,1.9,85.86671058841362
B119,A3IA,197.0,Venom,HPLC pump,2,22.0,Acetate (Na),5.0,750.0,0.0,PEEK tubing,100.0,143.0,60.0,18.615844683000002,21.8,0.1,discontinous,8.592079741852926,-2.700894999720614,-3.547426323087345,-3.822950142185724,-0.4673777012869061,1.8335749344424257,-2.1712090683758967,-1.6713390338342045,1.2473765574805644,1.0820051952153398,-0.7951583195080875,-2.008339426623896,-0.504809568252209,-0.111406965281099,0.4582205470061594,18.9,0.8515634774741827,87.12257695200482,1.8,56.3708358019993
B12,A3IA,175.7,Venom,Syringe pump,1,22.0,Acetate (Na),5.0,750.0,0.0,Glass,150.0,60.0,45.0,,21.9,0.22,discontinous,8.592079741852926,-2.700894999720614,-3.547426323087345,-3.822950142185724,-0.4673777012869061,1.8335749344424257,-2.1712090683758967,-1.6713390338342045,1.2473765574805644,1.0820051952153398,-0.7951583195080875,-2.008339426623896,-0.504809568252209,-0.111406965281099,0.4582205470061594,22.1,1.018809,113.4064,2.07,85.81612
B120,A3IA,197.0,Venom,HPLC pump,2,22.0,Acetate (Na),5.0,750.0,0.0,PEEK tubing,100.0,143.0,60.0,18.615844683000002,21.8,0.1,discontinous,8.592079741852926,-2.700894999720614,-3.547426323087345,-3.822950142185724,-0.4673777012869061,1.8335749344424257,-2.1712090683758967,-1.6713390338342045,1.2473765574805644,1.0820051952153398,-0.7951583195080875,-2.008339426623896,-0.504809568252209,-0.111406965281099,0.4582205470061594,17.0,1.476244596629268,114.26906375047392,2.5,122.54944089648292
B120,A3IA,197.0,Venom,HPLC pump,2,22.0,Acetate (Na),5.0,750.0,0.0,PEEK tubing,100.0,143.0,60.0,18.615844683000002,21.8,0.1,discontinous,8.592079741852926,-2.700894999720614,-3.547426323087345,-3.822950142185724,-0.4673777012869061,1.8335749344424257,-2.1712090683758967,-1.6713390338342045,1.2473765574805644,1.0820051952153398,-0.7951583195080875,-2.008339426623896,-0.504809568252209,-0.111406965281099,0.4582205470061594,18.0,1.167727771679473,102.905499261471,2.2,90.72311112963716
B120,A3IA,197.0,Venom,HPLC pump,2,22.0,Acetate (Na),5.0,750.0,0.0,PEEK tubing,100.0,143.0,60.0,18.615844683000002,21.8,0.1,discontinous,8.592079741852926,-2.700894999720614,-3.547426323087345,-3.822950142185724,-0.4673777012869061,1.8335749344424257,-2.1712090683758967,-1.6713390338342045,1.2473765574805644,1.0820051952153398,-0.7951583195080875,-2.008339426623896,-0.504809568252209,-0.111406965281099,0.4582205470061594,24.0,1.1639487796869867,49.942379045172615,1.2,42.48401711002146
B120,A3IA,197.0,Venom,HPLC pump,2,22.0,Acetate (Na),5.0,750.0,0.0,PEEK tubing,100.0,143.0,60.0,18.615844683000002,21.8,0.1,discontinous,8.592079741852926,-2.700894999720614,-3.547426323087345,-3.822950142185724,-0.4673777012869061,1.8335749344424257,-2.1712090683758967,-1.6713390338342045,1.2473765574805644,1.0820051952153398,-0.7951583195080875,-2.008339426623896,-0.504809568252209,-0.111406965281099,0.4582205470061594,18.0,1.0404096852206923,98.84024974221904,1.9,77.83216588522012
B120,A3IA,197.0,Venom,HPLC pump,2,22.0,Acetate (Na),5.0,750.0,0.0,PEEK tubing,100.0,143.0,60.0,18.615844683000002,21.8,0.1,discontinous,8.592079741852926,-2.700894999720614,-3.547426323087345,-3.822950142185724,-0.4673777012869061,1.8335749344424257,-2.1712090683758967,-1.6713390338342045,1.2473765574805644,1.0820051952153398,-0.7951583195080875,-2.008339426623896,-0.504809568252209,-0.111406965281099,0.4582205470061594,16.0,1.0832247106687207,133.0298581270396,2.4,109.38038809106578
B120,A3IA,197.0,Venom,HPLC pump,2,22.0,Acetate (Na),5.0,750.0,0.0,PEEK tubing,100.0,143.0,60.0,18.615844683000002,21.8,0.1,discontinous,8.592079741852926,-2.700894999720614,-3.547426323087345,-3.822950142185724,-0.4673777012869061,1.8335749344424257,-2.1712090683758967,-1.6713390338342045,1.2473765574805644,1.0820051952153398,-0.7951583195080875,-2.008339426623896,-0.504809568252209,-0.111406965281099,0.4582205470061594,19.0,1.3305640620369457,90.10197792126549,1.8,89.76170678339001
B120,A3IA,197.0,Venom,HPLC pump,2,22.0,Acetate (Na),5.0,750.0,0.0,PEEK tubing,100.0,143.0,60.0,18.615844683000002,21.8,0.1,discontinous,8.592079741852926,-2.700894999720614,-3.547426323087345,-3.822950142185724,-0.4673777012869061,1.8335749344424257,-2.1712090683758967,-1.6713390338342045,1.2473765574805644,1.0820051952153398,-0.7951583195080875,-2.008339426623896,-0.504809568252209,-0.111406965281099,0.4582205470061594,19.0,1.634245915024643,91.07676447354775,2.1,109.8280763982262
B120,A3IA,197.0,Venom,HPLC pump,2,22.0,Acetate (Na),5.0,750.0,0.0,PEEK tubing,100.0,143.0,60.0,18.615844683000002,21.8,0.1,discontinous,8.592079741852926,-2.700894999720614,-3.547426323087345,-3.822950142185724,-0.4673777012869061,1.8335749344424257,-2.1712090683758967,-1.6713390338342045,1.2473765574805644,1.0820051952153398,-0.7951583195080875,-2.008339426623896,-0.504809568252209,-0.111406965281099,0.4582205470061594,17.0,1.1134023654119842,107.00573880017384,2.3,91.97295154957024
B120,A3IA,197.0,Venom,HPLC pump,2,22.0,Acetate (Na),5.0,750.0,0.0,PEEK tubing,100.0,143.0,60.0,18.615844683000002,21.8,0.1,discontinous,8.592079741852926,-2.700894999720614,-3.547426323087345,-3.822950142185724,-0.4673777012869061,1.8335749344424257,-2.1712090683758967,-1.6713390338342045,1.2473765574805644,1.0820051952153398,-0.7951583195080875,-2.008339426623896,-0.504809568252209,-0.111406965281099,0.4582205470061594,20.0,1.0295289801327123,77.2337240229878,1.7,60.429584958073406
B120,A3IA,197.0,Venom,HPLC pump,2,22.0,Acetate (Na),5.0,750.0,0.0,PEEK tubing,100.0,143.0,60.0,18.615844683000002,21.8,0.1,discontinous,8.592079741852926,-2.700894999720614,-3.547426323087345,-3.822950142185724,-0.4673777012869061,1.8335749344424257,-2.1712090683758967,-1.6713390338342045,1.2473765574805644,1.0820051952153398,-0.7951583195080875,-2.008339426623896,-0.504809568252209,-0.111406965281099,0.4582205470061594,18.0,0.837055180791909,104.284370531399,1.9,67.27866975631585
B121,A3IA,270.0,Venom,Syringe pump,2,22.0,Acetate (Na),5.0,750.0,0.0,Glass,150.0,60.0,45.0,,22.4,0.34,yes,8.592079741852926,-2.700894999720614,-3.547426323087345,-3.822950142185724,-0.4673777012869061,1.8335749344424257,-2.1712090683758967,-1.6713390338342045,1.2473765574805644,1.0820051952153398,-0.7951583195080875,-2.008339426623896,-0.504809568252209,-0.111406965281099,0.4582205470061594,32.0,0.9004079697331897,147.37802439821198,2.1,105.950947436988
B121,A3IA,270.0,Venom,Syringe pump,2,22.0,Acetate (Na),5.0,750.0,0.0,Glass,150.0,60.0,45.0,,22.4,0.34,yes,8.592079741852926,-2.700894999720614,-3.547426323087345,-3.822950142185724,-0.4673777012869061,1.8335749344424257,-2.1712090683758967,-1.6713390338342045,1.2473765574805644,1.0820051952153398,-0.7951583195080875,-2.008339426623896,-0.504809568252209,-0.111406965281099,0.4582205470061594,51.0,0.749551202383066,105.84650828656856,1.3,63.50811115602366
B121,A3IA,270.0,Venom,Syringe pump,2,22.0,Acetate (Na),5.0,750.0,0.0,Glass,150.0,60.0,45.0,,22.4,0.34,yes,8.592079741852926,-2.700894999720614,-3.547426323087345,-3.822950142185724,-0.4673777012869061,1.8335749344424257,-2.1712090683758967,-1.6713390338342045,1.2473765574805644,1.0820051952153398,-0.7951583195080875,-2.008339426623896,-0.504809568252209,-0.111406965281099,0.4582205470061594,38.0,0.8286503869946202,193.69379655727445,2.5,127.28723281341972
B121,A3IA,270.0,Venom,Syringe pump,2,22.0,Acetate (Na),5.0,750.0,0.0,Glass,150.0,60.0,45.0,,22.4,0.34,yes,8.592079741852926,-2.700894999720614,-3.547426323087345,-3.822950142185724,-0.4673777012869061,1.8335749344424257,-2.1712090683758967,-1.6713390338342045,1.2473765574805644,1.0820051952153398,-0.7951583195080875,-2.008339426623896,-0.504809568252209,-0.111406965281099,0.4582205470061594,31.0,0.832561074196029,148.07263164683246,2.0,98.62895245865074
B121,A3IA,270.0,Venom,Syringe pump,2,22.0,Acetate (Na),5.0,750.0,0.0,Glass,150.0,60.0,45.0,,22.4,0.34,yes,8.592079741852926,-2.700894999720614,-3.547426323087345,-3.822950142185724,-0.4673777012869061,1.8335749344424257,-2.1712090683758967,-1.6713390338342045,1.2473765574805644,1.0820051952153398,-0.7951583195080875,-2.008339426623896,-0.504809568252209,-0.111406965281099,0.4582205470061594,28.0,1.0442763619128494,151.40167755857306,2.5,125.0523509660507
B121,A3IA,270.0,Venom,Syringe pump,2,22.0,Acetate (Na),5.0,750.0,0.0,Glass,150.0,60.0,45.0,,22.4,0.34,yes,8.592079741852926,-2.700894999720614,-3.547426323087345,-3.822950142185724,-0.4673777012869061,1.8335749344424257,-2.1712090683758967,-1.6713390338342045,1.2473765574805644,1.0820051952153398,-0.7951583195080875,-2.008339426623896,-0.504809568252209,-0.111406965281099,0.4582205470061594,26.0,0.8145805850857453,204.19106442587025,2.3,131.81113443114197
B121,A3IA,270.0,Venom,Syringe pump,2,22.0,Acetate (Na),5.0,750.0,0.0,Glass,150.0,60.0,45.0,,22.4,0.34,yes,8.592079741852926,-2.700894999720614,-3.547426323087345,-3.822950142185724,-0.4673777012869061,1.8335749344424257,-2.1712090683758967,-1.6713390338342045,1.2473765574805644,1.0820051952153398,-0.7951583195080875,-2.008339426623896,-0.504809568252209,-0.111406965281099,0.4582205470061594,45.0,1.9187355114818407,74.29342054605102,1.1,106.5837656820125
B121,A3IA,270.0,Venom,Syringe pump,2,22.0,Acetate (Na),5.0,750.0,0.0,Glass,150.0,60.0,45.0,,22.4,0.34,yes,8.592079741852926,-2.700894999720614,-3.547426323087345,-3.822950142185724,-0.4673777012869061,1.8335749344424257,-2.1712090683758967,-1.6713390338342045,1.2473765574805644,1.0820051952153398,-0.7951583195080875,-2.008339426623896,-0.504809568252209,-0.111406965281099,0.4582205470061594,46.0,1.667531084532179,74.7428438024256,1.0,94.51448667893972
B121,A3IA,270.0,Venom,Syringe pump,2,22.0,Acetate (Na),5.0,750.0,0.0,Glass,150.0,60.0,45.0,,22.4,0.34,yes,8.592079741852926,-2.700894999720614,-3.547426323087345,-3.822950142185724,-0.4673777012869061,1.8335749344424257,-2.1712090683758967,-1.6713390338342045,1.2473765574805644,1.0820051952153398,-0.7951583195080875,-2.008339426623896,-0.504809568252209,-0.111406965281099,0.4582205470061594,36.0,1.2131499870649338,111.55004911740332,1.5,104.75666790749986
B121,A3IA,270.0,Venom,Syringe pump,2,22.0,Acetate (Na),5.0,750.0,0.0,Glass,150.0,60.0,45.0,,22.4,0.34,yes,8.592079741852926,-2.700894999720614,-3.547426323087345,-3.822950142185724,-0.4673777012869061,1.8335749344424257,-2.1712090683758967,-1.6713390338342045,1.2473765574805644,1.0820051952153398,-0.7951583195080875,-2.008339426623896,-0.504809568252209,-0.111406965281099,0.4582205470061594,48.0,2.296864807163896,60.47520344307453,1.0,102.41232195545123
B122,A3IA,270.0,Venom,Syringe pump,2,22.0,Acetate (Na),5.0,750.0,0.0,Glass,150.0,60.0,45.0,,22.4,0.34,yes,8.592079741852926,-2.700894999720614,-3.547426323087345,-3.822950142185724,-0.4673777012869061,1.8335749344424257,-2.1712090683758967,-1.6713390338342045,1.2473765574805644,1.0820051952153398,-0.7951583195080875,-2.008339426623896,-0.504809568252209,-0.111406965281099,0.4582205470061594,32.0,1.1388665933390807,155.69043839630308,2.1,139.37756018303904
B122,A3IA,270.0,Venom,Syringe pump,2,22.0,Acetate (Na),5.0,750.0,0.0,Glass,150.0,60.0,45.0,,22.4,0.34,yes,8.592079741852926,-2.700894999720614,-3.547426323087345,-3.822950142185724,-0.4673777012869061,1.8335749344424257,-2.1712090683758967,-1.6713390338342045,1.2473765574805644,1.0820051952153398,-0.7951583195080875,-2.008339426623896,-0.504809568252209,-0.111406965281099,0.4582205470061594,31.0,1.091026191498497,170.63401240799502,2.4,147.11191716413936
B122,A3IA,270.0,Venom,Syringe pump,2,22.0,Acetate (Na),5.0,750.0,0.0,Glass,150.0,60.0,45.0,,22.4,0.34,yes,8.592079741852926,-2.700894999720614,-3.547426323087345,-3.822950142185724,-0.4673777012869061,1.8335749344424257,-2.1712090683758967,-1.6713390338342045,1.2473765574805644,1.0820051952153398,-0.7951583195080875,-2.008339426623896,-0.504809568252209,-0.111406965281099,0.4582205470061594,32.0,0.8728592811461228,146.90073364465528,2.1,102.1374902994885
B122,A3IA,270.0,Venom,Syringe pump,2,22.0,Acetate (Na),5.0,750.0,0.0,Glass,150.0,60.0,45.0,,22.4,0.34,yes,8.592079741852926,-2.700894999720614,-3.547426323087345,-3.822950142185724,-0.4673777012869061,1.8335749344424257,-2.1712090683758967,-1.6713390338342045,1.2473765574805644,1.0820051952153398,-0.7951583195080875,-2.008339426623896,-0.504809568252209,-0.111406965281099,0.4582205470061594,27.0,0.7568604537929691,209.0136064186821,2.7,127.70489940316024
B122,A3IA,270.0,Venom,Syringe pump,2,22.0,Acetate (Na),5.0,750.0,0.0,Glass,150.0,60.0,45.0,,22.4,0.34,yes,8.592079741852926,-2.700894999720614,-3.547426323087345,-3.822950142185724,-0.4673777012869061,1.8335749344424257,-2.1712090683758967,-1.6713390338342045,1.2473765574805644,1.0820051952153398,-0.7951583195080875,-2.008339426623896,-0.504809568252209,-0.111406965281099,0.4582205470061594,28.0,0.8139369218158398,193.74217051861973,2.4,125.8926997994298
B122,A3IA,270.0,Venom,Syringe pump,2,22.0,Acetate (Na),5.0,750.0,0.0,Glass,150.0,60.0,45.0,,22.4,0.34,yes,8.592079741852926,-2.700894999720614,-3.547426323087345,-3.822950142185724,-0.4673777012869061,1.8335749344424257,-2.1712090683758967,-1.6713390338342045,1.2473765574805644,1.0820051952153398,-0.7951583195080875,-2.008339426623896,-0.504809568252209,-0.111406965281099,0.4582205470061594,23.0,1.2019609594410867,214.67331389684804,3.0,201.92029984458787
B122,A3IA,270.0,Venom,Syringe pump,2,22.0,Acetate (Na),5.0,750.0,0.0,Glass,150.0,60.0,45.0,,22.4,0.34,yes,8.592079741852926,-2.700894999720614,-3.547426323087345,-3.822950142185724,-0.4673777012869061,1.8335749344424257,-2.1712090683758967,-1.6713390338342045,1.2473765574805644,1.0820051952153398,-0.7951583195080875,-2.008339426623896,-0.504809568252209,-0.111406965281099,0.4582205470061594,28.0,0.9764688644688644,179.62540315147402,2.6,139.8268260255545
B122,A3IA,270.0,Venom,Syringe pump,2,22.0,Acetate (Na),5.0,750.0,0.0,Glass,150.0,60.0,45.0,,22.4,0.34,yes,8.592079741852926,-2.700894999720614,-3.547426323087345,-3.822950142185724,-0.4673777012869061,1.8335749344424257,-2.1712090683758967,-1.6713390338342045,1.2473765574805644,1.0820051952153398,-0.7951583195080875,-2.008339426623896,-0.504809568252209,-0.111406965281099,0.4582205470061594,30.0,0.911053233889744,170.6473305466294,2.0,122.67727284753968
B122,A3IA,270.0,Venom,Syringe pump,2,22.0,Acetate (Na),5.0,750.0,0.0,Glass,150.0,60.0,45.0,,22.4,0.34,yes,8.592079741852926,-2.700894999720614,-3.547426323087345,-3.822950142185724,-0.4673777012869061,1.8335749344424257,-2.1712090683758967,-1.6713390338342045,1.2473765574805644,1.0820051952153398,-0.7951583195080875,-2.008339426623896,-0.504809568252209,-0.111406965281099,0.4582205470061594,28.0,0.8843936342455474,185.33101041951653,2.5,131.070981420737
B122,A3IA,270.0,Venom,Syringe pump,2,22.0,Acetate (Na),5.0,750.0,0.0,Glass,150.0,60.0,45.0,,22.4,0.34,yes,8.592079741852926,-2.700894999720614,-3.547426323087345,-3.822950142185724,-0.4673777012869061,1.8335749344424257,-2.1712090683758967,-1.6713390338342045,1.2473765574805644,1.0820051952153398,-0.7951583195080875,-2.008339426623896,-0.504809568252209,-0.111406965281099,0.4582205470061594,28.0,0.8421367291423789,194.09422774885917,2.5,131.0463310340145
B123,A3IA,270.0,Venom,Syringe pump,2,22.0,Acetate (Na),5.0,750.0,0.0,Glass,150.0,60.0,45.0,,22.4,0.13,yes,8.592079741852926,-2.700894999720614,-3.547426323087345,-3.822950142185724,-0.4673777012869061,1.8335749344424257,-2.1712090683758967,-1.6713390338342045,1.2473765574805644,1.0820051952153398,-0.7951583195080875,-2.008339426623896,-0.504809568252209,-0.111406965281099,0.4582205470061594,25.0,1.259554471641436,209.30326509665232,3.4,218.40012987328453
B123,A3IA,270.0,Venom,Syringe pump,2,22.0,Acetate (Na),5.0,750.0,0.0,Glass,150.0,60.0,45.0,,22.4,0.13,yes,8.592079741852926,-2.700894999720614,-3.547426323087345,-3.822950142185724,-0.4673777012869061,1.8335749344424257,-2.1712090683758967,-1.6713390338342045,1.2473765574805644,1.0820051952153398,-0.7951583195080875,-2.008339426623896,-0.504809568252209,-0.111406965281099,0.4582205470061594,18.0,0.8417813572905639,257.25675319568484,4.4,184.10720644961972
B123,A3IA,270.0,Venom,Syringe pump,2,22.0,Acetate (Na),5.0,750.0,0.0,Glass,150.0,60.0,45.0,,22.4,0.13,yes,8.592079741852926,-2.700894999720614,-3.547426323087345,-3.822950142185724,-0.4673777012869061,1.8335749344424257,-2.1712090683758967,-1.6713390338342045,1.2473765574805644,1.0820051952153398,-0.7951583195080875,-2.008339426623896,-0.504809568252209,-0.111406965281099,0.4582205470061594,25.0,1.018312765366454,130.90678943690287,2.4,112.97907982745592
B123,A3IA,270.0,Venom,Syringe pump,2,22.0,Acetate (Na),5.0,750.0,0.0,Glass,150.0,60.0,45.0,,22.4,0.13,yes,8.592079741852926,-2.700894999720614,-3.547426323087345,-3.822950142185724,-0.4673777012869061,1.8335749344424257,-2.1712090683758967,-1.6713390338342045,1.2473765574805644,1.0820051952153398,-0.7951583195080875,-2.008339426623896,-0.504809568252209,-0.111406965281099,0.4582205470061594,23.0,0.985162065298728,154.14088244088742,2.7,129.0135230137033
B123,A3IA,270.0,Venom,Syringe pump,2,22.0,Acetate (Na),5.0,750.0,0.0,Glass,150.0,60.0,45.0,,22.4,0.13,yes,8.592079741852926,-2.700894999720614,-3.547426323087345,-3.822950142185724,-0.4673777012869061,1.8335749344424257,-2.1712090683758967,-1.6713390338342045,1.2473765574805644,1.0820051952153398,-0.7951583195080875,-2.008339426623896,-0.504809568252209,-0.111406965281099,0.4582205470061594,25.0,1.0581699281447838,125.89167203076912,2.4,113.60152753445516
B123,A3IA,270.0,Venom,Syringe pump,2,22.0,Acetate (Na),5.0,750.0,0.0,Glass,150.0,60.0,45.0,,22.4,0.13,yes,8.592079741852926,-2.700894999720614,-3.547426323087345,-3.822950142185724,-0.4673777012869061,1.8335749344424257,-2.1712090683758967,-1.6713390338342045,1.2473765574805644,1.0820051952153398,-0.7951583195080875,-2.008339426623896,-0.504809568252209,-0.111406965281099,0.4582205470061594,28.0,1.0154301144400155,101.30346922291756,1.9,88.85893044401384
B123,A3IA,270.0,Venom,Syringe pump,2,22.0,Acetate (Na),5.0,750.0,0.0,Glass,150.0,60.0,45.0,,22.4,0.13,yes,8.592079741852926,-2.700894999720614,-3.547426323087345,-3.822950142185724,-0.4673777012869061,1.8335749344424257,-2.1712090683758967,-1.6713390338342045,1.2473765574805644,1.0820051952153398,-0.7951583195080875,-2.008339426623896,-0.504809568252209,-0.111406965281099,0.4582205470061594,27.0,0.8795411650808244,132.16111201635005,2.0,98.29761890613152
B123,A3IA,270.0,Venom,Syringe pump,2,22.0,Acetate (Na),5.0,750.0,0.0,Glass,150.0,60.0,45.0,,22.4,0.13,yes,8.592079741852926,-2.700894999720614,-3.547426323087345,-3.822950142185724,-0.4673777012869061,1.8335749344424257,-2.1712090683758967,-1.6713390338342045,1.2473765574805644,1.0820051952153398,-0.7951583195080875,-2.008339426623896,-0.504809568252209,-0.111406965281099,0.4582205470061594,29.0,1.090998299732815,97.59232742410023,1.9,89.79404874641554
B123,A3IA,270.0,Venom,Syringe pump,2,22.0,Acetate (Na),5.0,750.0,0.0,Glass,150.0,60.0,45.0,,22.4,0.13,yes,8.592079741852926,-2.700894999720614,-3.547426323087345,-3.822950142185724,-0.4673777012869061,1.8335749344424257,-2.1712090683758967,-1.6713390338342045,1.2473765574805644,1.0820051952153398,-0.7951583195080875,-2.008339426623896,-0.504809568252209,-0.111406965281099,0.4582205470061594,25.0,0.960421475550748,117.77386338652664,2.3,97.76059529878763
B123,A3IA,270.0,Venom,Syringe pump,2,22.0,Acetate (Na),5.0,750.0,0.0,Glass,150.0,60.0,45.0,,22.4,0.13,yes,8.592079741852926,-2.700894999720614,-3.547426323087345,-3.822950142185724,-0.4673777012869061,1.8335749344424257,-2.1712090683758967,-1.6713390338342045,1.2473765574805644,1.0820051952153398,-0.7951583195080875,-2.008339426623896,-0.504809568252209,-0.111406965281099,0.4582205470061594,26.0,1.06899554675903,115.87864222571312,2.2,104.84794132321068
B124,A3IA,270.0,Venom,Syringe pump,2,22.0,Acetate (Na),5.0,750.0,0.0,Glass,150.0,60.0,35.0,,22.4,0.13,yes,8.592079741852926,-2.700894999720614,-3.547426323087345,-3.822950142185724,-0.4673777012869061,1.8335749344424257,-2.1712090683758967,-1.6713390338342045,1.2473765574805644,1.0820051952153398,-0.7951583195080875,-2.008339426623896,-0.504809568252209,-0.111406965281099,0.4582205470061594,29.0,1.1222886840556971,103.69585325596684,1.9,99.5605388010836
B124,A3IA,270.0,Venom,Syringe pump,2,22.0,Acetate (Na),5.0,750.0,0.0,Glass,150.0,60.0,35.0,,22.4,0.13,yes,8.592079741852926,-2.700894999720614,-3.547426323087345,-3.822950142185724,-0.4673777012869061,1.8335749344424257,-2.1712090683758967,-1.6713390338342045,1.2473765574805644,1.0820051952153398,-0.7951583195080875,-2.008339426623896,-0.504809568252209,-0.111406965281099,0.4582205470061594,28.0,1.090571897687484,112.0612877564092,2.3,103.13802676903182
B124,A3IA,270.0,Venom,Syringe pump,2,22.0,Acetate (Na),5.0,750.0,0.0,Glass,150.0,60.0,35.0,,22.4,0.13,yes,8.592079741852926,-2.700894999720614,-3.547426323087345,-3.822950142185724,-0.4673777012869061,1.8335749344424257,-2.1712090683758967,-1.6713390338342045,1.2473765574805644,1.0820051952153398,-0.7951583195080875,-2.008339426623896,-0.504809568252209,-0.111406965281099,0.4582205470061594,27.0,1.1366248095517872,120.09384014022756,1.9,115.11998979896296
B124,A3IA,270.0,Venom,Syringe pump,2,22.0,Acetate (Na),5.0,750.0,0.0,Glass,150.0,60.0,35.0,,22.4,0.13,yes,8.592079741852926,-2.700894999720614,-3.547426323087345,-3.822950142185724,-0.4673777012869061,1.8335749344424257,-2.1712090683758967,-1.6713390338342045,1.2473765574805644,1.0820051952153398,-0.7951583195080875,-2.008339426623896,-0.504809568252209,-0.111406965281099,0.4582205470061594,27.0,0.7894381870911176,111.47891624558136,2.5,76.8412373068674
B124,A3IA,270.0,Venom,Syringe pump,2,22.0,Acetate (Na),5.0,750.0,0.0,Glass,150.0,60.0,35.0,,22.4,0.13,yes,8.592079741852926,-2.700894999720614,-3.547426323087345,-3.822950142185724,-0.4673777012869061,1.8335749344424257,-2.1712090683758967,-1.6713390338342045,1.2473765574805644,1.0820051952153398,-0.7951583195080875,-2.008339426623896,-0.504809568252209,-0.111406965281099,0.4582205470061594,31.0,1.1948502792077047,91.61251329717452,1.5,92.34281720416728
B124,A3IA,270.0,Venom,Syringe pump,2,22.0,Acetate (Na),5.0,750.0,0.0,Glass,150.0,60.0,35.0,,22.4,0.13,yes,8.592079741852926,-2.700894999720614,-3.547426323087345,-3.822950142185724,-0.4673777012869061,1.8335749344424257,-2.1712090683758967,-1.6713390338342045,1.2473765574805644,1.0820051952153398,-0.7951583195080875,-2.008339426623896,-0.504809568252209,-0.111406965281099,0.4582205470061594,27.0,0.9492814377163824,115.1608839841857,2.2,93.34755222056756
B124,A3IA,270.0,Venom,Syringe pump,2,22.0,Acetate (Na),5.0,750.0,0.0,Glass,150.0,60.0,35.0,,22.4,0.13,yes,8.592079741852926,-2.700894999720614,-3.547426323087345,-3.822950142185724,-0.4673777012869061,1.8335749344424257,-2.1712090683758967,-1.6713390338342045,1.2473765574805644,1.0820051952153398,-0.7951583195080875,-2.008339426623896,-0.504809568252209,-0.111406965281099,0.4582205470061594,25.0,1.1281675100052897,135.75976742645184,2.4,130.27283391037213
B124,A3IA,270.0,Venom,Syringe pump,2,22.0,Acetate (Na),5.0,750.0,0.0,Glass,150.0,60.0,35.0,,22.4,0.13,yes,8.592079741852926,-2.700894999720614,-3.547426323087345,-3.822950142185724,-0.4673777012869061,1.8335749344424257,-2.1712090683758967,-1.6713390338342045,1.2473765574805644,1.0820051952153398,-0.7951583195080875,-2.008339426623896,-0.504809568252209,-0.111406965281099,0.4582205470061594,29.0,1.1889340191382851,103.88556746209142,1.8,104.64678239216674
B124,A3IA,270.0,Venom,Syringe pump,2,22.0,Acetate (Na),5.0,750.0,0.0,Glass,150.0,60.0,35.0,,22.4,0.13,yes,8.592079741852926,-2.700894999720614,-3.547426323087345,-3.822950142185724,-0.4673777012869061,1.8335749344424257,-2.1712090683758967,-1.6713390338342045,1.2473765574805644,1.0820051952153398,-0.7951583195080875,-2.008339426623896,-0.504809568252209,-0.111406965281099,0.4582205470061594,30.0,1.1852202239300902,98.96666042240184,2.2,99.43594020250704
B124,A3IA,270.0,Venom,Syringe pump,2,22.0,Acetate (Na),5.0,750.0,0.0,Glass,150.0,60.0,35.0,,22.4,0.13,yes,8.592079741852926,-2.700894999720614,-3.547426323087345,-3.822950142185724,-0.4673777012869061,1.8335749344424257,-2.1712090683758967,-1.6713390338342045,1.2473765574805644,1.0820051952153398,-0.7951583195080875,-2.008339426623896,-0.504809568252209,-0.111406965281099,0.4582205470061594,28.0,1.019424217773457,109.29623046499256,1.9,94.40252344550292
B125,A3IA,270.0,Venom,Syringe pump,2,22.0,Acetate (Na),5.0,750.0,0.0,Glass,150.0,60.0,45.0,,22.4,0.13,yes,8.592079741852926,-2.700894999720614,-3.547426323087345,-3.822950142185724,-0.4673777012869061,1.8335749344424257,-2.1712090683758967,-1.6713390338342045,1.2473765574805644,1.0820051952153398,-0.7951583195080875,-2.008339426623896,-0.504809568252209,-0.111406965281099,0.4582205470061594,47.0,1.1446709353621256,82.34206135344571,1.3,80.62591476596155
B125,A3IA,270.0,Venom,Syringe pump,2,22.0,Acetate (Na),5.0,750.0,0.0,Glass,150.0,60.0,45.0,,22.4,0.13,yes,8.592079741852926,-2.700894999720614,-3.547426323087345,-3.822950142185724,-0.4673777012869061,1.8335749344424257,-2.1712090683758967,-1.6713390338342045,1.2473765574805644,1.0820051952153398,-0.7951583195080875,-2.008339426623896,-0.504809568252209,-0.111406965281099,0.4582205470061594,49.0,1.049772689335546,74.58840356242935,1.3,67.44348664527875
B125,A3IA,270.0,Venom,Syringe pump,2,22.0,Acetate (Na),5.0,750.0,0.0,Glass,150.0,60.0,45.0,,22.4,0.13,yes,8.592079741852926,-2.700894999720614,-3.547426323087345,-3.822950142185724,-0.4673777012869061,1.8335749344424257,-2.1712090683758967,-1.6713390338342045,1.2473765574805644,1.0820051952153398,-0.7951583195080875,-2.008339426623896,-0.504809568252209,-0.111406965281099,0.4582205470061594,40.0,0.916058106804716,110.0954159683243,2.2,88.77190972086231
B125,A3IA,270.0,Venom,Syringe pump,2,22.0,Acetate (Na),5.0,750.0,0.0,Glass,150.0,60.0,45.0,,22.4,0.13,yes,8.592079741852926,-2.700894999720614,-3.547426323087345,-3.822950142185724,-0.4673777012869061,1.8335749344424257,-2.1712090683758967,-1.6713390338342045,1.2473765574805644,1.0820051952153398,-0.7951583195080875,-2.008339426623896,-0.504809568252209,-0.111406965281099,0.4582205470061594,24.0,1.1257896818124824,156.4686729107426,2.3,150.60323643564757
B125,A3IA,270.0,Venom,Syringe pump,2,22.0,Acetate (Na),5.0,750.0,0.0,Glass,150.0,60.0,45.0,,22.4,0.13,yes,8.592079741852926,-2.700894999720614,-3.547426323087345,-3.822950142185724,-0.4673777012869061,1.8335749344424257,-2.1712090683758967,-1.6713390338342045,1.2473765574805644,1.0820051952153398,-0.7951583195080875,-2.008339426623896,-0.504809568252209,-0.111406965281099,0.4582205470061594,30.0,1.1168221557237576,201.08081144070715,3.2,191.08153274450748
B125,A3IA,270.0,Venom,Syringe pump,2,22.0,Acetate (Na),5.0,750.0,0.0,Glass,150.0,60.0,45.0,,22.4,0.13,yes,8.592079741852926,-2.700894999720614,-3.547426323087345,-3.822950142185724,-0.4673777012869061,1.8335749344424257,-2.1712090683758967,-1.6713390338342045,1.2473765574805644,1.0820051952153398,-0.7951583195080875,-2.008339426623896,-0.504809568252209,-0.111406965281099,0.4582205470061594,27.0,1.164368850317824,136.6664063960904,2.3,138.55153992807303
B125,A3IA,270.0,Venom,Syringe pump,2,22.0,Acetate (Na),5.0,750.0,0.0,Glass,150.0,60.0,45.0,,22.4,0.13,yes,8.592079741852926,-2.700894999720614,-3.547426323087345,-3.822950142185724,-0.4673777012869061,1.8335749344424257,-2.1712090683758967,-1.6713390338342045,1.2473765574805644,1.0820051952153398,-0.7951583195080875,-2.008339426623896,-0.504809568252209,-0.111406965281099,0.4582205470061594,27.0,0.7179416917039372,110.46883033898784,2.5,71.90473003275629
B125,A3IA,270.0,Venom,Syringe pump,2,22.0,Acetate (Na),5.0,750.0,0.0,Glass,150.0,60.0,45.0,,22.4,0.13,yes,8.592079741852926,-2.700894999720614,-3.547426323087345,-3.822950142185724,-0.4673777012869061,1.8335749344424257,-2.1712090683758967,-1.6713390338342045,1.2473765574805644,1.0820051952153398,-0.7951583195080875,-2.008339426623896,-0.504809568252209,-0.111406965281099,0.4582205470061594,27.0,1.259187336334481,122.43494167405262,2.0,132.70498241484526
B125,A3IA,270.0,Venom,Syringe pump,2,22.0,Acetate (Na),5.0,750.0,0.0,Glass,150.0,60.0,45.0,,22.4,0.13,yes,8.592079741852926,-2.700894999720614,-3.547426323087345,-3.822950142185724,-0.4673777012869061,1.8335749344424257,-2.1712090683758967,-1.6713390338342045,1.2473765574805644,1.0820051952153398,-0.7951583195080875,-2.008339426623896,-0.504809568252209,-0.111406965281099,0.4582205470061594,26.0,1.1035351781479756,133.16529874817448,2.1,126.8355032637081
