Repository: eriklidb/Explainable-AI-for-Recombinant-Spider-Silk-Review

# Explainable AI for Recombinant Spider Silk: Spinning Parameters and Sequence Effects

## About
Materials concerning the work "Explainable AI for Recombinant Spider Silk: Spinning Parameters and Sequence Effects". Supplementary material referenced in the report can be found in "supplementary.pdf".
The Spidrospin dataset containing the data for the artificial spider silk experiments and fibers is as of this moment confidential, and can unfortunately not be shared. The PLM vector embeddings however, are shared. Given the dataset (or a similar one tabular dataset recording spidroin processing parameters), all the experiments can be reproduced by utilizing a virtual environment and

File: data/spinning_data_embeddings_pca.csv (part 13 of 26)
Sample number,Protein,concentration (mg/ml),Spinning device,Extrusion device,Number of baths,Temperature SB,Spinning Buffer,SB pH,SB conc. (mM),NaCl (mM),Capillery type,Capillery size (um),Reeling speed (rpm),Flow rate (ul/min),pumppressure (bar),Temp C (spinning),Humidity (spinning),Continous spinning,pca_1,pca_2,pca_3,pca_4,pca_5,pca_6,pca_7,pca_8,pca_9,pca_10,pca_11,pca_12,pca_13,pca_14,pca_15,Diameter (µm),Strain (mm/mm),Strength (MPa),Youngs Modulus (GPa),Toughness Modulus (MJ m-3)
B125,A3IA,270.0,Venom,Syringe pump,2,22.0,Acetate (Na),5.0,750.0,0.0,Glass,150.0,60.0,45.0,,22.4,0.13,yes,8.592079741852926,-2.700894999720614,-3.547426323087345,-3.822950142185724,-0.4673777012869061,1.8335749344424257,-2.1712090683758967,-1.6713390338342045,1.2473765574805644,1.0820051952153398,-0.7951583195080875,-2.008339426623896,-0.504809568252209,-0.111406965281099,0.4582205470061594,26.0,1.016278444990597,136.03858226576168,2.9,118.5766167691732
B127,A3IA,233.0,Venom,Syringe pump,2,22.0,Acetate (Na),5.0,750.0,0.0,Glass,150.0,60.0,45.0,,22.2,0.25,yes,8.592079741852926,-2.700894999720614,-3.547426323087345,-3.822950142185724,-0.4673777012869061,1.8335749344424257,-2.1712090683758967,-1.6713390338342045,1.2473765574805644,1.0820051952153398,-0.7951583195080875,-2.008339426623896,-0.504809568252209,-0.111406965281099,0.4582205470061594,20.0,0.7360918355208375,142.38485040027956,2.5,86.336673660424
B127,A3IA,233.0,Venom,Syringe pump,2,22.0,Acetate (Na),5.0,750.0,0.0,Glass,150.0,60.0,45.0,,22.2,0.25,yes,8.592079741852926,-2.700894999720614,-3.547426323087345,-3.822950142185724,-0.4673777012869061,1.8335749344424257,-2.1712090683758967,-1.6713390338342045,1.2473765574805644,1.0820051952153398,-0.7951583195080875,-2.008339426623896,-0.504809568252209,-0.111406965281099,0.4582205470061594,25.0,0.9949495451608092,144.1950710835695,1.7,116.02079784034387
B127,A3IA,233.0,Venom,Syringe pump,2,22.0,Acetate (Na),5.0,750.0,0.0,Glass,150.0,60.0,45.0,,22.2,0.25,yes,8.592079741852926,-2.700894999720614,-3.547426323087345,-3.822950142185724,-0.4673777012869061,1.8335749344424257,-2.1712090683758967,-1.6713390338342045,1.2473765574805644,1.0820051952153398,-0.7951583195080875,-2.008339426623896,-0.504809568252209,-0.111406965281099,0.4582205470061594,44.0,1.0546802779241176,101.40959032448164,1.1,84.71654417024064
B127,A3IA,233.0,Venom,Syringe pump,2,22.0,Acetate (Na),5.0,750.0,0.0,Glass,150.0,60.0,45.0,,22.2,0.25,yes,8.592079741852926,-2.700894999720614,-3.547426323087345,-3.822950142185724,-0.4673777012869061,1.8335749344424257,-2.1712090683758967,-1.6713390338342045,1.2473765574805644,1.0820051952153398,-0.7951583195080875,-2.008339426623896,-0.504809568252209,-0.111406965281099,0.4582205470061594,24.0,0.9379139891250616,165.01967011571247,1.9,123.2710316043559
B127,A3IA,233.0,Venom,Syringe pump,2,22.0,Acetate (Na),5.0,750.0,0.0,Glass,150.0,60.0,45.0,,22.2,0.25,yes,8.592079741852926,-2.700894999720614,-3.547426323087345,-3.822950142185724,-0.4673777012869061,1.8335749344424257,-2.1712090683758967,-1.6713390338342045,1.2473765574805644,1.0820051952153398,-0.7951583195080875,-2.008339426623896,-0.504809568252209,-0.111406965281099,0.4582205470061594,30.0,1.0569845510741291,122.86437637965716,1.7,103.47702350539588
B127,A3IA,233.0,Venom,Syringe pump,2,22.0,Acetate (Na),5.0,750.0,0.0,Glass,150.0,60.0,45.0,,22.2,0.25,yes,8.592079741852926,-2.700894999720614,-3.547426323087345,-3.822950142185724,-0.4673777012869061,1.8335749344424257,-2.1712090683758967,-1.6713390338342045,1.2473765574805644,1.0820051952153398,-0.7951583195080875,-2.008339426623896,-0.504809568252209,-0.111406965281099,0.4582205470061594,27.0,0.8440055914106416,131.2127668750602,1.8,89.40195416667189
B127,A3IA,233.0,Venom,Syringe pump,2,22.0,Acetate (Na),5.0,750.0,0.0,Glass,150.0,60.0,45.0,,22.2,0.25,yes,8.592079741852926,-2.700894999720614,-3.547426323087345,-3.822950142185724,-0.4673777012869061,1.8335749344424257,-2.1712090683758967,-1.6713390338342045,1.2473765574805644,1.0820051952153398,-0.7951583195080875,-2.008339426623896,-0.504809568252209,-0.111406965281099,0.4582205470061594,40.0,0.2678636074556039,51.567960223895255,1.0,11.186316772719673
B127,A3IA,233.0,Venom,Syringe pump,2,22.0,Acetate (Na),5.0,750.0,0.0,Glass,150.0,60.0,45.0,,22.2,0.25,yes,8.592079741852926,-2.700894999720614,-3.547426323087345,-3.822950142185724,-0.4673777012869061,1.8335749344424257,-2.1712090683758967,-1.6713390338342045,1.2473765574805644,1.0820051952153398,-0.7951583195080875,-2.008339426623896,-0.504809568252209,-0.111406965281099,0.4582205470061594,25.0,0.7341593198374207,148.2640594628851,2.3,88.7853337669172
B127,A3IA,233.0,Venom,Syringe pump,2,22.0,Acetate (Na),5.0,750.0,0.0,Glass,150.0,60.0,45.0,,22.2,0.25,yes,8.592079741852926,-2.700894999720614,-3.547426323087345,-3.822950142185724,-0.4673777012869061,1.8335749344424257,-2.1712090683758967,-1.6713390338342045,1.2473765574805644,1.0820051952153398,-0.7951583195080875,-2.008339426623896,-0.504809568252209,-0.111406965281099,0.4582205470061594,27.0,0.7640062161300606,129.73596619323467,2.1,81.16329387566248
B127,A3IA,233.0,Venom,Syringe pump,2,22.0,Acetate (Na),5.0,750.0,0.0,Glass,150.0,60.0,45.0,,22.2,0.25,yes,8.592079741852926,-2.700894999720614,-3.547426323087345,-3.822950142185724,-0.4673777012869061,1.8335749344424257,-2.1712090683758967,-1.6713390338342045,1.2473765574805644,1.0820051952153398,-0.7951583195080875,-2.008339426623896,-0.504809568252209,-0.111406965281099,0.4582205470061594,20.0,0.7415731450023276,148.90772024993504,2.3,90.55304924077684
B13,fNT A3IA,330.0,Venom,Syringe pump,1,22.0,Acetate (Na),5.0,750.0,0.0,Glass,150.0,60.0,45.0,,21.9,0.2,discontinous,9.056625326844276,-5.831593322942734,-2.1145081005736763,-4.732166403953891,-1.2005060167651815,-1.0921512635726571,2.3402379269028475,-5.701580143493222,0.8775179066329751,-0.6139272517676316,2.5245755292351504,-2.3415312577488483,-1.848629784826884,-0.9798037512137466,7.523421946242252,39.0,1.14,43.0,1.0,38.0
B132,A3IA,295.0,Venom,Syringe pump,2,22.0,Acetate (Na),5.0,750.0,0.0,Glass,150.0,60.0,45.0,,22.5,0.13,yes,8.592079741852926,-2.700894999720614,-3.547426323087345,-3.822950142185724,-0.4673777012869061,1.8335749344424257,-2.1712090683758967,-1.6713390338342045,1.2473765574805644,1.0820051952153398,-0.7951583195080875,-2.008339426623896,-0.504809568252209,-0.111406965281099,0.4582205470061594,28.0,1.0936144743813652,151.4519412880495,1.6,115.90961200058392
B132,A3IA,295.0,Venom,Syringe pump,2,22.0,Acetate (Na),5.0,750.0,0.0,Glass,150.0,60.0,45.0,,22.5,0.13,yes,8.592079741852926,-2.700894999720614,-3.547426323087345,-3.822950142185724,-0.4673777012869061,1.8335749344424257,-2.1712090683758967,-1.6713390338342045,1.2473765574805644,1.0820051952153398,-0.7951583195080875,-2.008339426623896,-0.504809568252209,-0.111406965281099,0.4582205470061594,36.0,1.1670533642691414,76.9413351718689,1.0,63.520601868411305
B132,A3IA,295.0,Venom,Syringe pump,2,22.0,Acetate (Na),5.0,750.0,0.0,Glass,150.0,60.0,45.0,,22.5,0.13,yes,8.592079741852926,-2.700894999720614,-3.547426323087345,-3.822950142185724,-0.4673777012869061,1.8335749344424257,-2.1712090683758967,-1.6713390338342045,1.2473765574805644,1.0820051952153398,-0.7951583195080875,-2.008339426623896,-0.504809568252209,-0.111406965281099,0.4582205470061594,41.0,1.1089165791715363,59.27422410131877,0.8,46.59577795899667
B132,A3IA,295.0,Venom,Syringe pump,2,22.0,Acetate (Na),5.0,750.0,0.0,Glass,150.0,60.0,45.0,,22.5,0.13,yes,8.592079741852926,-2.700894999720614,-3.547426323087345,-3.822950142185724,-0.4673777012869061,1.8335749344424257,-2.1712090683758967,-1.6713390338342045,1.2473765574805644,1.0820051952153398,-0.7951583195080875,-2.008339426623896,-0.504809568252209,-0.111406965281099,0.4582205470061594,32.0,1.1407131144262688,88.00201517503899,1.1,71.6816422888172
B132,A3IA,295.0,Venom,Syringe pump,2,22.0,Acetate (Na),5.0,750.0,0.0,Glass,150.0,60.0,45.0,,22.5,0.13,yes,8.592079741852926,-2.700894999720614,-3.547426323087345,-3.822950142185724,-0.4673777012869061,1.8335749344424257,-2.1712090683758967,-1.6713390338342045,1.2473765574805644,1.0820051952153398,-0.7951583195080875,-2.008339426623896,-0.504809568252209,-0.111406965281099,0.4582205470061594,31.0,0.6741497004796306,77.2210509504339,1.3,39.89387591217551
B132,A3IA,295.0,Venom,Syringe pump,2,22.0,Acetate (Na),5.0,750.0,0.0,Glass,150.0,60.0,45.0,,22.5,0.13,yes,8.592079741852926,-2.700894999720614,-3.547426323087345,-3.822950142185724,-0.4673777012869061,1.8335749344424257,-2.1712090683758967,-1.6713390338342045,1.2473765574805644,1.0820051952153398,-0.7951583195080875,-2.008339426623896,-0.504809568252209,-0.111406965281099,0.4582205470061594,33.0,1.1306144697720515,85.91295485011916,1.2,70.45790012245446
B132,A3IA,295.0,Venom,Syringe pump,2,22.0,Acetate (Na),5.0,750.0,0.0,Glass,150.0,60.0,45.0,,22.5,0.13,yes,8.592079741852926,-2.700894999720614,-3.547426323087345,-3.822950142185724,-0.4673777012869061,1.8335749344424257,-2.1712090683758967,-1.6713390338342045,1.2473765574805644,1.0820051952153398,-0.7951583195080875,-2.008339426623896,-0.504809568252209,-0.111406965281099,0.4582205470061594,37.0,1.221251456978053,85.73641674942715,1.1,73.48492044508382
B132,A3IA,295.0,Venom,Syringe pump,2,22.0,Acetate (Na),5.0,750.0,0.0,Glass,150.0,60.0,45.0,,22.5,0.13,yes,8.592079741852926,-2.700894999720614,-3.547426323087345,-3.822950142185724,-0.4673777012869061,1.8335749344424257,-2.1712090683758967,-1.6713390338342045,1.2473765574805644,1.0820051952153398,-0.7951583195080875,-2.008339426623896,-0.504809568252209,-0.111406965281099,0.4582205470061594,35.0,1.0629102790637988,80.33178022741758,1.0,60.63049001067609
B132,A3IA,295.0,Venom,Syringe pump,2,22.0,Acetate (Na),5.0,750.0,0.0,Glass,150.0,60.0,45.0,,22.5,0.13,yes,8.592079741852926,-2.700894999720614,-3.547426323087345,-3.822950142185724,-0.4673777012869061,1.8335749344424257,-2.1712090683758967,-1.6713390338342045,1.2473765574805644,1.0820051952153398,-0.7951583195080875,-2.008339426623896,-0.504809568252209,-0.111406965281099,0.4582205470061594,31.0,0.9793437310510044,111.49088288240996,1.5,77.82969237557816
B132,A3IA,295.0,Venom,Syringe pump,2,22.0,Acetate (Na),5.0,750.0,0.0,Glass,150.0,60.0,45.0,,22.5,0.13,yes,8.592079741852926,-2.700894999720614,-3.547426323087345,-3.822950142185724,-0.4673777012869061,1.8335749344424257,-2.1712090683758967,-1.6713390338342045,1.2473765574805644,1.0820051952153398,-0.7951583195080875,-2.008339426623896,-0.504809568252209,-0.111406965281099,0.4582205470061594,26.0,0.74350712561327,122.68762971946556,1.2,67.06361309563202
B133,A3IA,295.0,Venom,Syringe pump,2,22.0,Acetate (Na),5.0,750.0,0.0,Glass,150.0,60.0,45.0,,22.5,0.13,yes,8.592079741852926,-2.700894999720614,-3.547426323087345,-3.822950142185724,-0.4673777012869061,1.8335749344424257,-2.1712090683758967,-1.6713390338342045,1.2473765574805644,1.0820051952153398,-0.7951583195080875,-2.008339426623896,-0.504809568252209,-0.111406965281099,0.4582205470061594,23.0,0.1359552086159754,70.46735836256595,3.9,9.492169486791576
B133,A3IA,295.0,Venom,Syringe pump,2,22.0,Acetate (Na),5.0,750.0,0.0,Glass,150.0,60.0,45.0,,22.5,0.13,yes,8.592079741852926,-2.700894999720614,-3.547426323087345,-3.822950142185724,-0.4673777012869061,1.8335749344424257,-2.1712090683758967,-1.6713390338342045,1.2473765574805644,1.0820051952153398,-0.7951583195080875,-2.008339426623896,-0.504809568252209,-0.111406965281099,0.4582205470061594,22.0,0.0986889549513092,78.08880723609191,4.5,7.305592127621308
B133,A3IA,295.0,Venom,Syringe pump,2,22.0,Acetate (Na),5.0,750.0,0.0,Glass,150.0,60.0,45.0,,22.5,0.13,yes,8.592079741852926,-2.700894999720614,-3.547426323087345,-3.822950142185724,-0.4673777012869061,1.8335749344424257,-2.1712090683758967,-1.6713390338342045,1.2473765574805644,1.0820051952153398,-0.7951583195080875,-2.008339426623896,-0.504809568252209,-0.111406965281099,0.4582205470061594,32.0,0.3305572984998003,86.43915093581637,3.5,27.60994216281221
B133,A3IA,295.0,Venom,Syringe pump,2,22.0,Acetate (Na),5.0,750.0,0.0,Glass,150.0,60.0,45.0,,22.5,0.13,yes,8.592079741852926,-2.700894999720614,-3.547426323087345,-3.822950142185724,-0.4673777012869061,1.8335749344424257,-2.1712090683758967,-1.6713390338342045,1.2473765574805644,1.0820051952153398,-0.7951583195080875,-2.008339426623896,-0.504809568252209,-0.111406965281099,0.4582205470061594,22.0,0.3713277265157784,85.26887861751601,4.8,30.30093029018153
B133,A3IA,295.0,Venom,Syringe pump,2,22.0,Acetate (Na),5.0,750.0,0.0,Glass,150.0,60.0,45.0,,22.5,0.13,yes,8.592079741852926,-2.700894999720614,-3.547426323087345,-3.822950142185724,-0.4673777012869061,1.8335749344424257,-2.1712090683758967,-1.6713390338342045,1.2473765574805644,1.0820051952153398,-0.7951583195080875,-2.008339426623896,-0.504809568252209,-0.111406965281099,0.4582205470061594,23.0,0.0320981592528363,118.3097313911974,6.4,2.559423101124426
B133,A3IA,295.0,Venom,Syringe pump,2,22.0,Acetate (Na),5.0,750.0,0.0,Glass,150.0,60.0,45.0,,22.5,0.13,yes,8.592079741852926,-2.700894999720614,-3.547426323087345,-3.822950142185724,-0.4673777012869061,1.8335749344424257,-2.1712090683758967,-1.6713390338342045,1.2473765574805644,1.0820051952153398,-0.7951583195080875,-2.008339426623896,-0.504809568252209,-0.111406965281099,0.4582205470061594,32.0,0.4722907502860682,109.54449466714216,3.1,46.3842803989748
B133,A3IA,295.0,Venom,Syringe pump,2,22.0,Acetate (Na),5.0,750.0,0.0,Glass,150.0,60.0,45.0,,22.5,0.13,yes,8.592079741852926,-2.700894999720614,-3.547426323087345,-3.822950142185724,-0.4673777012869061,1.8335749344424257,-2.1712090683758967,-1.6713390338342045,1.2473765574805644,1.0820051952153398,-0.7951583195080875,-2.008339426623896,-0.504809568252209,-0.111406965281099,0.4582205470061594,28.0,0.4486412320469947,107.12347316638252,3.9,42.09060719871346
B133,A3IA,295.0,Venom,Syringe pump,2,22.0,Acetate (Na),5.0,750.0,0.0,Glass,150.0,60.0,45.0,,22.5,0.13,yes,8.592079741852926,-2.700894999720614,-3.547426323087345,-3.822950142185724,-0.4673777012869061,1.8335749344424257,-2.1712090683758967,-1.6713390338342045,1.2473765574805644,1.0820051952153398,-0.7951583195080875,-2.008339426623896,-0.504809568252209,-0.111406965281099,0.4582205470061594,64.0,0.4077451723326974,46.10544314803703,1.3,17.22689187997185
B133,A3IA,295.0,Venom,Syringe pump,2,22.0,Acetate (Na),5.0,750.0,0.0,Glass,150.0,60.0,45.0,,22.5,0.13,yes,8.592079741852926,-2.700894999720614,-3.547426323087345,-3.822950142185724,-0.4673777012869061,1.8335749344424257,-2.1712090683758967,-1.6713390338342045,1.2473765574805644,1.0820051952153398,-0.7951583195080875,-2.008339426623896,-0.504809568252209,-0.111406965281099,0.4582205470061594,27.0,0.3598134988800535,106.37671878379894,3.4,33.8523156713152
B133,A3IA,295.0,Venom,Syringe pump,2,22.0,Acetate (Na),5.0,750.0,0.0,Glass,150.0,60.0,45.0,,22.5,0.13,yes,8.592079741852926,-2.700894999720614,-3.547426323087345,-3.822950142185724,-0.4673777012869061,1.8335749344424257,-2.1712090683758967,-1.6713390338342045,1.2473765574805644,1.0820051952153398,-0.7951583195080875,-2.008339426623896,-0.504809568252209,-0.111406965281099,0.4582205470061594,81.0,0.4567694143020124,42.201296687618544,1.2,16.80426080558035
B134,A3IA,295.0,Venom,Syringe pump,2,22.0,Acetate (Na),5.0,750.0,0.0,Glass,150.0,60.0,45.0,,22.5,0.13,yes,8.592079741852926,-2.700894999720614,-3.547426323087345,-3.822950142185724,-0.4673777012869061,1.8335749344424257,-2.1712090683758967,-1.6713390338342045,1.2473765574805644,1.0820051952153398,-0.7951583195080875,-2.008339426623896,-0.504809568252209,-0.111406965281099,0.4582205470061594,35.0,0.7638017474617197,72.99966660683297,1.0,40.60660832105937
B134,A3IA,295.0,Venom,Syringe pump,2,22.0,Acetate (Na),5.0,750.0,0.0,Glass,150.0,60.0,45.0,,22.5,0.13,yes,8.592079741852926,-2.700894999720614,-3.547426323087345,-3.822950142185724,-0.4673777012869061,1.8335749344424257,-2.1712090683758967,-1.6713390338342045,1.2473765574805644,1.0820051952153398,-0.7951583195080875,-2.008339426623896,-0.504809568252209,-0.111406965281099,0.4582205470061594,46.0,0.840469760845492,82.76027556497986,1.0,51.78977498974479
B134,A3IA,295.0,Venom,Syringe pump,2,22.0,Acetate (Na),5.0,750.0,0.0,Glass,150.0,60.0,45.0,,22.5,0.13,yes,8.592079741852926,-2.700894999720614,-3.547426323087345,-3.822950142185724,-0.4673777012869061,1.8335749344424257,-2.1712090683758967,-1.6713390338342045,1.2473765574805644,1.0820051952153398,-0.7951583195080875,-2.008339426623896,-0.504809568252209,-0.111406965281099,0.4582205470061594,27.0,0.5431016268751321,92.24199581537282,1.5,40.99338732289018
B134,A3IA,295.0,Venom,Syringe pump,2,22.0,Acetate (Na),5.0,750.0,0.0,Glass,150.0,60.0,45.0,,22.5,0.13,yes,8.592079741852926,-2.700894999720614,-3.547426323087345,-3.822950142185724,-0.4673777012869061,1.8335749344424257,-2.1712090683758967,-1.6713390338342045,1.2473765574805644,1.0820051952153398,-0.7951583195080875,-2.008339426623896,-0.504809568252209,-0.111406965281099,0.4582205470061594,32.0,0.1979215261992913,58.74083179247716,1.5,10.276178935466744
B134,A3IA,295.0,Venom,Syringe pump,2,22.0,Acetate (Na),5.0,750.0,0.0,Glass,150.0,60.0,45.0,,22.5,0.13,yes,8.592079741852926,-2.700894999720614,-3.547426323087345,-3.822950142185724,-0.4673777012869061,1.8335749344424257,-2.1712090683758967,-1.6713390338342045,1.2473765574805644,1.0820051952153398,-0.7951583195080875,-2.008339426623896,-0.504809568252209,-0.111406965281099,0.4582205470061594,27.0,0.5048514792547176,114.62423709458989,2.1,47.097147641017294
B134,A3IA,295.0,Venom,Syringe pump,2,22.0,Acetate (Na),5.0,750.0,0.0,Glass,150.0,60.0,45.0,,22.5,0.13,yes,8.592079741852926,-2.700894999720614,-3.547426323087345,-3.822950142185724,-0.4673777012869061,1.8335749344424257,-2.1712090683758967,-1.6713390338342045,1.2473765574805644,1.0820051952153398,-0.7951583195080875,-2.008339426623896,-0.504809568252209,-0.111406965281099,0.4582205470061594,29.0,1.065428388431788,116.01277292655072,1.5,92.59059158172067
B134,A3IA,295.0,Venom,Syringe pump,2,22.0,Acetate (Na),5.0,750.0,0.0,Glass,150.0,60.0,45.0,,22.5,0.13,yes,8.592079741852926,-2.700894999720614,-3.547426323087345,-3.822950142185724,-0.4673777012869061,1.8335749344424257,-2.1712090683758967,-1.6713390338342045,1.2473765574805644,1.0820051952153398,-0.7951583195080875,-2.008339426623896,-0.504809568252209,-0.111406965281099,0.4582205470061594,71.0,0.91160912459789,35.15626294931664,0.4,24.80460742062313
B134,A3IA,295.0,Venom,Syringe pump,2,22.0,Acetate (Na),5.0,750.0,0.0,Glass,150.0,60.0,45.0,,22.5,0.13,yes,8.592079741852926,-2.700894999720614,-3.547426323087345,-3.822950142185724,-0.4673777012869061,1.8335749344424257,-2.1712090683758967,-1.6713390338342045,1.2473765574805644,1.0820051952153398,-0.7951583195080875,-2.008339426623896,-0.504809568252209,-0.111406965281099,0.4582205470061594,37.0,1.1245309755708128,73.45627710442642,1.1,59.3573527880112
B134,A3IA,295.0,Venom,Syringe pump,2,22.0,Acetate (Na),5.0,750.0,0.0,Glass,150.0,60.0,45.0,,22.5,0.13,yes,8.592079741852926,-2.700894999720614,-3.547426323087345,-3.822950142185724,-0.4673777012869061,1.8335749344424257,-2.1712090683758967,-1.6713390338342045,1.2473765574805644,1.0820051952153398,-0.7951583195080875,-2.008339426623896,-0.504809568252209,-0.111406965281099,0.4582205470061594,26.0,0.4880107670536076,113.8756066360097,2.2,45.974204826273024
B134,A3IA,295.0,Venom,Syringe pump,2,22.0,Acetate (Na),5.0,750.0,0.0,Glass,150.0,60.0,45.0,,22.5,0.13,yes,8.592079741852926,-2.700894999720614,-3.547426323087345,-3.822950142185724,-0.4673777012869061,1.8335749344424257,-2.1712090683758967,-1.6713390338342045,1.2473765574805644,1.0820051952153398,-0.7951583195080875,-2.008339426623896,-0.504809568252209,-0.111406965281099,0.4582205470061594,27.0,0.3196035437213007,85.60085519851154,1.1,21.211376147025096
B137,VN-A3IA,306.0,Venom,Syringe pump,2,22.0,Acetate (Na),5.0,750.0,0.0,Glass,150.0,60.0,45.0,,22.1,0.46,yes,8.371262116291634,0.9378648056110344,-2.5150165405278413,-2.8954687089617988,-1.3392868385399057,2.1183955724728736,-1.4555860486980317,-1.6903432102344418,2.3982093177332864,0.347926878199875,2.17801854688896,-2.018178818173972,2.296667961254454,0.3819063513269561,-2.254294447473204,28.0,1.005012776706253,142.0634074353589,2.0,112.5411899094258
B137,VN-A3IA,306.0,Venom,Syringe pump,2,22.0,Acetate (Na),5.0,750.0,0.0,Glass,150.0,60.0,45.0,,22.1,0.46,yes,8.371262116291634,0.9378648056110344,-2.5150165405278413,-2.8954687089617988,-1.3392868385399057,2.1183955724728736,-1.4555860486980317,-1.6903432102344418,2.3982093177332864,0.347926878199875,2.17801854688896,-2.018178818173972,2.296667961254454,0.3819063513269561,-2.254294447473204,33.0,0.6066283429142714,77.84046414279686,1.7,39.49548187917999
B137,VN-A3IA,306.0,Venom,Syringe pump,2,22.0,Acetate (Na),5.0,750.0,0.0,Glass,150.0,60.0,45.0,,22.1,0.46,yes,8.371262116291634,0.9378648056110344,-2.5150165405278413,-2.8954687089617988,-1.3392868385399057,2.1183955724728736,-1.4555860486980317,-1.6903432102344418,2.3982093177332864,0.347926878199875,2.17801854688896,-2.018178818173972,2.296667961254454,0.3819063513269561,-2.254294447473204,29.0,2.103643868975143,106.96414259245664,1.9,165.4619175194078
B137,VN-A3IA,306.0,Venom,Syringe pump,2,22.0,Acetate (Na),5.0,750.0,0.0,Glass,150.0,60.0,45.0,,22.1,0.46,yes,8.371262116291634,0.9378648056110344,-2.5150165405278413,-2.8954687089617988,-1.3392868385399057,2.1183955724728736,-1.4555860486980317,-1.6903432102344418,2.3982093177332864,0.347926878199875,2.17801854688896,-2.018178818173972,2.296667961254454,0.3819063513269561,-2.254294447473204,30.0,1.1091541318202862,119.50378792528316,1.8,104.52439186273472
B137,VN-A3IA,306.0,Venom,Syringe pump,2,22.0,Acetate (Na),5.0,750.0,0.0,Glass,150.0,60.0,45.0,,22.1,0.46,yes,8.371262116291634,0.9378648056110344,-2.5150165405278413,-2.8954687089617988,-1.3392868385399057,2.1183955724728736,-1.4555860486980317,-1.6903432102344418,2.3982093177332864,0.347926878199875,2.17801854688896,-2.018178818173972,2.296667961254454,0.3819063513269561,-2.254294447473204,28.0,1.0698342455650016,140.17769744482533,1.8,117.08326634394672
B137,VN-A3IA,306.0,Venom,Syringe pump,2,22.0,Acetate (Na),5.0,750.0,0.0,Glass,150.0,60.0,45.0,,22.1,0.46,yes,8.371262116291634,0.9378648056110344,-2.5150165405278413,-2.8954687089617988,-1.3392868385399057,2.1183955724728736,-1.4555860486980317,-1.6903432102344418,2.3982093177332864,0.347926878199875,2.17801854688896,-2.018178818173972,2.296667961254454,0.3819063513269561,-2.254294447473204,33.0,1.037323024598592,109.96670637204092,1.6,89.41839812306947
B137,VN-A3IA,306.0,Venom,Syringe pump,2,22.0,Acetate (Na),5.0,750.0,0.0,Glass,150.0,60.0,45.0,,22.1,0.46,yes,8.371262116291634,0.9378648056110344,-2.5150165405278413,-2.8954687089617988,-1.3392868385399057,2.1183955724728736,-1.4555860486980317,-1.6903432102344418,2.3982093177332864,0.347926878199875,2.17801854688896,-2.018178818173972,2.296667961254454,0.3819063513269561,-2.254294447473204,35.0,1.106658041401274,61.81075969525863,1.3,55.8159345063883
B137,VN-A3IA,306.0,Venom,Syringe pump,2,22.0,Acetate (Na),5.0,750.0,0.0,Glass,150.0,60.0,45.0,,22.1,0.46,yes,8.371262116291634,0.9378648056110344,-2.5150165405278413,-2.8954687089617988,-1.3392868385399057,2.1183955724728736,-1.4555860486980317,-1.6903432102344418,2.3982093177332864,0.347926878199875,2.17801854688896,-2.018178818173972,2.296667961254454,0.3819063513269561,-2.254294447473204,23.0,1.2268100372361628,220.08756649323047,2.5,209.6848410017997
B137,VN-A3IA,306.0,Venom,Syringe pump,2,22.0,Acetate (Na),5.0,750.0,0.0,Glass,150.0,60.0,45.0,,22.1,0.46,yes,8.371262116291634,0.9378648056110344,-2.5150165405278413,-2.8954687089617988,-1.3392868385399057,2.1183955724728736,-1.4555860486980317,-1.6903432102344418,2.3982093177332864,0.347926878199875,2.17801854688896,-2.018178818173972,2.296667961254454,0.3819063513269561,-2.254294447473204,32.0,0.6004708023421427,90.39395232797108,1.7,44.62210264112802
B137,VN-A3IA,306.0,Venom,Syringe pump,2,22.0,Acetate (Na),5.0,750.0,0.0,Glass,150.0,60.0,45.0,,22.1,0.46,yes,8.371262116291634,0.9378648056110344,-2.5150165405278413,-2.8954687089617988,-1.3392868385399057,2.1183955724728736,-1.4555860486980317,-1.6903432102344418,2.3982093177332864,0.347926878199875,2.17801854688896,-2.018178818173972,2.296667961254454,0.3819063513269561,-2.254294447473204,30.0,0.6420159827425602,87.5239434570185,2.1,55.97653016174179
B14,fNT A3IA,330.0,Venom,Syringe pump,1,22.0,Acetate (Na),5.0,750.0,0.0,Glass,150.0,100.0,35.0,,21.9,0.2,discontinous,9.056625326844276,-5.831593322942734,-2.1145081005736763,-4.732166403953891,-1.2005060167651815,-1.0921512635726571,2.3402379269028475,-5.701580143493222,0.8775179066329751,-0.6139272517676316,2.5245755292351504,-2.3415312577488483,-1.848629784826884,-0.9798037512137466,7.523421946242252,28.3,0.668011097,64.97930692,1.58,40.62820881
B141,A3IA,295.0,Venom,Syringe pump,2,22.0,Acetate (Na),5.0,750.0,0.0,Glass,150.0,60.0,45.0,,21.8,0.39,yes,8.592079741852926,-2.700894999720614,-3.547426323087345,-3.822950142185724,-0.4673777012869061,1.8335749344424257,-2.1712090683758967,-1.6713390338342045,1.2473765574805644,1.0820051952153398,-0.7951583195080875,-2.008339426623896,-0.504809568252209,-0.111406965281099,0.4582205470061594,32.0,0.7314561513209317,89.40452165228963,2.084168176886868,54.71352740885186
B141,A3IA,295.0,Venom,Syringe pump,2,22.0,Acetate (Na),5.0,750.0,0.0,Glass,150.0,60.0,45.0,,21.8,0.39,yes,8.592079741852926,-2.700894999720614,-3.547426323087345,-3.822950142185724,-0.4673777012869061,1.8335749344424257,-2.1712090683758967,-1.6713390338342045,1.2473765574805644,1.0820051952153398,-0.7951583195080875,-2.008339426623896,-0.504809568252209,-0.111406965281099,0.4582205470061594,33.0,0.9642646770076576,199.20693585295408,3.916957554472023,153.29790629322446
B141,A3IA,295.0,Venom,Syringe pump,2,22.0,Acetate (Na),5.0,750.0,0.0,Glass,150.0,60.0,45.0,,21.8,0.39,yes,8.592079741852926,-2.700894999720614,-3.547426323087345,-3.822950142185724,-0.4673777012869061,1.8335749344424257,-2.1712090683758967,-1.6713390338342045,1.2473765574805644,1.0820051952153398,-0.7951583195080875,-2.008339426623896,-0.504809568252209,-0.111406965281099,0.4582205470061594,32.0,1.097639063482087,113.94322553044069,2.313929188706476,98.39867012386053
B141,A3IA,295.0,Venom,Syringe pump,2,22.0,Acetate (Na),5.0,750.0,0.0,Glass,150.0,60.0,45.0,,21.8,0.39,yes,8.592079741852926,-2.700894999720614,-3.547426323087345,-3.822950142185724,-0.4673777012869061,1.8335749344424257,-2.1712090683758967,-1.6713390338342045,1.2473765574805644,1.0820051952153398,-0.7951583195080875,-2.008339426623896,-0.504809568252209,-0.111406965281099,0.4582205470061594,33.0,0.8531169109203792,104.2068582905094,1.972440698520188,71.05181747993707
B141,A3IA,295.0,Venom,Syringe pump,2,22.0,Acetate (Na),5.0,750.0,0.0,Glass,150.0,60.0,45.0,,21.8,0.39,yes,8.592079741852926,-2.700894999720614,-3.547426323087345,-3.822950142185724,-0.4673777012869061,1.8335749344424257,-2.1712090683758967,-1.6713390338342045,1.2473765574805644,1.0820051952153398,-0.7951583195080875,-2.008339426623896,-0.504809568252209,-0.111406965281099,0.4582205470061594,33.0,0.6659683147771259,101.84595701498102,2.140920368851953,55.515729101748704
B141,A3IA,295.0,Venom,Syringe pump,2,22.0,Acetate (Na),5.0,750.0,0.0,Glass,150.0,60.0,45.0,,21.8,0.39,yes,8.592079741852926,-2.700894999720614,-3.547426323087345,-3.822950142185724,-0.4673777012869061,1.8335749344424257,-2.1712090683758967,-1.6713390338342045,1.2473765574805644,1.0820051952153398,-0.7951583195080875,-2.008339426623896,-0.504809568252209,-0.111406965281099,0.4582205470061594,75.0,1.0504945392559115,64.60624563618826,1.2684033435334854,53.4105349629696
B141,A3IA,295.0,Venom,Syringe pump,2,22.0,Acetate (Na),5.0,750.0,0.0,Glass,150.0,60.0,45.0,,21.8,0.39,yes,8.592079741852926,-2.700894999720614,-3.547426323087345,-3.822950142185724,-0.4673777012869061,1.8335749344424257,-2.1712090683758967,-1.6713390338342045,1.2473765574805644,1.0820051952153398,-0.7951583195080875,-2.008339426623896,-0.504809568252209,-0.111406965281099,0.4582205470061594,50.0,0.1162948536355052,55.18460234977697,1.7777995794937862,4.9439286131629885
B141,A3IA,295.0,Venom,Syringe pump,2,22.0,Acetate (Na),5.0,750.0,0.0,Glass,150.0,60.0,45.0,,21.8,0.39,yes,8.592079741852926,-2.700894999720614,-3.547426323087345,-3.822950142185724,-0.4673777012869061,1.8335749344424257,-2.1712090683758967,-1.6713390338342045,1.2473765574805644,1.0820051952153398,-0.7951583195080875,-2.008339426623896,-0.504809568252209,-0.111406965281099,0.4582205470061594,34.0,1.2644130082585847,120.64653291690644,2.2855307937002505,118.4307795803831
B141,A3IA,295.0,Venom,Syringe pump,2,22.0,Acetate (Na),5.0,750.0,0.0,Glass,150.0,60.0,45.0,,21.8,0.39,yes,8.592079741852926,-2.700894999720614,-3.547426323087345,-3.822950142185724,-0.4673777012869061,1.8335749344424257,-2.1712090683758967,-1.6713390338342045,1.2473765574805644,1.0820051952153398,-0.7951583195080875,-2.008339426623896,-0.504809568252209,-0.111406965281099,0.4582205470061594,53.0,0.7223177800534902,71.62389306426196,1.335376955180536,41.60311261694921
B141,A3IA,295.0,Venom,Syringe pump,2,22.0,Acetate (Na),5.0,750.0,0.0,Glass,150.0,60.0,45.0,,21.8,0.39,yes,8.592079741852926,-2.700894999720614,-3.547426323087345,-3.822950142185724,-0.4673777012869061,1.8335749344424257,-2.1712090683758967,-1.6713390338342045,1.2473765574805644,1.0820051952153398,-0.7951583195080875,-2.008339426623896,-0.504809568252209,-0.111406965281099,0.4582205470061594,47.0,1.3350814242340605,95.83679624965468,1.8202973227354653,98.5310719927224
B142,A3IA,295.0,Venom,Syringe pump,2,22.0,Acetate (Na),5.0,750.0,0.0,Glass,150.0,60.0,45.0,,21.8,0.4,yes,8.592079741852926,-2.700894999720614,-3.547426323087345,-3.822950142185724,-0.4673777012869061,1.8335749344424257,-2.1712090683758967,-1.6713390338342045,1.2473765574805644,1.0820051952153398,-0.7951583195080875,-2.008339426623896,-0.504809568252209,-0.111406965281099,0.4582205470061594,36.0,1.2357042267489142,96.3798887047492,2.0106645594781414,91.79092968219364
B142,A3IA,295.0,Venom,Syringe pump,2,22.0,Acetate (Na),5.0,750.0,0.0,Glass,150.0,60.0,45.0,,21.8,0.4,yes,8.592079741852926,-2.700894999720614,-3.547426323087345,-3.822950142185724,-0.4673777012869061,1.8335749344424257,-2.1712090683758967,-1.6713390338342045,1.2473765574805644,1.0820051952153398,-0.7951583195080875,-2.008339426623896,-0.504809568252209,-0.111406965281099,0.4582205470061594,52.0,0.7854172442472969,51.46258486616839,1.1648568118693274,36.96027879136943
B142,A3IA,295.0,Venom,Syringe pump,2,22.0,Acetate (Na),5.0,750.0,0.0,Glass,150.0,60.0,45.0,,21.8,0.4,yes,8.592079741852926,-2.700894999720614,-3.547426323087345,-3.822950142185724,-0.4673777012869061,1.8335749344424257,-2.1712090683758967,-1.6713390338342045,1.2473765574805644,1.0820051952153398,-0.7951583195080875,-2.008339426623896,-0.504809568252209,-0.111406965281099,0.4582205470061594,26.0,0.8351863705746221,106.5931017950514,2.038129577672116,71.82832900220083
B142,A3IA,295.0,Venom,Syringe pump,2,22.0,Acetate (Na),5.0,750.0,0.0,Glass,150.0,60.0,45.0,,21.8,0.4,yes,8.592079741852926,-2.700894999720614,-3.547426323087345,-3.822950142185724,-0.4673777012869061,1.8335749344424257,-2.1712090683758967,-1.6713390338342045,1.2473765574805644,1.0820051952153398,-0.7951583195080875,-2.008339426623896,-0.504809568252209,-0.111406965281099,0.4582205470061594,48.0,0.7652314948407447,66.35450194007403,1.0655344621270175,41.550910032094606
B142,A3IA,295.0,Venom,Syringe pump,2,22.0,Acetate (Na),5.0,750.0,0.0,Glass,150.0,60.0,45.0,,21.8,0.4,yes,8.592079741852926,-2.700894999720614,-3.547426323087345,-3.822950142185724,-0.4673777012869061,1.8335749344424257,-2.1712090683758967,-1.6713390338342045,1.2473765574805644,1.0820051952153398,-0.7951583195080875,-2.008339426623896,-0.504809568252209,-0.111406965281099,0.4582205470061594,23.0,0.667896715669697,118.54475119336313,2.685580811181965,66.98439218634971
B142,A3IA,295.0,Venom,Syringe pump,2,22.0,Acetate (Na),5.0,750.0,0.0,Glass,150.0,60.0,45.0,,21.8,0.4,yes,8.592079741852926,-2.700894999720614,-3.547426323087345,-3.822950142185724,-0.4673777012869061,1.8335749344424257,-2.1712090683758967,-1.6713390338342045,1.2473765574805644,1.0820051952153398,-0.7951583195080875,-2.008339426623896,-0.504809568252209,-0.111406965281099,0.4582205470061594,38.0,1.199864579599315,112.22136674109818,1.653282630335658,104.65132184869674
B142,A3IA,295.0,Venom,Syringe pump,2,22.0,Acetate (Na),5.0,750.0,0.0,Glass,150.0,60.0,45.0,,21.8,0.4,yes,8.592079741852926,-2.700894999720614,-3.547426323087345,-3.822950142185724,-0.4673777012869061,1.8335749344424257,-2.1712090683758967,-1.6713390338342045,1.2473765574805644,1.0820051952153398,-0.7951583195080875,-2.008339426623896,-0.504809568252209,-0.111406965281099,0.4582205470061594,28.0,0.2848992162359584,86.28289124918018,1.9635661543801843,21.504283872833543
B142,A3IA,295.0,Venom,Syringe pump,2,22.0,Acetate (Na),5.0,750.0,0.0,Glass,150.0,60.0,45.0,,21.8,0.4,yes,8.592079741852926,-2.700894999720614,-3.547426323087345,-3.822950142185724,-0.4673777012869061,1.8335749344424257,-2.1712090683758967,-1.6713390338342045,1.2473765574805644,1.0820051952153398,-0.7951583195080875,-2.008339426623896,-0.504809568252209,-0.111406965281099,0.4582205470061594,24.0,0.9918093968013854,151.36699363038326,2.879848179591898,118.43571531750833
B142,A3IA,295.0,Venom,Syringe pump,2,22.0,Acetate (Na),5.0,750.0,0.0,Glass,150.0,60.0,45.0,,21.8,0.4,yes,8.592079741852926,-2.700894999720614,-3.547426323087345,-3.822950142185724,-0.4673777012869061,1.8335749344424257,-2.1712090683758967,-1.6713390338342045,1.2473765574805644,1.0820051952153398,-0.7951583195080875,-2.008339426623896,-0.504809568252209,-0.111406965281099,0.4582205470061594,24.0,0.7918291439198512,131.20943504601317,2.9181473888903087,84.9293633871308
B142,A3IA,295.0,Venom,Syringe pump,2,22.0,Acetate (Na),5.0,750.0,0.0,Glass,150.0,60.0,45.0,,21.8,0.4,yes,8.592079741852926,-2.700894999720614,-3.547426323087345,-3.822950142185724,-0.4673777012869061,1.8335749344424257,-2.1712090683758967,-1.6713390338342045,1.2473765574805644,1.0820051952153398,-0.7951583195080875,-2.008339426623896,-0.504809568252209,-0.111406965281099,0.4582205470061594,23.0,0.744461135927256,126.38756439844664,2.3901592863195056,77.41687101370104
B143,A3IA,295.0,Venom,Syringe pump,2,22.0,Acetate (Na),5.0,750.0,0.0,Glass,150.0,60.0,45.0,,21.8,0.4,yes,8.592079741852926,-2.700894999720614,-3.547426323087345,-3.822950142185724,-0.4673777012869061,1.8335749344424257,-2.1712090683758967,-1.6713390338342045,1.2473765574805644,1.0820051952153398,-0.7951583195080875,-2.008339426623896,-0.504809568252209,-0.111406965281099,0.4582205470061594,48.0,1.1208199986128586,43.84417020013103,1.5552670006292422,40.957710313422645
B143,A3IA,295.0,Venom,Syringe pump,2,22.0,Acetate (Na),5.0,750.0,0.0,Glass,150.0,60.0,45.0,,21.8,0.4,yes,8.592079741852926,-2.700894999720614,-3.547426323087345,-3.822950142185724,-0.4673777012869061,1.8335749344424257,-2.1712090683758967,-1.6713390338342045,1.2473765574805644,1.0820051952153398,-0.7951583195080875,-2.008339426623896,-0.504809568252209,-0.111406965281099,0.4582205470061594,36.0,1.0810496431528729,65.75957470954621,1.998587476376652,62.630257770579554
B143,A3IA,295.0,Venom,Syringe pump,2,22.0,Acetate (Na),5.0,750.0,0.0,Glass,150.0,60.0,45.0,,21.8,0.4,yes,8.592079741852926,-2.700894999720614,-3.547426323087345,-3.822950142185724,-0.4673777012869061,1.8335749344424257,-2.1712090683758967,-1.6713390338342045,1.2473765574805644,1.0820051952153398,-0.7951583195080875,-2.008339426623896,-0.504809568252209,-0.111406965281099,0.4582205470061594,36.0,1.79701726844584,82.95926495047013,2.1293654455639817,114.60073973347274
B143,A3IA,295.0,Venom,Syringe pump,2,22.0,Acetate (Na),5.0,750.0,0.0,Glass,150.0,60.0,45.0,,21.8,0.4,yes,8.592079741852926,-2.700894999720614,-3.547426323087345,-3.822950142185724,-0.4673777012869061,1.8335749344424257,-2.1712090683758967,-1.6713390338342045,1.2473765574805644,1.0820051952153398,-0.7951583195080875,-2.008339426623896,-0.504809568252209,-0.111406965281099,0.4582205470061594,29.0,0.990872094139328,96.68349971047944,2.124456846073361,77.30278183212846
B143,A3IA,295.0,Venom,Syringe pump,2,22.0,Acetate (Na),5.0,750.0,0.0,Glass,150.0,60.0,45.0,,21.8,0.4,yes,8.592079741852926,-2.700894999720614,-3.547426323087345,-3.822950142185724,-0.4673777012869061,1.8335749344424257,-2.1712090683758967,-1.6713390338342045,1.2473765574805644,1.0820051952153398,-0.7951583195080875,-2.008339426623896,-0.504809568252209,-0.111406965281099,0.4582205470061594,32.0,1.1417285417285414,94.9994829512179,2.2073784612693226,85.67794115363873
B143,A3IA,295.0,Venom,Syringe pump,2,22.0,Acetate (Na),5.0,750.0,0.0,Glass,150.0,60.0,45.0,,21.8,0.4,yes,8.592079741852926,-2.700894999720614,-3.547426323087345,-3.822950142185724,-0.4673777012869061,1.8335749344424257,-2.1712090683758967,-1.6713390338342045,1.2473765574805644,1.0820051952153398,-0.7951583195080875,-2.008339426623896,-0.504809568252209,-0.111406965281099,0.4582205470061594,31.0,1.199933883654678,96.20429073856609,2.274304608265706,93.481598786865
B143,A3IA,295.0,Venom,Syringe pump,2,22.0,Acetate (Na),5.0,750.0,0.0,Glass,150.0,60.0,45.0,,21.8,0.4,yes,8.592079741852926,-2.700894999720614,-3.547426323087345,-3.822950142185724,-0.4673777012869061,1.8335749344424257,-2.1712090683758967,-1.6713390338342045,1.2473765574805644,1.0820051952153398,-0.7951583195080875,-2.008339426623896,-0.504809568252209,-0.111406965281099,0.4582205470061594,45.0,0.8934988273641533,87.3718486184694,2.121371052312162,64.32118423367706
B143,A3IA,295.0,Venom,Syringe pump,2,22.0,Acetate (Na),5.0,750.0,0.0,Glass,150.0,60.0,45.0,,21.8,0.4,yes,8.592079741852926,-2.700894999720614,-3.547426323087345,-3.822950142185724,-0.4673777012869061,1.8335749344424257,-2.1712090683758967,-1.6713390338342045,1.2473765574805644,1.0820051952153398,-0.7951583195080875,-2.008339426623896,-0.504809568252209,-0.111406965281099,0.4582205470061594,29.0,0.899310344827586,112.7200009800873,2.24476530177873,82.62017750904691
B143,A3IA,295.0,Venom,Syringe pump,2,22.0,Acetate (Na),5.0,750.0,0.0,Glass,150.0,60.0,45.0,,21.8,0.4,yes,8.592079741852926,-2.700894999720614,-3.547426323087345,-3.822950142185724,-0.4673777012869061,1.8335749344424257,-2.1712090683758967,-1.6713390338342045,1.2473765574805644,1.0820051952153398,-0.7951583195080875,-2.008339426623896,-0.504809568252209,-0.111406965281099,0.4582205470061594,31.0,0.2767191219907339,78.5579193496289,2.241769229897677,19.62452990489672
B143,A3IA,295.0,Venom,Syringe pump,2,22.0,Acetate (Na),5.0,750.0,0.0,Glass,150.0,60.0,45.0,,21.8,0.4,yes,8.592079741852926,-2.700894999720614,-3.547426323087345,-3.822950142185724,-0.4673777012869061,1.8335749344424257,-2.1712090683758967,-1.6713390338342045,1.2473765574805644,1.0820051952153398,-0.7951583195080875,-2.008339426623896,-0.504809568252209,-0.111406965281099,0.4582205470061594,32.0,0.9755508424649464,104.29442382631294,2.2938673616110146,82.02392551491967
B144,A3IA,197.0,Hulk,HPLC pump,1,22.0,Acetate (Na),5.0,750.0,0.0,PEEK tubing,75.0,100.0,10.0,12.7553009865,22.3,0.25,yes,8.592079741852926,-2.700894999720614,-3.547426323087345,-3.822950142185724,-0.4673777012869061,1.8335749344424257,-2.1712090683758967,-1.6713390338342045,1.2473765574805644,1.0820051952153398,-0.7951583195080875,-2.008339426623896,-0.504809568252209,-0.111406965281099,0.4582205470061594,7.5,1.2595525025709635,116.24710996486564,2.8,109.74708003768
B144,A3IA,197.0,Hulk,HPLC pump,1,22.0,Acetate (Na),5.0,750.0,0.0,PEEK tubing,75.0,100.0,10.0,12.7553009865,22.3,0.25,yes,8.592079741852926,-2.700894999720614,-3.547426323087345,-3.822950142185724,-0.4673777012869061,1.8335749344424257,-2.1712090683758967,-1.6713390338342045,1.2473765574805644,1.0820051952153398,-0.7951583195080875,-2.008339426623896,-0.504809568252209,-0.111406965281099,0.4582205470061594,6.8,1.3816643694692476,106.53303209791656,2.9,113.37626025552886
B144,A3IA,197.0,Hulk,HPLC pump,1,22.0,Acetate (Na),5.0,750.0,0.0,PEEK tubing,75.0,100.0,10.0,12.7553009865,22.3,0.25,yes,8.592079741852926,-2.700894999720614,-3.547426323087345,-3.822950142185724,-0.4673777012869061,1.8335749344424257,-2.1712090683758967,-1.6713390338342045,1.2473765574805644,1.0820051952153398,-0.7951583195080875,-2.008339426623896,-0.504809568252209,-0.111406965281099,0.4582205470061594,6.0,1.2235596388974974,157.97472076945613,3.9,143.67649876878852
