Repository: eriklidb/Explainable-AI-for-Recombinant-Spider-Silk-Review

# Explainable AI for Recombinant Spider Silk: Spinning Parameters and Sequence Effects

## About
Materials concerning the work "Explainable AI for Recombinant Spider Silk: Spinning Parameters and Sequence Effects". Supplementary material referenced in the report can be found in "supplementary.pdf".
The Spidrospin dataset containing the data for the artificial spider silk experiments and fibers is as of this moment confidential, and can unfortunately not be shared. The PLM vector embeddings however, are shared. Given the dataset (or a similar one tabular dataset recording spidroin processing parameters), all the experiments can be reproduced by utilizing a virtual environment and

File: data/spinning_data_embeddings_pca.csv (part 15 of 26)
Sample number,Protein,concentration (mg/ml),Spinning device,Extrusion device,Number of baths,Temperature SB,Spinning Buffer,SB pH,SB conc. (mM),NaCl (mM),Capillery type,Capillery size (um),Reeling speed (rpm),Flow rate (ul/min),pumppressure (bar),Temp C (spinning),Humidity (spinning),Continous spinning,pca_1,pca_2,pca_3,pca_4,pca_5,pca_6,pca_7,pca_8,pca_9,pca_10,pca_11,pca_12,pca_13,pca_14,pca_15,Diameter (µm),Strain (mm/mm),Strength (MPa),Youngs Modulus (GPa),Toughness Modulus (MJ m-3)
B152,A3IA,197.0,Hulk,HPLC pump,1,22.0,Acetate (Na),5.0,750.0,0.0,PEEK tubing,100.0,100.0,20.0,10.9626640911,22.3,0.25,yes,8.592079741852926,-2.700894999720614,-3.547426323087345,-3.822950142185724,-0.4673777012869061,1.8335749344424257,-2.1712090683758967,-1.6713390338342045,1.2473765574805644,1.0820051952153398,-0.7951583195080875,-2.008339426623896,-0.504809568252209,-0.111406965281099,0.4582205470061594,10.8,1.5434363701378675,80.10591398731107,1.7,87.30695098285001
B152,A3IA,197.0,Hulk,HPLC pump,1,22.0,Acetate (Na),5.0,750.0,0.0,PEEK tubing,100.0,100.0,20.0,10.9626640911,22.3,0.25,yes,8.592079741852926,-2.700894999720614,-3.547426323087345,-3.822950142185724,-0.4673777012869061,1.8335749344424257,-2.1712090683758967,-1.6713390338342045,1.2473765574805644,1.0820051952153398,-0.7951583195080875,-2.008339426623896,-0.504809568252209,-0.111406965281099,0.4582205470061594,10.6,1.523417189937207,86.78358129397174,1.9,94.5777556156394
B152,A3IA,197.0,Hulk,HPLC pump,1,22.0,Acetate (Na),5.0,750.0,0.0,PEEK tubing,100.0,100.0,20.0,10.9626640911,22.3,0.25,yes,8.592079741852926,-2.700894999720614,-3.547426323087345,-3.822950142185724,-0.4673777012869061,1.8335749344424257,-2.1712090683758967,-1.6713390338342045,1.2473765574805644,1.0820051952153398,-0.7951583195080875,-2.008339426623896,-0.504809568252209,-0.111406965281099,0.4582205470061594,11.0,1.4878892388660738,79.17834777791623,1.9,83.77325211189613
B152,A3IA,197.0,Hulk,HPLC pump,1,22.0,Acetate (Na),5.0,750.0,0.0,PEEK tubing,100.0,100.0,20.0,10.9626640911,22.3,0.25,yes,8.592079741852926,-2.700894999720614,-3.547426323087345,-3.822950142185724,-0.4673777012869061,1.8335749344424257,-2.1712090683758967,-1.6713390338342045,1.2473765574805644,1.0820051952153398,-0.7951583195080875,-2.008339426623896,-0.504809568252209,-0.111406965281099,0.4582205470061594,12.0,1.7750761997728943,66.8237670201043,1.8,83.09731075840727
B153,A3IA,197.0,Hulk,HPLC pump,1,22.0,Acetate (Na),5.0,750.0,0.0,PEEK tubing,100.0,100.0,30.0,16.064784485700002,22.3,0.25,yes,8.592079741852926,-2.700894999720614,-3.547426323087345,-3.822950142185724,-0.4673777012869061,1.8335749344424257,-2.1712090683758967,-1.6713390338342045,1.2473765574805644,1.0820051952153398,-0.7951583195080875,-2.008339426623896,-0.504809568252209,-0.111406965281099,0.4582205470061594,12.0,1.4191203671302457,73.10464001040027,1.9,72.29099164555099
B153,A3IA,197.0,Hulk,HPLC pump,1,22.0,Acetate (Na),5.0,750.0,0.0,PEEK tubing,100.0,100.0,30.0,16.064784485700002,22.3,0.25,yes,8.592079741852926,-2.700894999720614,-3.547426323087345,-3.822950142185724,-0.4673777012869061,1.8335749344424257,-2.1712090683758967,-1.6713390338342045,1.2473765574805644,1.0820051952153398,-0.7951583195080875,-2.008339426623896,-0.504809568252209,-0.111406965281099,0.4582205470061594,13.0,1.6624593157100895,74.47713008443992,1.7,85.57693268489585
B153,A3IA,197.0,Hulk,HPLC pump,1,22.0,Acetate (Na),5.0,750.0,0.0,PEEK tubing,100.0,100.0,30.0,16.064784485700002,22.3,0.25,yes,8.592079741852926,-2.700894999720614,-3.547426323087345,-3.822950142185724,-0.4673777012869061,1.8335749344424257,-2.1712090683758967,-1.6713390338342045,1.2473765574805644,1.0820051952153398,-0.7951583195080875,-2.008339426623896,-0.504809568252209,-0.111406965281099,0.4582205470061594,13.0,1.571778860949242,75.62138820310487,1.9,84.6741666942461
B153,A3IA,197.0,Hulk,HPLC pump,1,22.0,Acetate (Na),5.0,750.0,0.0,PEEK tubing,100.0,100.0,30.0,16.064784485700002,22.3,0.25,yes,8.592079741852926,-2.700894999720614,-3.547426323087345,-3.822950142185724,-0.4673777012869061,1.8335749344424257,-2.1712090683758967,-1.6713390338342045,1.2473765574805644,1.0820051952153398,-0.7951583195080875,-2.008339426623896,-0.504809568252209,-0.111406965281099,0.4582205470061594,12.0,1.6419250162248518,89.69185659885045,2.2,103.92102115910868
B153,A3IA,197.0,Hulk,HPLC pump,1,22.0,Acetate (Na),5.0,750.0,0.0,PEEK tubing,100.0,100.0,30.0,16.064784485700002,22.3,0.25,yes,8.592079741852926,-2.700894999720614,-3.547426323087345,-3.822950142185724,-0.4673777012869061,1.8335749344424257,-2.1712090683758967,-1.6713390338342045,1.2473765574805644,1.0820051952153398,-0.7951583195080875,-2.008339426623896,-0.504809568252209,-0.111406965281099,0.4582205470061594,14.0,1.616108044164038,65.74495815522411,1.7,74.70335270670675
B153,A3IA,197.0,Hulk,HPLC pump,1,22.0,Acetate (Na),5.0,750.0,0.0,PEEK tubing,100.0,100.0,30.0,16.064784485700002,22.3,0.25,yes,8.592079741852926,-2.700894999720614,-3.547426323087345,-3.822950142185724,-0.4673777012869061,1.8335749344424257,-2.1712090683758967,-1.6713390338342045,1.2473765574805644,1.0820051952153398,-0.7951583195080875,-2.008339426623896,-0.504809568252209,-0.111406965281099,0.4582205470061594,13.0,1.5971284881570134,77.48423559855584,1.9,84.11427705989841
B153,A3IA,197.0,Hulk,HPLC pump,1,22.0,Acetate (Na),5.0,750.0,0.0,PEEK tubing,100.0,100.0,30.0,16.064784485700002,22.3,0.25,yes,8.592079741852926,-2.700894999720614,-3.547426323087345,-3.822950142185724,-0.4673777012869061,1.8335749344424257,-2.1712090683758967,-1.6713390338342045,1.2473765574805644,1.0820051952153398,-0.7951583195080875,-2.008339426623896,-0.504809568252209,-0.111406965281099,0.4582205470061594,16.0,1.5656951457281407,46.92832704823683,1.2,51.04594432361895
B153,A3IA,197.0,Hulk,HPLC pump,1,22.0,Acetate (Na),5.0,750.0,0.0,PEEK tubing,100.0,100.0,30.0,16.064784485700002,22.3,0.25,yes,8.592079741852926,-2.700894999720614,-3.547426323087345,-3.822950142185724,-0.4673777012869061,1.8335749344424257,-2.1712090683758967,-1.6713390338342045,1.2473765574805644,1.0820051952153398,-0.7951583195080875,-2.008339426623896,-0.504809568252209,-0.111406965281099,0.4582205470061594,13.0,1.6685016683333496,78.25277504209687,1.9,90.02530598036468
B153,A3IA,197.0,Hulk,HPLC pump,1,22.0,Acetate (Na),5.0,750.0,0.0,PEEK tubing,100.0,100.0,30.0,16.064784485700002,22.3,0.25,yes,8.592079741852926,-2.700894999720614,-3.547426323087345,-3.822950142185724,-0.4673777012869061,1.8335749344424257,-2.1712090683758967,-1.6713390338342045,1.2473765574805644,1.0820051952153398,-0.7951583195080875,-2.008339426623896,-0.504809568252209,-0.111406965281099,0.4582205470061594,11.0,1.3223082129299943,79.88220722541486,2.1,75.14986852814788
B153,A3IA,197.0,Hulk,HPLC pump,1,22.0,Acetate (Na),5.0,750.0,0.0,PEEK tubing,100.0,100.0,30.0,16.064784485700002,22.3,0.25,yes,8.592079741852926,-2.700894999720614,-3.547426323087345,-3.822950142185724,-0.4673777012869061,1.8335749344424257,-2.1712090683758967,-1.6713390338342045,1.2473765574805644,1.0820051952153398,-0.7951583195080875,-2.008339426623896,-0.504809568252209,-0.111406965281099,0.4582205470061594,14.0,1.6802883415369565,65.33381871243692,1.4,77.570163135607
B154,A3IA,197.0,Hulk,HPLC pump,1,22.0,Acetate (Na),5.0,750.0,0.0,PEEK tubing,100.0,100.0,35.0,19.305320412,22.4,0.25,yes,8.592079741852926,-2.700894999720614,-3.547426323087345,-3.822950142185724,-0.4673777012869061,1.8335749344424257,-2.1712090683758967,-1.6713390338342045,1.2473765574805644,1.0820051952153398,-0.7951583195080875,-2.008339426623896,-0.504809568252209,-0.111406965281099,0.4582205470061594,15.0,1.6591806883650584,64.07450684925234,1.7,73.04176339603318
B154,A3IA,197.0,Hulk,HPLC pump,1,22.0,Acetate (Na),5.0,750.0,0.0,PEEK tubing,100.0,100.0,35.0,19.305320412,22.4,0.25,yes,8.592079741852926,-2.700894999720614,-3.547426323087345,-3.822950142185724,-0.4673777012869061,1.8335749344424257,-2.1712090683758967,-1.6713390338342045,1.2473765574805644,1.0820051952153398,-0.7951583195080875,-2.008339426623896,-0.504809568252209,-0.111406965281099,0.4582205470061594,15.0,1.8712276037222964,63.333594611064896,1.5,80.56476707942447
B154,A3IA,197.0,Hulk,HPLC pump,1,22.0,Acetate (Na),5.0,750.0,0.0,PEEK tubing,100.0,100.0,35.0,19.305320412,22.4,0.25,yes,8.592079741852926,-2.700894999720614,-3.547426323087345,-3.822950142185724,-0.4673777012869061,1.8335749344424257,-2.1712090683758967,-1.6713390338342045,1.2473765574805644,1.0820051952153398,-0.7951583195080875,-2.008339426623896,-0.504809568252209,-0.111406965281099,0.4582205470061594,15.0,1.7947003368345529,65.7029519327565,1.6,78.28958462001486
B154,A3IA,197.0,Hulk,HPLC pump,1,22.0,Acetate (Na),5.0,750.0,0.0,PEEK tubing,100.0,100.0,35.0,19.305320412,22.4,0.25,yes,8.592079741852926,-2.700894999720614,-3.547426323087345,-3.822950142185724,-0.4673777012869061,1.8335749344424257,-2.1712090683758967,-1.6713390338342045,1.2473765574805644,1.0820051952153398,-0.7951583195080875,-2.008339426623896,-0.504809568252209,-0.111406965281099,0.4582205470061594,18.0,1.7472368002544527,43.5482506114221,1.3,55.22812990806189
B154,A3IA,197.0,Hulk,HPLC pump,1,22.0,Acetate (Na),5.0,750.0,0.0,PEEK tubing,100.0,100.0,35.0,19.305320412,22.4,0.25,yes,8.592079741852926,-2.700894999720614,-3.547426323087345,-3.822950142185724,-0.4673777012869061,1.8335749344424257,-2.1712090683758967,-1.6713390338342045,1.2473765574805644,1.0820051952153398,-0.7951583195080875,-2.008339426623896,-0.504809568252209,-0.111406965281099,0.4582205470061594,17.0,1.847209911560204,48.461303398618014,1.3,62.59849773012425
B154,A3IA,197.0,Hulk,HPLC pump,1,22.0,Acetate (Na),5.0,750.0,0.0,PEEK tubing,100.0,100.0,35.0,19.305320412,22.4,0.25,yes,8.592079741852926,-2.700894999720614,-3.547426323087345,-3.822950142185724,-0.4673777012869061,1.8335749344424257,-2.1712090683758967,-1.6713390338342045,1.2473765574805644,1.0820051952153398,-0.7951583195080875,-2.008339426623896,-0.504809568252209,-0.111406965281099,0.4582205470061594,15.0,1.791346211470465,63.46323869093104,1.2,77.62776788628862
B154,A3IA,197.0,Hulk,HPLC pump,1,22.0,Acetate (Na),5.0,750.0,0.0,PEEK tubing,100.0,100.0,35.0,19.305320412,22.4,0.25,yes,8.592079741852926,-2.700894999720614,-3.547426323087345,-3.822950142185724,-0.4673777012869061,1.8335749344424257,-2.1712090683758967,-1.6713390338342045,1.2473765574805644,1.0820051952153398,-0.7951583195080875,-2.008339426623896,-0.504809568252209,-0.111406965281099,0.4582205470061594,15.0,1.7294432890737483,59.37048090991011,1.6,70.1151103037032
B154,A3IA,197.0,Hulk,HPLC pump,1,22.0,Acetate (Na),5.0,750.0,0.0,PEEK tubing,100.0,100.0,35.0,19.305320412,22.4,0.25,yes,8.592079741852926,-2.700894999720614,-3.547426323087345,-3.822950142185724,-0.4673777012869061,1.8335749344424257,-2.1712090683758967,-1.6713390338342045,1.2473765574805644,1.0820051952153398,-0.7951583195080875,-2.008339426623896,-0.504809568252209,-0.111406965281099,0.4582205470061594,17.0,1.4817921032710466,42.89160732647394,1.2,46.83683575604788
B154,A3IA,197.0,Hulk,HPLC pump,1,22.0,Acetate (Na),5.0,750.0,0.0,PEEK tubing,100.0,100.0,35.0,19.305320412,22.4,0.25,yes,8.592079741852926,-2.700894999720614,-3.547426323087345,-3.822950142185724,-0.4673777012869061,1.8335749344424257,-2.1712090683758967,-1.6713390338342045,1.2473765574805644,1.0820051952153398,-0.7951583195080875,-2.008339426623896,-0.504809568252209,-0.111406965281099,0.4582205470061594,15.0,1.693852860599516,62.69572989336468,1.5,70.93533276507738
B154,A3IA,197.0,Hulk,HPLC pump,1,22.0,Acetate (Na),5.0,750.0,0.0,PEEK tubing,100.0,100.0,35.0,19.305320412,22.4,0.25,yes,8.592079741852926,-2.700894999720614,-3.547426323087345,-3.822950142185724,-0.4673777012869061,1.8335749344424257,-2.1712090683758967,-1.6713390338342045,1.2473765574805644,1.0820051952153398,-0.7951583195080875,-2.008339426623896,-0.504809568252209,-0.111406965281099,0.4582205470061594,15.0,1.8050207885869676,63.72846863520542,1.6,80.33738432742678
B155,A3IA,197.0,Hulk,HPLC pump,1,22.0,Acetate (Na),5.0,750.0,0.0,PEEK tubing,100.0,100.0,40.0,21.3048000261,22.4,0.25,yes,8.592079741852926,-2.700894999720614,-3.547426323087345,-3.822950142185724,-0.4673777012869061,1.8335749344424257,-2.1712090683758967,-1.6713390338342045,1.2473765574805644,1.0820051952153398,-0.7951583195080875,-2.008339426623896,-0.504809568252209,-0.111406965281099,0.4582205470061594,18.0,1.8716055761453851,52.686416576040166,1.3,68.45044455364396
B155,A3IA,197.0,Hulk,HPLC pump,1,22.0,Acetate (Na),5.0,750.0,0.0,PEEK tubing,100.0,100.0,40.0,21.3048000261,22.4,0.25,yes,8.592079741852926,-2.700894999720614,-3.547426323087345,-3.822950142185724,-0.4673777012869061,1.8335749344424257,-2.1712090683758967,-1.6713390338342045,1.2473765574805644,1.0820051952153398,-0.7951583195080875,-2.008339426623896,-0.504809568252209,-0.111406965281099,0.4582205470061594,18.0,1.8538196067510715,52.29332351536158,1.2,67.24345013746976
B155,A3IA,197.0,Hulk,HPLC pump,1,22.0,Acetate (Na),5.0,750.0,0.0,PEEK tubing,100.0,100.0,40.0,21.3048000261,22.4,0.25,yes,8.592079741852926,-2.700894999720614,-3.547426323087345,-3.822950142185724,-0.4673777012869061,1.8335749344424257,-2.1712090683758967,-1.6713390338342045,1.2473765574805644,1.0820051952153398,-0.7951583195080875,-2.008339426623896,-0.504809568252209,-0.111406965281099,0.4582205470061594,18.0,1.8812329830838337,51.48737074304759,1.5,67.67103730876485
B155,A3IA,197.0,Hulk,HPLC pump,1,22.0,Acetate (Na),5.0,750.0,0.0,PEEK tubing,100.0,100.0,40.0,21.3048000261,22.4,0.25,yes,8.592079741852926,-2.700894999720614,-3.547426323087345,-3.822950142185724,-0.4673777012869061,1.8335749344424257,-2.1712090683758967,-1.6713390338342045,1.2473765574805644,1.0820051952153398,-0.7951583195080875,-2.008339426623896,-0.504809568252209,-0.111406965281099,0.4582205470061594,16.0,1.8221420144374016,65.88596862278851,1.8,84.95215064711645
B155,A3IA,197.0,Hulk,HPLC pump,1,22.0,Acetate (Na),5.0,750.0,0.0,PEEK tubing,100.0,100.0,40.0,21.3048000261,22.4,0.25,yes,8.592079741852926,-2.700894999720614,-3.547426323087345,-3.822950142185724,-0.4673777012869061,1.8335749344424257,-2.1712090683758967,-1.6713390338342045,1.2473765574805644,1.0820051952153398,-0.7951583195080875,-2.008339426623896,-0.504809568252209,-0.111406965281099,0.4582205470061594,15.0,1.7804818213041556,73.27855745865809,1.7,90.81867853347605
B155,A3IA,197.0,Hulk,HPLC pump,1,22.0,Acetate (Na),5.0,750.0,0.0,PEEK tubing,100.0,100.0,40.0,21.3048000261,22.4,0.25,yes,8.592079741852926,-2.700894999720614,-3.547426323087345,-3.822950142185724,-0.4673777012869061,1.8335749344424257,-2.1712090683758967,-1.6713390338342045,1.2473765574805644,1.0820051952153398,-0.7951583195080875,-2.008339426623896,-0.504809568252209,-0.111406965281099,0.4582205470061594,19.0,1.8911510418741784,48.19500889129152,1.1,63.29483689482975
B155,A3IA,197.0,Hulk,HPLC pump,1,22.0,Acetate (Na),5.0,750.0,0.0,PEEK tubing,100.0,100.0,40.0,21.3048000261,22.4,0.25,yes,8.592079741852926,-2.700894999720614,-3.547426323087345,-3.822950142185724,-0.4673777012869061,1.8335749344424257,-2.1712090683758967,-1.6713390338342045,1.2473765574805644,1.0820051952153398,-0.7951583195080875,-2.008339426623896,-0.504809568252209,-0.111406965281099,0.4582205470061594,16.0,1.790063078888534,65.64902670126045,1.5,81.92542816060157
B155,A3IA,197.0,Hulk,HPLC pump,1,22.0,Acetate (Na),5.0,750.0,0.0,PEEK tubing,100.0,100.0,40.0,21.3048000261,22.4,0.25,yes,8.592079741852926,-2.700894999720614,-3.547426323087345,-3.822950142185724,-0.4673777012869061,1.8335749344424257,-2.1712090683758967,-1.6713390338342045,1.2473765574805644,1.0820051952153398,-0.7951583195080875,-2.008339426623896,-0.504809568252209,-0.111406965281099,0.4582205470061594,17.0,1.7785460292374555,54.93499954752407,1.4,67.66686116689085
B155,A3IA,197.0,Hulk,HPLC pump,1,22.0,Acetate (Na),5.0,750.0,0.0,PEEK tubing,100.0,100.0,40.0,21.3048000261,22.4,0.25,yes,8.592079741852926,-2.700894999720614,-3.547426323087345,-3.822950142185724,-0.4673777012869061,1.8335749344424257,-2.1712090683758967,-1.6713390338342045,1.2473765574805644,1.0820051952153398,-0.7951583195080875,-2.008339426623896,-0.504809568252209,-0.111406965281099,0.4582205470061594,17.0,1.8464187191140569,59.55346672657552,1.4,73.60337358045305
B155,A3IA,197.0,Hulk,HPLC pump,1,22.0,Acetate (Na),5.0,750.0,0.0,PEEK tubing,100.0,100.0,40.0,21.3048000261,22.4,0.25,yes,8.592079741852926,-2.700894999720614,-3.547426323087345,-3.822950142185724,-0.4673777012869061,1.8335749344424257,-2.1712090683758967,-1.6713390338342045,1.2473765574805644,1.0820051952153398,-0.7951583195080875,-2.008339426623896,-0.504809568252209,-0.111406965281099,0.4582205470061594,15.0,1.7885521144788552,75.33752727355537,1.8,94.74030200396088
B156,A3IA,197.0,Hulk,HPLC pump,1,22.0,Acetate (Na),5.0,750.0,0.0,PEEK tubing,100.0,100.0,50.0,27.0274485768,22.4,0.25,yes,8.592079741852926,-2.700894999720614,-3.547426323087345,-3.822950142185724,-0.4673777012869061,1.8335749344424257,-2.1712090683758967,-1.6713390338342045,1.2473765574805644,1.0820051952153398,-0.7951583195080875,-2.008339426623896,-0.504809568252209,-0.111406965281099,0.4582205470061594,19.0,2.03174460341742,54.43003825300417,1.4,74.19430835912522
B156,A3IA,197.0,Hulk,HPLC pump,1,22.0,Acetate (Na),5.0,750.0,0.0,PEEK tubing,100.0,100.0,50.0,27.0274485768,22.4,0.25,yes,8.592079741852926,-2.700894999720614,-3.547426323087345,-3.822950142185724,-0.4673777012869061,1.8335749344424257,-2.1712090683758967,-1.6713390338342045,1.2473765574805644,1.0820051952153398,-0.7951583195080875,-2.008339426623896,-0.504809568252209,-0.111406965281099,0.4582205470061594,17.0,1.832181678183218,63.80630708964922,1.5,81.00719230130453
B156,A3IA,197.0,Hulk,HPLC pump,1,22.0,Acetate (Na),5.0,750.0,0.0,PEEK tubing,100.0,100.0,50.0,27.0274485768,22.4,0.25,yes,8.592079741852926,-2.700894999720614,-3.547426323087345,-3.822950142185724,-0.4673777012869061,1.8335749344424257,-2.1712090683758967,-1.6713390338342045,1.2473765574805644,1.0820051952153398,-0.7951583195080875,-2.008339426623896,-0.504809568252209,-0.111406965281099,0.4582205470061594,17.0,1.862234386663349,65.26260235439734,1.5,84.16542683921347
B156,A3IA,197.0,Hulk,HPLC pump,1,22.0,Acetate (Na),5.0,750.0,0.0,PEEK tubing,100.0,100.0,50.0,27.0274485768,22.4,0.25,yes,8.592079741852926,-2.700894999720614,-3.547426323087345,-3.822950142185724,-0.4673777012869061,1.8335749344424257,-2.1712090683758967,-1.6713390338342045,1.2473765574805644,1.0820051952153398,-0.7951583195080875,-2.008339426623896,-0.504809568252209,-0.111406965281099,0.4582205470061594,19.0,1.812569988801792,49.91458767255365,1.2,63.29842478988823
B156,A3IA,197.0,Hulk,HPLC pump,1,22.0,Acetate (Na),5.0,750.0,0.0,PEEK tubing,100.0,100.0,50.0,27.0274485768,22.4,0.25,yes,8.592079741852926,-2.700894999720614,-3.547426323087345,-3.822950142185724,-0.4673777012869061,1.8335749344424257,-2.1712090683758967,-1.6713390338342045,1.2473765574805644,1.0820051952153398,-0.7951583195080875,-2.008339426623896,-0.504809568252209,-0.111406965281099,0.4582205470061594,18.0,2.006306315100989,56.89459116394031,1.3,77.18643160619263
B156,A3IA,197.0,Hulk,HPLC pump,1,22.0,Acetate (Na),5.0,750.0,0.0,PEEK tubing,100.0,100.0,50.0,27.0274485768,22.4,0.25,yes,8.592079741852926,-2.700894999720614,-3.547426323087345,-3.822950142185724,-0.4673777012869061,1.8335749344424257,-2.1712090683758967,-1.6713390338342045,1.2473765574805644,1.0820051952153398,-0.7951583195080875,-2.008339426623896,-0.504809568252209,-0.111406965281099,0.4582205470061594,18.0,2.076093899712552,58.10071054995919,1.4,82.3223407312239
B156,A3IA,197.0,Hulk,HPLC pump,1,22.0,Acetate (Na),5.0,750.0,0.0,PEEK tubing,100.0,100.0,50.0,27.0274485768,22.4,0.25,yes,8.592079741852926,-2.700894999720614,-3.547426323087345,-3.822950142185724,-0.4673777012869061,1.8335749344424257,-2.1712090683758967,-1.6713390338342045,1.2473765574805644,1.0820051952153398,-0.7951583195080875,-2.008339426623896,-0.504809568252209,-0.111406965281099,0.4582205470061594,18.0,1.9232577130678992,56.44263042307614,1.4,74.66962007062182
B156,A3IA,197.0,Hulk,HPLC pump,1,22.0,Acetate (Na),5.0,750.0,0.0,PEEK tubing,100.0,100.0,50.0,27.0274485768,22.4,0.25,yes,8.592079741852926,-2.700894999720614,-3.547426323087345,-3.822950142185724,-0.4673777012869061,1.8335749344424257,-2.1712090683758967,-1.6713390338342045,1.2473765574805644,1.0820051952153398,-0.7951583195080875,-2.008339426623896,-0.504809568252209,-0.111406965281099,0.4582205470061594,19.0,1.9229577702534977,51.03546170944239,1.4,68.88086869227668
B156,A3IA,197.0,Hulk,HPLC pump,1,22.0,Acetate (Na),5.0,750.0,0.0,PEEK tubing,100.0,100.0,50.0,27.0274485768,22.4,0.25,yes,8.592079741852926,-2.700894999720614,-3.547426323087345,-3.822950142185724,-0.4673777012869061,1.8335749344424257,-2.1712090683758967,-1.6713390338342045,1.2473765574805644,1.0820051952153398,-0.7951583195080875,-2.008339426623896,-0.504809568252209,-0.111406965281099,0.4582205470061594,19.0,1.9129801020357224,50.76356687148218,1.2,67.40654819732319
B156,A3IA,197.0,Hulk,HPLC pump,1,22.0,Acetate (Na),5.0,750.0,0.0,PEEK tubing,100.0,100.0,50.0,27.0274485768,22.4,0.25,yes,8.592079741852926,-2.700894999720614,-3.547426323087345,-3.822950142185724,-0.4673777012869061,1.8335749344424257,-2.1712090683758967,-1.6713390338342045,1.2473765574805644,1.0820051952153398,-0.7951583195080875,-2.008339426623896,-0.504809568252209,-0.111406965281099,0.4582205470061594,18.0,2.022937534950799,59.96903239179079,1.6,83.7044813042491
B157,A3IA,197.0,Hulk,HPLC pump,1,22.0,Acetate (Na),5.0,750.0,0.0,PEEK tubing,100.0,100.0,65.0,38.610640824,22.4,0.25,yes,8.592079741852926,-2.700894999720614,-3.547426323087345,-3.822950142185724,-0.4673777012869061,1.8335749344424257,-2.1712090683758967,-1.6713390338342045,1.2473765574805644,1.0820051952153398,-0.7951583195080875,-2.008339426623896,-0.504809568252209,-0.111406965281099,0.4582205470061594,21.0,1.8822823935490791,47.82105838661737,1.0,58.72521393071239
B157,A3IA,197.0,Hulk,HPLC pump,1,22.0,Acetate (Na),5.0,750.0,0.0,PEEK tubing,100.0,100.0,65.0,38.610640824,22.4,0.25,yes,8.592079741852926,-2.700894999720614,-3.547426323087345,-3.822950142185724,-0.4673777012869061,1.8335749344424257,-2.1712090683758967,-1.6713390338342045,1.2473765574805644,1.0820051952153398,-0.7951583195080875,-2.008339426623896,-0.504809568252209,-0.111406965281099,0.4582205470061594,23.0,1.948619991421703,40.35088667669472,0.8,50.44594566848188
B157,A3IA,197.0,Hulk,HPLC pump,1,22.0,Acetate (Na),5.0,750.0,0.0,PEEK tubing,100.0,100.0,65.0,38.610640824,22.4,0.25,yes,8.592079741852926,-2.700894999720614,-3.547426323087345,-3.822950142185724,-0.4673777012869061,1.8335749344424257,-2.1712090683758967,-1.6713390338342045,1.2473765574805644,1.0820051952153398,-0.7951583195080875,-2.008339426623896,-0.504809568252209,-0.111406965281099,0.4582205470061594,22.0,1.9572414750748843,46.6532857680435,1.1,59.47224377890873
B157,A3IA,197.0,Hulk,HPLC pump,1,22.0,Acetate (Na),5.0,750.0,0.0,PEEK tubing,100.0,100.0,65.0,38.610640824,22.4,0.25,yes,8.592079741852926,-2.700894999720614,-3.547426323087345,-3.822950142185724,-0.4673777012869061,1.8335749344424257,-2.1712090683758967,-1.6713390338342045,1.2473765574805644,1.0820051952153398,-0.7951583195080875,-2.008339426623896,-0.504809568252209,-0.111406965281099,0.4582205470061594,22.0,2.2588379558550837,50.49812720731556,1.3,74.31958415096643
B157,A3IA,197.0,Hulk,HPLC pump,1,22.0,Acetate (Na),5.0,750.0,0.0,PEEK tubing,100.0,100.0,65.0,38.610640824,22.4,0.25,yes,8.592079741852926,-2.700894999720614,-3.547426323087345,-3.822950142185724,-0.4673777012869061,1.8335749344424257,-2.1712090683758967,-1.6713390338342045,1.2473765574805644,1.0820051952153398,-0.7951583195080875,-2.008339426623896,-0.504809568252209,-0.111406965281099,0.4582205470061594,23.0,1.893640884142408,42.02836172528295,0.9,53.94091942313361
B157,A3IA,197.0,Hulk,HPLC pump,1,22.0,Acetate (Na),5.0,750.0,0.0,PEEK tubing,100.0,100.0,65.0,38.610640824,22.4,0.25,yes,8.592079741852926,-2.700894999720614,-3.547426323087345,-3.822950142185724,-0.4673777012869061,1.8335749344424257,-2.1712090683758967,-1.6713390338342045,1.2473765574805644,1.0820051952153398,-0.7951583195080875,-2.008339426623896,-0.504809568252209,-0.111406965281099,0.4582205470061594,29.0,2.2473546804849587,50.07284751357991,1.3,77.16065755586237
B157,A3IA,197.0,Hulk,HPLC pump,1,22.0,Acetate (Na),5.0,750.0,0.0,PEEK tubing,100.0,100.0,65.0,38.610640824,22.4,0.25,yes,8.592079741852926,-2.700894999720614,-3.547426323087345,-3.822950142185724,-0.4673777012869061,1.8335749344424257,-2.1712090683758967,-1.6713390338342045,1.2473765574805644,1.0820051952153398,-0.7951583195080875,-2.008339426623896,-0.504809568252209,-0.111406965281099,0.4582205470061594,21.0,1.9700692007217493,49.47817532334344,1.1,66.192879376187
B157,A3IA,197.0,Hulk,HPLC pump,1,22.0,Acetate (Na),5.0,750.0,0.0,PEEK tubing,100.0,100.0,65.0,38.610640824,22.4,0.25,yes,8.592079741852926,-2.700894999720614,-3.547426323087345,-3.822950142185724,-0.4673777012869061,1.8335749344424257,-2.1712090683758967,-1.6713390338342045,1.2473765574805644,1.0820051952153398,-0.7951583195080875,-2.008339426623896,-0.504809568252209,-0.111406965281099,0.4582205470061594,22.0,2.172401786691338,45.24659283053063,1.0,66.99272980574239
B157,A3IA,197.0,Hulk,HPLC pump,1,22.0,Acetate (Na),5.0,750.0,0.0,PEEK tubing,100.0,100.0,65.0,38.610640824,22.4,0.25,yes,8.592079741852926,-2.700894999720614,-3.547426323087345,-3.822950142185724,-0.4673777012869061,1.8335749344424257,-2.1712090683758967,-1.6713390338342045,1.2473765574805644,1.0820051952153398,-0.7951583195080875,-2.008339426623896,-0.504809568252209,-0.111406965281099,0.4582205470061594,24.0,1.933430734232821,37.003723212544536,1.2,50.595802223427015
B157,A3IA,197.0,Hulk,HPLC pump,1,22.0,Acetate (Na),5.0,750.0,0.0,PEEK tubing,100.0,100.0,65.0,38.610640824,22.4,0.25,yes,8.592079741852926,-2.700894999720614,-3.547426323087345,-3.822950142185724,-0.4673777012869061,1.8335749344424257,-2.1712090683758967,-1.6713390338342045,1.2473765574805644,1.0820051952153398,-0.7951583195080875,-2.008339426623896,-0.504809568252209,-0.111406965281099,0.4582205470061594,21.0,2.057180942977043,49.9148878256941,1.2,69.54395004408904
B158,A3IA,197.0,Hulk,HPLC pump,1,22.0,Acetate (Na),5.0,750.0,0.0,PEEK tubing,100.0,100.0,10.0,8.6184466125,22.0,0.39,yes,8.592079741852926,-2.700894999720614,-3.547426323087345,-3.822950142185724,-0.4673777012869061,1.8335749344424257,-2.1712090683758967,-1.6713390338342045,1.2473765574805644,1.0820051952153398,-0.7951583195080875,-2.008339426623896,-0.504809568252209,-0.111406965281099,0.4582205470061594,10.0,0.5070694087403599,66.24283379393631,2.3,30.96888244691996
B158,A3IA,197.0,Hulk,HPLC pump,1,22.0,Acetate (Na),5.0,750.0,0.0,PEEK tubing,100.0,100.0,10.0,8.6184466125,22.0,0.39,yes,8.592079741852926,-2.700894999720614,-3.547426323087345,-3.822950142185724,-0.4673777012869061,1.8335749344424257,-2.1712090683758967,-1.6713390338342045,1.2473765574805644,1.0820051952153398,-0.7951583195080875,-2.008339426623896,-0.504809568252209,-0.111406965281099,0.4582205470061594,11.0,1.5128973007506787,110.12080460160574,2.8,128.13499029867805
B158,A3IA,197.0,Hulk,HPLC pump,1,22.0,Acetate (Na),5.0,750.0,0.0,PEEK tubing,100.0,100.0,10.0,8.6184466125,22.0,0.39,yes,8.592079741852926,-2.700894999720614,-3.547426323087345,-3.822950142185724,-0.4673777012869061,1.8335749344424257,-2.1712090683758967,-1.6713390338342045,1.2473765574805644,1.0820051952153398,-0.7951583195080875,-2.008339426623896,-0.504809568252209,-0.111406965281099,0.4582205470061594,8.0,1.273516284501272,102.80514077181547,3.2,104.00643865215676
B158,A3IA,197.0,Hulk,HPLC pump,1,22.0,Acetate (Na),5.0,750.0,0.0,PEEK tubing,100.0,100.0,10.0,8.6184466125,22.0,0.39,yes,8.592079741852926,-2.700894999720614,-3.547426323087345,-3.822950142185724,-0.4673777012869061,1.8335749344424257,-2.1712090683758967,-1.6713390338342045,1.2473765574805644,1.0820051952153398,-0.7951583195080875,-2.008339426623896,-0.504809568252209,-0.111406965281099,0.4582205470061594,9.0,1.2353975765467249,82.29733127959614,2.3,79.45050271599013
B158,A3IA,197.0,Hulk,HPLC pump,1,22.0,Acetate (Na),5.0,750.0,0.0,PEEK tubing,100.0,100.0,10.0,8.6184466125,22.0,0.39,yes,8.592079741852926,-2.700894999720614,-3.547426323087345,-3.822950142185724,-0.4673777012869061,1.8335749344424257,-2.1712090683758967,-1.6713390338342045,1.2473765574805644,1.0820051952153398,-0.7951583195080875,-2.008339426623896,-0.504809568252209,-0.111406965281099,0.4582205470061594,10.0,1.298168098098595,67.34749642294854,2.1,69.3156752489107
B158,A3IA,197.0,Hulk,HPLC pump,1,22.0,Acetate (Na),5.0,750.0,0.0,PEEK tubing,100.0,100.0,10.0,8.6184466125,22.0,0.39,yes,8.592079741852926,-2.700894999720614,-3.547426323087345,-3.822950142185724,-0.4673777012869061,1.8335749344424257,-2.1712090683758967,-1.6713390338342045,1.2473765574805644,1.0820051952153398,-0.7951583195080875,-2.008339426623896,-0.504809568252209,-0.111406965281099,0.4582205470061594,9.0,1.357183345100886,82.7321190056131,2.5,86.79901735658429
B158,A3IA,197.0,Hulk,HPLC pump,1,22.0,Acetate (Na),5.0,750.0,0.0,PEEK tubing,100.0,100.0,10.0,8.6184466125,22.0,0.39,yes,8.592079741852926,-2.700894999720614,-3.547426323087345,-3.822950142185724,-0.4673777012869061,1.8335749344424257,-2.1712090683758967,-1.6713390338342045,1.2473765574805644,1.0820051952153398,-0.7951583195080875,-2.008339426623896,-0.504809568252209,-0.111406965281099,0.4582205470061594,9.0,1.281879127576457,82.04991411374266,1.8,81.89029163585606
B158,A3IA,197.0,Hulk,HPLC pump,1,22.0,Acetate (Na),5.0,750.0,0.0,PEEK tubing,100.0,100.0,10.0,8.6184466125,22.0,0.39,yes,8.592079741852926,-2.700894999720614,-3.547426323087345,-3.822950142185724,-0.4673777012869061,1.8335749344424257,-2.1712090683758967,-1.6713390338342045,1.2473765574805644,1.0820051952153398,-0.7951583195080875,-2.008339426623896,-0.504809568252209,-0.111406965281099,0.4582205470061594,11.0,1.278493290402576,69.69850062211532,1.9,68.93943680969622
B158,A3IA,197.0,Hulk,HPLC pump,1,22.0,Acetate (Na),5.0,750.0,0.0,PEEK tubing,100.0,100.0,10.0,8.6184466125,22.0,0.39,yes,8.592079741852926,-2.700894999720614,-3.547426323087345,-3.822950142185724,-0.4673777012869061,1.8335749344424257,-2.1712090683758967,-1.6713390338342045,1.2473765574805644,1.0820051952153398,-0.7951583195080875,-2.008339426623896,-0.504809568252209,-0.111406965281099,0.4582205470061594,8.0,1.0578879104375725,99.87748559364007,2.7,83.53299583489975
B158,A3IA,197.0,Hulk,HPLC pump,1,22.0,Acetate (Na),5.0,750.0,0.0,PEEK tubing,100.0,100.0,10.0,8.6184466125,22.0,0.39,yes,8.592079741852926,-2.700894999720614,-3.547426323087345,-3.822950142185724,-0.4673777012869061,1.8335749344424257,-2.1712090683758967,-1.6713390338342045,1.2473765574805644,1.0820051952153398,-0.7951583195080875,-2.008339426623896,-0.504809568252209,-0.111406965281099,0.4582205470061594,11.0,0.0555804304349123,56.088727379391656,1.8,2.1940681158511266
B159,A3IA,197.0,Hulk,HPLC pump,1,22.0,Acetate (Na),5.0,750.0,0.0,PEEK tubing,100.0,100.0,20.0,13.2379339968,22.0,0.39,yes,8.592079741852926,-2.700894999720614,-3.547426323087345,-3.822950142185724,-0.4673777012869061,1.8335749344424257,-2.1712090683758967,-1.6713390338342045,1.2473765574805644,1.0820051952153398,-0.7951583195080875,-2.008339426623896,-0.504809568252209,-0.111406965281099,0.4582205470061594,10.0,1.1973664888149202,104.3222454781032,2.6,97.18947235880545
B159,A3IA,197.0,Hulk,HPLC pump,1,22.0,Acetate (Na),5.0,750.0,0.0,PEEK tubing,100.0,100.0,20.0,13.2379339968,22.0,0.39,yes,8.592079741852926,-2.700894999720614,-3.547426323087345,-3.822950142185724,-0.4673777012869061,1.8335749344424257,-2.1712090683758967,-1.6713390338342045,1.2473765574805644,1.0820051952153398,-0.7951583195080875,-2.008339426623896,-0.504809568252209,-0.111406965281099,0.4582205470061594,11.0,1.535014698749864,82.51086814004536,2.0,97.9639819124528
B159,A3IA,197.0,Hulk,HPLC pump,1,22.0,Acetate (Na),5.0,750.0,0.0,PEEK tubing,100.0,100.0,20.0,13.2379339968,22.0,0.39,yes,8.592079741852926,-2.700894999720614,-3.547426323087345,-3.822950142185724,-0.4673777012869061,1.8335749344424257,-2.1712090683758967,-1.6713390338342045,1.2473765574805644,1.0820051952153398,-0.7951583195080875,-2.008339426623896,-0.504809568252209,-0.111406965281099,0.4582205470061594,10.0,1.1527956892501174,114.84913538606456,2.9,103.77485886674032
B159,A3IA,197.0,Hulk,HPLC pump,1,22.0,Acetate (Na),5.0,750.0,0.0,PEEK tubing,100.0,100.0,20.0,13.2379339968,22.0,0.39,yes,8.592079741852926,-2.700894999720614,-3.547426323087345,-3.822950142185724,-0.4673777012869061,1.8335749344424257,-2.1712090683758967,-1.6713390338342045,1.2473765574805644,1.0820051952153398,-0.7951583195080875,-2.008339426623896,-0.504809568252209,-0.111406965281099,0.4582205470061594,12.0,1.2977370506792842,92.1531877937666,2.1,89.33918480032854
B159,A3IA,197.0,Hulk,HPLC pump,1,22.0,Acetate (Na),5.0,750.0,0.0,PEEK tubing,100.0,100.0,20.0,13.2379339968,22.0,0.39,yes,8.592079741852926,-2.700894999720614,-3.547426323087345,-3.822950142185724,-0.4673777012869061,1.8335749344424257,-2.1712090683758967,-1.6713390338342045,1.2473765574805644,1.0820051952153398,-0.7951583195080875,-2.008339426623896,-0.504809568252209,-0.111406965281099,0.4582205470061594,11.0,1.1258924464532127,100.14502538181004,2.5,88.87563782815992
B159,A3IA,197.0,Hulk,HPLC pump,1,22.0,Acetate (Na),5.0,750.0,0.0,PEEK tubing,100.0,100.0,20.0,13.2379339968,22.0,0.39,yes,8.592079741852926,-2.700894999720614,-3.547426323087345,-3.822950142185724,-0.4673777012869061,1.8335749344424257,-2.1712090683758967,-1.6713390338342045,1.2473765574805644,1.0820051952153398,-0.7951583195080875,-2.008339426623896,-0.504809568252209,-0.111406965281099,0.4582205470061594,10.0,1.319439041662926,119.47837972281268,2.8,121.858593453003
B159,A3IA,197.0,Hulk,HPLC pump,1,22.0,Acetate (Na),5.0,750.0,0.0,PEEK tubing,100.0,100.0,20.0,13.2379339968,22.0,0.39,yes,8.592079741852926,-2.700894999720614,-3.547426323087345,-3.822950142185724,-0.4673777012869061,1.8335749344424257,-2.1712090683758967,-1.6713390338342045,1.2473765574805644,1.0820051952153398,-0.7951583195080875,-2.008339426623896,-0.504809568252209,-0.111406965281099,0.4582205470061594,10.0,1.0880973570792878,117.74066239215811,2.7,99.2568268340414
B159,A3IA,197.0,Hulk,HPLC pump,1,22.0,Acetate (Na),5.0,750.0,0.0,PEEK tubing,100.0,100.0,20.0,13.2379339968,22.0,0.39,yes,8.592079741852926,-2.700894999720614,-3.547426323087345,-3.822950142185724,-0.4673777012869061,1.8335749344424257,-2.1712090683758967,-1.6713390338342045,1.2473765574805644,1.0820051952153398,-0.7951583195080875,-2.008339426623896,-0.504809568252209,-0.111406965281099,0.4582205470061594,11.0,1.0911033219778274,89.9078637629134,2.4,75.03080986142079
B159,A3IA,197.0,Hulk,HPLC pump,1,22.0,Acetate (Na),5.0,750.0,0.0,PEEK tubing,100.0,100.0,20.0,13.2379339968,22.0,0.39,yes,8.592079741852926,-2.700894999720614,-3.547426323087345,-3.822950142185724,-0.4673777012869061,1.8335749344424257,-2.1712090683758967,-1.6713390338342045,1.2473765574805644,1.0820051952153398,-0.7951583195080875,-2.008339426623896,-0.504809568252209,-0.111406965281099,0.4582205470061594,10.0,1.291605007399112,115.61588023990409,2.9,114.38327251101563
B159,A3IA,197.0,Hulk,HPLC pump,1,22.0,Acetate (Na),5.0,750.0,0.0,PEEK tubing,100.0,100.0,20.0,13.2379339968,22.0,0.39,yes,8.592079741852926,-2.700894999720614,-3.547426323087345,-3.822950142185724,-0.4673777012869061,1.8335749344424257,-2.1712090683758967,-1.6713390338342045,1.2473765574805644,1.0820051952153398,-0.7951583195080875,-2.008339426623896,-0.504809568252209,-0.111406965281099,0.4582205470061594,10.0,1.3372725454909016,112.47021462068138,2.6,116.16578319941304
B16,A3IA,280.7,Venom,Syringe pump,1,22.0,Acetate (Na),5.0,750.0,0.0,Glass,150.0,60.0,45.0,,21.9,0.22,yes,8.592079741852926,-2.700894999720614,-3.547426323087345,-3.822950142185724,-0.4673777012869061,1.8335749344424257,-2.1712090683758967,-1.6713390338342045,1.2473765574805644,1.0820051952153398,-0.7951583195080875,-2.008339426623896,-0.504809568252209,-0.111406965281099,0.4582205470061594,30.15,1.225251,112.0151,1.89,103.6302
B160,A3IA,197.0,Hulk,HPLC pump,1,22.0,Acetate (Na),5.0,750.0,0.0,PEEK tubing,100.0,100.0,30.0,21.442695171900002,22.0,0.39,yes,8.592079741852926,-2.700894999720614,-3.547426323087345,-3.822950142185724,-0.4673777012869061,1.8335749344424257,-2.1712090683758967,-1.6713390338342045,1.2473765574805644,1.0820051952153398,-0.7951583195080875,-2.008339426623896,-0.504809568252209,-0.111406965281099,0.4582205470061594,34.0,2.129429723042542,21.38868411065049,0.6,35.517788950089155
B160,A3IA,197.0,Hulk,HPLC pump,1,22.0,Acetate (Na),5.0,750.0,0.0,PEEK tubing,100.0,100.0,30.0,21.442695171900002,22.0,0.39,yes,8.592079741852926,-2.700894999720614,-3.547426323087345,-3.822950142185724,-0.4673777012869061,1.8335749344424257,-2.1712090683758967,-1.6713390338342045,1.2473765574805644,1.0820051952153398,-0.7951583195080875,-2.008339426623896,-0.504809568252209,-0.111406965281099,0.4582205470061594,17.0,2.1425,68.93103017211077,1.9,110.30537046284644
B160,A3IA,197.0,Hulk,HPLC pump,1,22.0,Acetate (Na),5.0,750.0,0.0,PEEK tubing,100.0,100.0,30.0,21.442695171900002,22.0,0.39,yes,8.592079741852926,-2.700894999720614,-3.547426323087345,-3.822950142185724,-0.4673777012869061,1.8335749344424257,-2.1712090683758967,-1.6713390338342045,1.2473765574805644,1.0820051952153398,-0.7951583195080875,-2.008339426623896,-0.504809568252209,-0.111406965281099,0.4582205470061594,19.0,1.0717945423298696,53.24102297510633,1.3,48.22976888214715
B160,A3IA,197.0,Hulk,HPLC pump,1,22.0,Acetate (Na),5.0,750.0,0.0,PEEK tubing,100.0,100.0,30.0,21.442695171900002,22.0,0.39,yes,8.592079741852926,-2.700894999720614,-3.547426323087345,-3.822950142185724,-0.4673777012869061,1.8335749344424257,-2.1712090683758967,-1.6713390338342045,1.2473765574805644,1.0820051952153398,-0.7951583195080875,-2.008339426623896,-0.504809568252209,-0.111406965281099,0.4582205470061594,13.0,1.6636263845923558,78.78090576449885,2.2,99.89482321197777
B160,A3IA,197.0,Hulk,HPLC pump,1,22.0,Acetate (Na),5.0,750.0,0.0,PEEK tubing,100.0,100.0,30.0,21.442695171900002,22.0,0.39,yes,8.592079741852926,-2.700894999720614,-3.547426323087345,-3.822950142185724,-0.4673777012869061,1.8335749344424257,-2.1712090683758967,-1.6713390338342045,1.2473765574805644,1.0820051952153398,-0.7951583195080875,-2.008339426623896,-0.504809568252209,-0.111406965281099,0.4582205470061594,18.0,0.0535851312970252,50.573546287082415,1.9,2.105384685929966
B160,A3IA,197.0,Hulk,HPLC pump,1,22.0,Acetate (Na),5.0,750.0,0.0,PEEK tubing,100.0,100.0,30.0,21.442695171900002,22.0,0.39,yes,8.592079741852926,-2.700894999720614,-3.547426323087345,-3.822950142185724,-0.4673777012869061,1.8335749344424257,-2.1712090683758967,-1.6713390338342045,1.2473765574805644,1.0820051952153398,-0.7951583195080875,-2.008339426623896,-0.504809568252209,-0.111406965281099,0.4582205470061594,15.0,1.7899863934846485,65.57670315834298,2.0,87.24439867486788
B160,A3IA,197.0,Hulk,HPLC pump,1,22.0,Acetate (Na),5.0,750.0,0.0,PEEK tubing,100.0,100.0,30.0,21.442695171900002,22.0,0.39,yes,8.592079741852926,-2.700894999720614,-3.547426323087345,-3.822950142185724,-0.4673777012869061,1.8335749344424257,-2.1712090683758967,-1.6713390338342045,1.2473765574805644,1.0820051952153398,-0.7951583195080875,-2.008339426623896,-0.504809568252209,-0.111406965281099,0.4582205470061594,15.0,1.8328342117872545,69.02129712845738,2.3,97.07884659082308
B160,A3IA,197.0,Hulk,HPLC pump,1,22.0,Acetate (Na),5.0,750.0,0.0,PEEK tubing,100.0,100.0,30.0,21.442695171900002,22.0,0.39,yes,8.592079741852926,-2.700894999720614,-3.547426323087345,-3.822950142185724,-0.4673777012869061,1.8335749344424257,-2.1712090683758967,-1.6713390338342045,1.2473765574805644,1.0820051952153398,-0.7951583195080875,-2.008339426623896,-0.504809568252209,-0.111406965281099,0.4582205470061594,15.0,1.6215356928614275,62.32467959581675,1.7,75.43272357564341
B160,A3IA,197.0,Hulk,HPLC pump,1,22.0,Acetate (Na),5.0,750.0,0.0,PEEK tubing,100.0,100.0,30.0,21.442695171900002,22.0,0.39,yes,8.592079741852926,-2.700894999720614,-3.547426323087345,-3.822950142185724,-0.4673777012869061,1.8335749344424257,-2.1712090683758967,-1.6713390338342045,1.2473765574805644,1.0820051952153398,-0.7951583195080875,-2.008339426623896,-0.504809568252209,-0.111406965281099,0.4582205470061594,14.0,1.87489441115804,73.17690934680427,2.0,102.99276548273748
