Repository: eriklidb/Explainable-AI-for-Recombinant-Spider-Silk-Review

# Explainable AI for Recombinant Spider Silk: Spinning Parameters and Sequence Effects

## About
Materials concerning the work "Explainable AI for Recombinant Spider Silk: Spinning Parameters and Sequence Effects". Supplementary material referenced in the report can be found in "supplementary.pdf".
The Spidrospin dataset containing the data for the artificial spider silk experiments and fibers is as of this moment confidential, and can unfortunately not be shared. The PLM vector embeddings however, are shared. Given the dataset (or a similar one tabular dataset recording spidroin processing parameters), all the experiments can be reproduced by utilizing a virtual environment and

File: data/spinning_data_embeddings_pca.csv (part 16 of 26)
Sample number,Protein,concentration (mg/ml),Spinning device,Extrusion device,Number of baths,Temperature SB,Spinning Buffer,SB pH,SB conc. (mM),NaCl (mM),Capillery type,Capillery size (um),Reeling speed (rpm),Flow rate (ul/min),pumppressure (bar),Temp C (spinning),Humidity (spinning),Continous spinning,pca_1,pca_2,pca_3,pca_4,pca_5,pca_6,pca_7,pca_8,pca_9,pca_10,pca_11,pca_12,pca_13,pca_14,pca_15,Diameter (µm),Strain (mm/mm),Strength (MPa),Youngs Modulus (GPa),Toughness Modulus (MJ m-3)
B160,A3IA,197.0,Hulk,HPLC pump,1,22.0,Acetate (Na),5.0,750.0,0.0,PEEK tubing,100.0,100.0,30.0,21.442695171900002,22.0,0.39,yes,8.592079741852926,-2.700894999720614,-3.547426323087345,-3.822950142185724,-0.4673777012869061,1.8335749344424257,-2.1712090683758967,-1.6713390338342045,1.2473765574805644,1.0820051952153398,-0.7951583195080875,-2.008339426623896,-0.504809568252209,-0.111406965281099,0.4582205470061594,14.0,1.8077057408867288,75.00862033878883,2.4,103.32616494006793
B161,A3IA,197.0,Hulk,HPLC pump,1,22.0,Acetate (Na),5.0,750.0,0.0,PEEK tubing,100.0,100.0,35.0,25.717444691700003,22.0,0.39,yes,8.592079741852926,-2.700894999720614,-3.547426323087345,-3.822950142185724,-0.4673777012869061,1.8335749344424257,-2.1712090683758967,-1.6713390338342045,1.2473765574805644,1.0820051952153398,-0.7951583195080875,-2.008339426623896,-0.504809568252209,-0.111406965281099,0.4582205470061594,23.0,0.6115917898096116,31.680341996252466,1.2,18.816891682031077
B161,A3IA,197.0,Hulk,HPLC pump,1,22.0,Acetate (Na),5.0,750.0,0.0,PEEK tubing,100.0,100.0,35.0,25.717444691700003,22.0,0.39,yes,8.592079741852926,-2.700894999720614,-3.547426323087345,-3.822950142185724,-0.4673777012869061,1.8335749344424257,-2.1712090683758967,-1.6713390338342045,1.2473765574805644,1.0820051952153398,-0.7951583195080875,-2.008339426623896,-0.504809568252209,-0.111406965281099,0.4582205470061594,12.5,1.425271163565074,83.5989935550355,2.2,99.3610613743459
B161,A3IA,197.0,Hulk,HPLC pump,1,22.0,Acetate (Na),5.0,750.0,0.0,PEEK tubing,100.0,100.0,35.0,25.717444691700003,22.0,0.39,yes,8.592079741852926,-2.700894999720614,-3.547426323087345,-3.822950142185724,-0.4673777012869061,1.8335749344424257,-2.1712090683758967,-1.6713390338342045,1.2473765574805644,1.0820051952153398,-0.7951583195080875,-2.008339426623896,-0.504809568252209,-0.111406965281099,0.4582205470061594,14.0,1.6567946166998289,87.46973780967035,2.6,117.80179207388352
B161,A3IA,197.0,Hulk,HPLC pump,1,22.0,Acetate (Na),5.0,750.0,0.0,PEEK tubing,100.0,100.0,35.0,25.717444691700003,22.0,0.39,yes,8.592079741852926,-2.700894999720614,-3.547426323087345,-3.822950142185724,-0.4673777012869061,1.8335749344424257,-2.1712090683758967,-1.6713390338342045,1.2473765574805644,1.0820051952153398,-0.7951583195080875,-2.008339426623896,-0.504809568252209,-0.111406965281099,0.4582205470061594,18.0,1.7952053098221803,73.68948530436698,2.3,118.6167092740051
B161,A3IA,197.0,Hulk,HPLC pump,1,22.0,Acetate (Na),5.0,750.0,0.0,PEEK tubing,100.0,100.0,35.0,25.717444691700003,22.0,0.39,yes,8.592079741852926,-2.700894999720614,-3.547426323087345,-3.822950142185724,-0.4673777012869061,1.8335749344424257,-2.1712090683758967,-1.6713390338342045,1.2473765574805644,1.0820051952153398,-0.7951583195080875,-2.008339426623896,-0.504809568252209,-0.111406965281099,0.4582205470061594,17.0,1.888359855884865,80.28819474095347,2.4,122.92940191458322
B161,A3IA,197.0,Hulk,HPLC pump,1,22.0,Acetate (Na),5.0,750.0,0.0,PEEK tubing,100.0,100.0,35.0,25.717444691700003,22.0,0.39,yes,8.592079741852926,-2.700894999720614,-3.547426323087345,-3.822950142185724,-0.4673777012869061,1.8335749344424257,-2.1712090683758967,-1.6713390338342045,1.2473765574805644,1.0820051952153398,-0.7951583195080875,-2.008339426623896,-0.504809568252209,-0.111406965281099,0.4582205470061594,16.6,1.8139355819325425,76.05993706846186,2.3,115.48189554865152
B161,A3IA,197.0,Hulk,HPLC pump,1,22.0,Acetate (Na),5.0,750.0,0.0,PEEK tubing,100.0,100.0,35.0,25.717444691700003,22.0,0.39,yes,8.592079741852926,-2.700894999720614,-3.547426323087345,-3.822950142185724,-0.4673777012869061,1.8335749344424257,-2.1712090683758967,-1.6713390338342045,1.2473765574805644,1.0820051952153398,-0.7951583195080875,-2.008339426623896,-0.504809568252209,-0.111406965281099,0.4582205470061594,15.5,1.661835326139788,79.40419967533325,2.6,108.67751618906289
B161,A3IA,197.0,Hulk,HPLC pump,1,22.0,Acetate (Na),5.0,750.0,0.0,PEEK tubing,100.0,100.0,35.0,25.717444691700003,22.0,0.39,yes,8.592079741852926,-2.700894999720614,-3.547426323087345,-3.822950142185724,-0.4673777012869061,1.8335749344424257,-2.1712090683758967,-1.6713390338342045,1.2473765574805644,1.0820051952153398,-0.7951583195080875,-2.008339426623896,-0.504809568252209,-0.111406965281099,0.4582205470061594,16.0,1.82845613510686,74.90970574466095,2.0,111.51868519256055
B161,A3IA,197.0,Hulk,HPLC pump,1,22.0,Acetate (Na),5.0,750.0,0.0,PEEK tubing,100.0,100.0,35.0,25.717444691700003,22.0,0.39,yes,8.592079741852926,-2.700894999720614,-3.547426323087345,-3.822950142185724,-0.4673777012869061,1.8335749344424257,-2.1712090683758967,-1.6713390338342045,1.2473765574805644,1.0820051952153398,-0.7951583195080875,-2.008339426623896,-0.504809568252209,-0.111406965281099,0.4582205470061594,17.0,1.9916608891796617,69.72986683042005,2.4,115.07149654999014
B161,A3IA,197.0,Hulk,HPLC pump,1,22.0,Acetate (Na),5.0,750.0,0.0,PEEK tubing,100.0,100.0,35.0,25.717444691700003,22.0,0.39,yes,8.592079741852926,-2.700894999720614,-3.547426323087345,-3.822950142185724,-0.4673777012869061,1.8335749344424257,-2.1712090683758967,-1.6713390338342045,1.2473765574805644,1.0820051952153398,-0.7951583195080875,-2.008339426623896,-0.504809568252209,-0.111406965281099,0.4582205470061594,16.0,1.807232134904848,73.07713604679722,2.3,107.17513639963832
B162,A3IA,197.0,Hulk,HPLC pump,1,22.0,Acetate (Na),5.0,750.0,0.0,PEEK tubing,100.0,100.0,40.0,31.026407805,22.0,0.39,yes,8.592079741852926,-2.700894999720614,-3.547426323087345,-3.822950142185724,-0.4673777012869061,1.8335749344424257,-2.1712090683758967,-1.6713390338342045,1.2473765574805644,1.0820051952153398,-0.7951583195080875,-2.008339426623896,-0.504809568252209,-0.111406965281099,0.4582205470061594,45.0,0.0660560451529854,18.97352646591965,0.6,0.95250206477369
B162,A3IA,197.0,Hulk,HPLC pump,1,22.0,Acetate (Na),5.0,750.0,0.0,PEEK tubing,100.0,100.0,40.0,31.026407805,22.0,0.39,yes,8.592079741852926,-2.700894999720614,-3.547426323087345,-3.822950142185724,-0.4673777012869061,1.8335749344424257,-2.1712090683758967,-1.6713390338342045,1.2473765574805644,1.0820051952153398,-0.7951583195080875,-2.008339426623896,-0.504809568252209,-0.111406965281099,0.4582205470061594,16.0,1.874822503549929,84.69669029049848,2.5,127.37709439523492
B162,A3IA,197.0,Hulk,HPLC pump,1,22.0,Acetate (Na),5.0,750.0,0.0,PEEK tubing,100.0,100.0,40.0,31.026407805,22.0,0.39,yes,8.592079741852926,-2.700894999720614,-3.547426323087345,-3.822950142185724,-0.4673777012869061,1.8335749344424257,-2.1712090683758967,-1.6713390338342045,1.2473765574805644,1.0820051952153398,-0.7951583195080875,-2.008339426623896,-0.504809568252209,-0.111406965281099,0.4582205470061594,14.0,1.519943276010146,88.09973153950921,2.7,109.65922105289826
B162,A3IA,197.0,Hulk,HPLC pump,1,22.0,Acetate (Na),5.0,750.0,0.0,PEEK tubing,100.0,100.0,40.0,31.026407805,22.0,0.39,yes,8.592079741852926,-2.700894999720614,-3.547426323087345,-3.822950142185724,-0.4673777012869061,1.8335749344424257,-2.1712090683758967,-1.6713390338342045,1.2473765574805644,1.0820051952153398,-0.7951583195080875,-2.008339426623896,-0.504809568252209,-0.111406965281099,0.4582205470061594,16.0,1.842210864660904,80.92277843835164,2.4,120.23235465558308
B162,A3IA,197.0,Hulk,HPLC pump,1,22.0,Acetate (Na),5.0,750.0,0.0,PEEK tubing,100.0,100.0,40.0,31.026407805,22.0,0.39,yes,8.592079741852926,-2.700894999720614,-3.547426323087345,-3.822950142185724,-0.4673777012869061,1.8335749344424257,-2.1712090683758967,-1.6713390338342045,1.2473765574805644,1.0820051952153398,-0.7951583195080875,-2.008339426623896,-0.504809568252209,-0.111406965281099,0.4582205470061594,17.0,1.9722436083309167,75.63025273034206,2.5,126.3741906789674
B162,A3IA,197.0,Hulk,HPLC pump,1,22.0,Acetate (Na),5.0,750.0,0.0,PEEK tubing,100.0,100.0,40.0,31.026407805,22.0,0.39,yes,8.592079741852926,-2.700894999720614,-3.547426323087345,-3.822950142185724,-0.4673777012869061,1.8335749344424257,-2.1712090683758967,-1.6713390338342045,1.2473765574805644,1.0820051952153398,-0.7951583195080875,-2.008339426623896,-0.504809568252209,-0.111406965281099,0.4582205470061594,16.0,0.1718310131664232,73.83003839946132,2.4,11.223401571538846
B162,A3IA,197.0,Hulk,HPLC pump,1,22.0,Acetate (Na),5.0,750.0,0.0,PEEK tubing,100.0,100.0,40.0,31.026407805,22.0,0.39,yes,8.592079741852926,-2.700894999720614,-3.547426323087345,-3.822950142185724,-0.4673777012869061,1.8335749344424257,-2.1712090683758967,-1.6713390338342045,1.2473765574805644,1.0820051952153398,-0.7951583195080875,-2.008339426623896,-0.504809568252209,-0.111406965281099,0.4582205470061594,16.0,1.813972388229814,84.71240684112882,2.8,128.62813672390553
B162,A3IA,197.0,Hulk,HPLC pump,1,22.0,Acetate (Na),5.0,750.0,0.0,PEEK tubing,100.0,100.0,40.0,31.026407805,22.0,0.39,yes,8.592079741852926,-2.700894999720614,-3.547426323087345,-3.822950142185724,-0.4673777012869061,1.8335749344424257,-2.1712090683758967,-1.6713390338342045,1.2473765574805644,1.0820051952153398,-0.7951583195080875,-2.008339426623896,-0.504809568252209,-0.111406965281099,0.4582205470061594,16.0,1.633950981470556,78.94880952073468,2.5,111.91811252286192
B162,A3IA,197.0,Hulk,HPLC pump,1,22.0,Acetate (Na),5.0,750.0,0.0,PEEK tubing,100.0,100.0,40.0,31.026407805,22.0,0.39,yes,8.592079741852926,-2.700894999720614,-3.547426323087345,-3.822950142185724,-0.4673777012869061,1.8335749344424257,-2.1712090683758967,-1.6713390338342045,1.2473765574805644,1.0820051952153398,-0.7951583195080875,-2.008339426623896,-0.504809568252209,-0.111406965281099,0.4582205470061594,16.0,1.947773555490597,82.150061993269,2.4,129.21366096459522
B162,A3IA,197.0,Hulk,HPLC pump,1,22.0,Acetate (Na),5.0,750.0,0.0,PEEK tubing,100.0,100.0,40.0,31.026407805,22.0,0.39,yes,8.592079741852926,-2.700894999720614,-3.547426323087345,-3.822950142185724,-0.4673777012869061,1.8335749344424257,-2.1712090683758967,-1.6713390338342045,1.2473765574805644,1.0820051952153398,-0.7951583195080875,-2.008339426623896,-0.504809568252209,-0.111406965281099,0.4582205470061594,17.0,1.873035392921416,73.50275315887974,2.3,116.01994525923914
B163,A3IA,197.0,Hulk,HPLC pump,1,22.0,Acetate (Na),5.0,750.0,0.0,PEEK tubing,100.0,100.0,50.0,36.8869515015,22.0,0.39,yes,8.592079741852926,-2.700894999720614,-3.547426323087345,-3.822950142185724,-0.4673777012869061,1.8335749344424257,-2.1712090683758967,-1.6713390338342045,1.2473765574805644,1.0820051952153398,-0.7951583195080875,-2.008339426623896,-0.504809568252209,-0.111406965281099,0.4582205470061594,14.0,1.561983140505785,76.45933388537176,2.3,96.74728229022448
B163,A3IA,197.0,Hulk,HPLC pump,1,22.0,Acetate (Na),5.0,750.0,0.0,PEEK tubing,100.0,100.0,50.0,36.8869515015,22.0,0.39,yes,8.592079741852926,-2.700894999720614,-3.547426323087345,-3.822950142185724,-0.4673777012869061,1.8335749344424257,-2.1712090683758967,-1.6713390338342045,1.2473765574805644,1.0820051952153398,-0.7951583195080875,-2.008339426623896,-0.504809568252209,-0.111406965281099,0.4582205470061594,18.0,1.7865505226480836,66.75190168623286,2.1,96.48931468915502
B163,A3IA,197.0,Hulk,HPLC pump,1,22.0,Acetate (Na),5.0,750.0,0.0,PEEK tubing,100.0,100.0,50.0,36.8869515015,22.0,0.39,yes,8.592079741852926,-2.700894999720614,-3.547426323087345,-3.822950142185724,-0.4673777012869061,1.8335749344424257,-2.1712090683758967,-1.6713390338342045,1.2473765574805644,1.0820051952153398,-0.7951583195080875,-2.008339426623896,-0.504809568252209,-0.111406965281099,0.4582205470061594,23.0,2.087708936270746,48.4002396858691,1.5,79.39304399441168
B163,A3IA,197.0,Hulk,HPLC pump,1,22.0,Acetate (Na),5.0,750.0,0.0,PEEK tubing,100.0,100.0,50.0,36.8869515015,22.0,0.39,yes,8.592079741852926,-2.700894999720614,-3.547426323087345,-3.822950142185724,-0.4673777012869061,1.8335749344424257,-2.1712090683758967,-1.6713390338342045,1.2473765574805644,1.0820051952153398,-0.7951583195080875,-2.008339426623896,-0.504809568252209,-0.111406965281099,0.4582205470061594,18.0,2.001559766035095,72.09286649377917,2.3,116.18050604126086
B163,A3IA,197.0,Hulk,HPLC pump,1,22.0,Acetate (Na),5.0,750.0,0.0,PEEK tubing,100.0,100.0,50.0,36.8869515015,22.0,0.39,yes,8.592079741852926,-2.700894999720614,-3.547426323087345,-3.822950142185724,-0.4673777012869061,1.8335749344424257,-2.1712090683758967,-1.6713390338342045,1.2473765574805644,1.0820051952153398,-0.7951583195080875,-2.008339426623896,-0.504809568252209,-0.111406965281099,0.4582205470061594,18.0,2.1130172852312508,70.0721881792643,2.2,119.40685699814814
B163,A3IA,197.0,Hulk,HPLC pump,1,22.0,Acetate (Na),5.0,750.0,0.0,PEEK tubing,100.0,100.0,50.0,36.8869515015,22.0,0.39,yes,8.592079741852926,-2.700894999720614,-3.547426323087345,-3.822950142185724,-0.4673777012869061,1.8335749344424257,-2.1712090683758967,-1.6713390338342045,1.2473765574805644,1.0820051952153398,-0.7951583195080875,-2.008339426623896,-0.504809568252209,-0.111406965281099,0.4582205470061594,18.0,2.077576939921169,73.2190940281176,2.7,125.92507469618356
B163,A3IA,197.0,Hulk,HPLC pump,1,22.0,Acetate (Na),5.0,750.0,0.0,PEEK tubing,100.0,100.0,50.0,36.8869515015,22.0,0.39,yes,8.592079741852926,-2.700894999720614,-3.547426323087345,-3.822950142185724,-0.4673777012869061,1.8335749344424257,-2.1712090683758967,-1.6713390338342045,1.2473765574805644,1.0820051952153398,-0.7951583195080875,-2.008339426623896,-0.504809568252209,-0.111406965281099,0.4582205470061594,21.0,1.9113333797313556,100.62178261717447,3.2,157.78914417642514
B163,A3IA,197.0,Hulk,HPLC pump,1,22.0,Acetate (Na),5.0,750.0,0.0,PEEK tubing,100.0,100.0,50.0,36.8869515015,22.0,0.39,yes,8.592079741852926,-2.700894999720614,-3.547426323087345,-3.822950142185724,-0.4673777012869061,1.8335749344424257,-2.1712090683758967,-1.6713390338342045,1.2473765574805644,1.0820051952153398,-0.7951583195080875,-2.008339426623896,-0.504809568252209,-0.111406965281099,0.4582205470061594,19.0,2.0078291953219103,67.30580541086407,2.6,115.03943248226368
B163,A3IA,197.0,Hulk,HPLC pump,1,22.0,Acetate (Na),5.0,750.0,0.0,PEEK tubing,100.0,100.0,50.0,36.8869515015,22.0,0.39,yes,8.592079741852926,-2.700894999720614,-3.547426323087345,-3.822950142185724,-0.4673777012869061,1.8335749344424257,-2.1712090683758967,-1.6713390338342045,1.2473765574805644,1.0820051952153398,-0.7951583195080875,-2.008339426623896,-0.504809568252209,-0.111406965281099,0.4582205470061594,33.0,2.022442168258718,42.21277809006155,0.6,69.9025004357359
B163,A3IA,197.0,Hulk,HPLC pump,1,22.0,Acetate (Na),5.0,750.0,0.0,PEEK tubing,100.0,100.0,50.0,36.8869515015,22.0,0.39,yes,8.592079741852926,-2.700894999720614,-3.547426323087345,-3.822950142185724,-0.4673777012869061,1.8335749344424257,-2.1712090683758967,-1.6713390338342045,1.2473765574805644,1.0820051952153398,-0.7951583195080875,-2.008339426623896,-0.504809568252209,-0.111406965281099,0.4582205470061594,18.0,2.057133797722972,69.7204361062728,1.8,114.40385395991234
B164,A3IA,197.0,Hulk,HPLC pump,1,22.0,Acetate (Na),5.0,750.0,0.0,PEEK tubing,100.0,100.0,65.0,48.952776759,22.0,0.39,yes,8.592079741852926,-2.700894999720614,-3.547426323087345,-3.822950142185724,-0.4673777012869061,1.8335749344424257,-2.1712090683758967,-1.6713390338342045,1.2473765574805644,1.0820051952153398,-0.7951583195080875,-2.008339426623896,-0.504809568252209,-0.111406965281099,0.4582205470061594,21.0,2.176386407824482,65.19454189693121,1.9,112.37559779461192
B164,A3IA,197.0,Hulk,HPLC pump,1,22.0,Acetate (Na),5.0,750.0,0.0,PEEK tubing,100.0,100.0,65.0,48.952776759,22.0,0.39,yes,8.592079741852926,-2.700894999720614,-3.547426323087345,-3.822950142185724,-0.4673777012869061,1.8335749344424257,-2.1712090683758967,-1.6713390338342045,1.2473765574805644,1.0820051952153398,-0.7951583195080875,-2.008339426623896,-0.504809568252209,-0.111406965281099,0.4582205470061594,22.0,1.767203753196562,53.82286081520419,1.8,82.50512911647135
B164,A3IA,197.0,Hulk,HPLC pump,1,22.0,Acetate (Na),5.0,750.0,0.0,PEEK tubing,100.0,100.0,65.0,48.952776759,22.0,0.39,yes,8.592079741852926,-2.700894999720614,-3.547426323087345,-3.822950142185724,-0.4673777012869061,1.8335749344424257,-2.1712090683758967,-1.6713390338342045,1.2473765574805644,1.0820051952153398,-0.7951583195080875,-2.008339426623896,-0.504809568252209,-0.111406965281099,0.4582205470061594,20.0,1.624884864875458,59.66180872807504,1.9,89.20153321970704
B164,A3IA,197.0,Hulk,HPLC pump,1,22.0,Acetate (Na),5.0,750.0,0.0,PEEK tubing,100.0,100.0,65.0,48.952776759,22.0,0.39,yes,8.592079741852926,-2.700894999720614,-3.547426323087345,-3.822950142185724,-0.4673777012869061,1.8335749344424257,-2.1712090683758967,-1.6713390338342045,1.2473765574805644,1.0820051952153398,-0.7951583195080875,-2.008339426623896,-0.504809568252209,-0.111406965281099,0.4582205470061594,22.0,2.0886058838864163,55.84794304978503,1.5,93.87144778738454
B164,A3IA,197.0,Hulk,HPLC pump,1,22.0,Acetate (Na),5.0,750.0,0.0,PEEK tubing,100.0,100.0,65.0,48.952776759,22.0,0.39,yes,8.592079741852926,-2.700894999720614,-3.547426323087345,-3.822950142185724,-0.4673777012869061,1.8335749344424257,-2.1712090683758967,-1.6713390338342045,1.2473765574805644,1.0820051952153398,-0.7951583195080875,-2.008339426623896,-0.504809568252209,-0.111406965281099,0.4582205470061594,21.0,2.042880671912774,63.31421827266891,2.0,105.65365275454832
B164,A3IA,197.0,Hulk,HPLC pump,1,22.0,Acetate (Na),5.0,750.0,0.0,PEEK tubing,100.0,100.0,65.0,48.952776759,22.0,0.39,yes,8.592079741852926,-2.700894999720614,-3.547426323087345,-3.822950142185724,-0.4673777012869061,1.8335749344424257,-2.1712090683758967,-1.6713390338342045,1.2473765574805644,1.0820051952153398,-0.7951583195080875,-2.008339426623896,-0.504809568252209,-0.111406965281099,0.4582205470061594,22.0,1.3964839054039755,43.223194218488274,1.4,60.341092353657615
B164,A3IA,197.0,Hulk,HPLC pump,1,22.0,Acetate (Na),5.0,750.0,0.0,PEEK tubing,100.0,100.0,65.0,48.952776759,22.0,0.39,yes,8.592079741852926,-2.700894999720614,-3.547426323087345,-3.822950142185724,-0.4673777012869061,1.8335749344424257,-2.1712090683758967,-1.6713390338342045,1.2473765574805644,1.0820051952153398,-0.7951583195080875,-2.008339426623896,-0.504809568252209,-0.111406965281099,0.4582205470061594,23.0,0.062247550489902,61.708433046806725,1.8,2.77557767097461
B164,A3IA,197.0,Hulk,HPLC pump,1,22.0,Acetate (Na),5.0,750.0,0.0,PEEK tubing,100.0,100.0,65.0,48.952776759,22.0,0.39,yes,8.592079741852926,-2.700894999720614,-3.547426323087345,-3.822950142185724,-0.4673777012869061,1.8335749344424257,-2.1712090683758967,-1.6713390338342045,1.2473765574805644,1.0820051952153398,-0.7951583195080875,-2.008339426623896,-0.504809568252209,-0.111406965281099,0.4582205470061594,22.0,0.2270389847282324,51.12930151303521,1.7,11.647139152873738
B164,A3IA,197.0,Hulk,HPLC pump,1,22.0,Acetate (Na),5.0,750.0,0.0,PEEK tubing,100.0,100.0,65.0,48.952776759,22.0,0.39,yes,8.592079741852926,-2.700894999720614,-3.547426323087345,-3.822950142185724,-0.4673777012869061,1.8335749344424257,-2.1712090683758967,-1.6713390338342045,1.2473765574805644,1.0820051952153398,-0.7951583195080875,-2.008339426623896,-0.504809568252209,-0.111406965281099,0.4582205470061594,20.0,1.9072295617413348,66.16666223817252,1.7,106.74339493525382
B164,A3IA,197.0,Hulk,HPLC pump,1,22.0,Acetate (Na),5.0,750.0,0.0,PEEK tubing,100.0,100.0,65.0,48.952776759,22.0,0.39,yes,8.592079741852926,-2.700894999720614,-3.547426323087345,-3.822950142185724,-0.4673777012869061,1.8335749344424257,-2.1712090683758967,-1.6713390338342045,1.2473765574805644,1.0820051952153398,-0.7951583195080875,-2.008339426623896,-0.504809568252209,-0.111406965281099,0.4582205470061594,31.0,1.319941108465164,47.68953824949086,1.9,64.17742585028694
B165,A3IA,197.0,Hulk,HPLC pump,1,22.0,Acetate (Na),5.0,750.0,0.0,PEEK tubing,75.0,100.0,10.0,15.995836912800002,22.0,0.39,yes,8.592079741852926,-2.700894999720614,-3.547426323087345,-3.822950142185724,-0.4673777012869061,1.8335749344424257,-2.1712090683758967,-1.6713390338342045,1.2473765574805644,1.0820051952153398,-0.7951583195080875,-2.008339426623896,-0.504809568252209,-0.111406965281099,0.4582205470061594,8.0,1.241145099121657,93.48880723425252,2.4,90.43802627390812
B165,A3IA,197.0,Hulk,HPLC pump,1,22.0,Acetate (Na),5.0,750.0,0.0,PEEK tubing,75.0,100.0,10.0,15.995836912800002,22.0,0.39,yes,8.592079741852926,-2.700894999720614,-3.547426323087345,-3.822950142185724,-0.4673777012869061,1.8335749344424257,-2.1712090683758967,-1.6713390338342045,1.2473765574805644,1.0820051952153398,-0.7951583195080875,-2.008339426623896,-0.504809568252209,-0.111406965281099,0.4582205470061594,7.0,1.2056046815340595,136.93665319146172,3.4,130.6259022314138
B165,A3IA,197.0,Hulk,HPLC pump,1,22.0,Acetate (Na),5.0,750.0,0.0,PEEK tubing,75.0,100.0,10.0,15.995836912800002,22.0,0.39,yes,8.592079741852926,-2.700894999720614,-3.547426323087345,-3.822950142185724,-0.4673777012869061,1.8335749344424257,-2.1712090683758967,-1.6713390338342045,1.2473765574805644,1.0820051952153398,-0.7951583195080875,-2.008339426623896,-0.504809568252209,-0.111406965281099,0.4582205470061594,7.0,1.34813979481857,131.45366796014403,3.7,146.2661025697225
B165,A3IA,197.0,Hulk,HPLC pump,1,22.0,Acetate (Na),5.0,750.0,0.0,PEEK tubing,75.0,100.0,10.0,15.995836912800002,22.0,0.39,yes,8.592079741852926,-2.700894999720614,-3.547426323087345,-3.822950142185724,-0.4673777012869061,1.8335749344424257,-2.1712090683758967,-1.6713390338342045,1.2473765574805644,1.0820051952153398,-0.7951583195080875,-2.008339426623896,-0.504809568252209,-0.111406965281099,0.4582205470061594,7.0,1.137228627713723,126.00862007036336,3.5,115.1010049808856
B165,A3IA,197.0,Hulk,HPLC pump,1,22.0,Acetate (Na),5.0,750.0,0.0,PEEK tubing,75.0,100.0,10.0,15.995836912800002,22.0,0.39,yes,8.592079741852926,-2.700894999720614,-3.547426323087345,-3.822950142185724,-0.4673777012869061,1.8335749344424257,-2.1712090683758967,-1.6713390338342045,1.2473765574805644,1.0820051952153398,-0.7951583195080875,-2.008339426623896,-0.504809568252209,-0.111406965281099,0.4582205470061594,7.0,1.3197872616941086,133.73536519327047,3.1,137.99709825851792
B165,A3IA,197.0,Hulk,HPLC pump,1,22.0,Acetate (Na),5.0,750.0,0.0,PEEK tubing,75.0,100.0,10.0,15.995836912800002,22.0,0.39,yes,8.592079741852926,-2.700894999720614,-3.547426323087345,-3.822950142185724,-0.4673777012869061,1.8335749344424257,-2.1712090683758967,-1.6713390338342045,1.2473765574805644,1.0820051952153398,-0.7951583195080875,-2.008339426623896,-0.504809568252209,-0.111406965281099,0.4582205470061594,6.0,1.1844957070857989,172.4171476609173,4.5,169.92903397239348
B165,A3IA,197.0,Hulk,HPLC pump,1,22.0,Acetate (Na),5.0,750.0,0.0,PEEK tubing,75.0,100.0,10.0,15.995836912800002,22.0,0.39,yes,8.592079741852926,-2.700894999720614,-3.547426323087345,-3.822950142185724,-0.4673777012869061,1.8335749344424257,-2.1712090683758967,-1.6713390338342045,1.2473765574805644,1.0820051952153398,-0.7951583195080875,-2.008339426623896,-0.504809568252209,-0.111406965281099,0.4582205470061594,7.0,1.259904300531994,135.33990686444182,3.5,135.1858884454487
B165,A3IA,197.0,Hulk,HPLC pump,1,22.0,Acetate (Na),5.0,750.0,0.0,PEEK tubing,75.0,100.0,10.0,15.995836912800002,22.0,0.39,yes,8.592079741852926,-2.700894999720614,-3.547426323087345,-3.822950142185724,-0.4673777012869061,1.8335749344424257,-2.1712090683758967,-1.6713390338342045,1.2473765574805644,1.0820051952153398,-0.7951583195080875,-2.008339426623896,-0.504809568252209,-0.111406965281099,0.4582205470061594,7.0,1.2950207509979297,128.7663529863377,3.3,133.5671665795045
B165,A3IA,197.0,Hulk,HPLC pump,1,22.0,Acetate (Na),5.0,750.0,0.0,PEEK tubing,75.0,100.0,10.0,15.995836912800002,22.0,0.39,yes,8.592079741852926,-2.700894999720614,-3.547426323087345,-3.822950142185724,-0.4673777012869061,1.8335749344424257,-2.1712090683758967,-1.6713390338342045,1.2473765574805644,1.0820051952153398,-0.7951583195080875,-2.008339426623896,-0.504809568252209,-0.111406965281099,0.4582205470061594,7.0,1.1286027944111776,129.17482901987313,3.3,113.60810022070876
B165,A3IA,197.0,Hulk,HPLC pump,1,22.0,Acetate (Na),5.0,750.0,0.0,PEEK tubing,75.0,100.0,10.0,15.995836912800002,22.0,0.39,yes,8.592079741852926,-2.700894999720614,-3.547426323087345,-3.822950142185724,-0.4673777012869061,1.8335749344424257,-2.1712090683758967,-1.6713390338342045,1.2473765574805644,1.0820051952153398,-0.7951583195080875,-2.008339426623896,-0.504809568252209,-0.111406965281099,0.4582205470061594,6.0,1.1185091711214006,130.68848997047894,3.4,111.63346816272228
B166,A3IA,197.0,Hulk,HPLC pump,1,22.0,Acetate (Na),5.0,750.0,0.0,PEEK tubing,75.0,100.0,20.0,33.232730137800004,22.0,0.39,yes,8.592079741852926,-2.700894999720614,-3.547426323087345,-3.822950142185724,-0.4673777012869061,1.8335749344424257,-2.1712090683758967,-1.6713390338342045,1.2473765574805644,1.0820051952153398,-0.7951583195080875,-2.008339426623896,-0.504809568252209,-0.111406965281099,0.4582205470061594,12.0,0.0290633281911316,54.45645532832291,2.1,0.914331751897598
B166,A3IA,197.0,Hulk,HPLC pump,1,22.0,Acetate (Na),5.0,750.0,0.0,PEEK tubing,75.0,100.0,20.0,33.232730137800004,22.0,0.39,yes,8.592079741852926,-2.700894999720614,-3.547426323087345,-3.822950142185724,-0.4673777012869061,1.8335749344424257,-2.1712090683758967,-1.6713390338342045,1.2473765574805644,1.0820051952153398,-0.7951583195080875,-2.008339426623896,-0.504809568252209,-0.111406965281099,0.4582205470061594,11.0,1.4506293070207528,108.07541367015432,2.9,122.35264563226676
B166,A3IA,197.0,Hulk,HPLC pump,1,22.0,Acetate (Na),5.0,750.0,0.0,PEEK tubing,75.0,100.0,20.0,33.232730137800004,22.0,0.39,yes,8.592079741852926,-2.700894999720614,-3.547426323087345,-3.822950142185724,-0.4673777012869061,1.8335749344424257,-2.1712090683758967,-1.6713390338342045,1.2473765574805644,1.0820051952153398,-0.7951583195080875,-2.008339426623896,-0.504809568252209,-0.111406965281099,0.4582205470061594,10.0,1.6056991252830115,112.26662361747825,3.0,141.73220488125023
B166,A3IA,197.0,Hulk,HPLC pump,1,22.0,Acetate (Na),5.0,750.0,0.0,PEEK tubing,75.0,100.0,20.0,33.232730137800004,22.0,0.39,yes,8.592079741852926,-2.700894999720614,-3.547426323087345,-3.822950142185724,-0.4673777012869061,1.8335749344424257,-2.1712090683758967,-1.6713390338342045,1.2473765574805644,1.0820051952153398,-0.7951583195080875,-2.008339426623896,-0.504809568252209,-0.111406965281099,0.4582205470061594,12.0,1.5610277520906044,84.74390625694907,2.3,101.7767115597932
B166,A3IA,197.0,Hulk,HPLC pump,1,22.0,Acetate (Na),5.0,750.0,0.0,PEEK tubing,75.0,100.0,20.0,33.232730137800004,22.0,0.39,yes,8.592079741852926,-2.700894999720614,-3.547426323087345,-3.822950142185724,-0.4673777012869061,1.8335749344424257,-2.1712090683758967,-1.6713390338342045,1.2473765574805644,1.0820051952153398,-0.7951583195080875,-2.008339426623896,-0.504809568252209,-0.111406965281099,0.4582205470061594,10.0,1.638719497321716,118.55833682778704,3.4,152.1340762752516
B166,A3IA,197.0,Hulk,HPLC pump,1,22.0,Acetate (Na),5.0,750.0,0.0,PEEK tubing,75.0,100.0,20.0,33.232730137800004,22.0,0.39,yes,8.592079741852926,-2.700894999720614,-3.547426323087345,-3.822950142185724,-0.4673777012869061,1.8335749344424257,-2.1712090683758967,-1.6713390338342045,1.2473765574805644,1.0820051952153398,-0.7951583195080875,-2.008339426623896,-0.504809568252209,-0.111406965281099,0.4582205470061594,12.0,2.039780644133923,75.8350314785546,2.3,125.0874151068296
B166,A3IA,197.0,Hulk,HPLC pump,1,22.0,Acetate (Na),5.0,750.0,0.0,PEEK tubing,75.0,100.0,20.0,33.232730137800004,22.0,0.39,yes,8.592079741852926,-2.700894999720614,-3.547426323087345,-3.822950142185724,-0.4673777012869061,1.8335749344424257,-2.1712090683758967,-1.6713390338342045,1.2473765574805644,1.0820051952153398,-0.7951583195080875,-2.008339426623896,-0.504809568252209,-0.111406965281099,0.4582205470061594,11.0,1.6422898874610905,93.50281878823009,2.7,118.93204667478336
B166,A3IA,197.0,Hulk,HPLC pump,1,22.0,Acetate (Na),5.0,750.0,0.0,PEEK tubing,75.0,100.0,20.0,33.232730137800004,22.0,0.39,yes,8.592079741852926,-2.700894999720614,-3.547426323087345,-3.822950142185724,-0.4673777012869061,1.8335749344424257,-2.1712090683758967,-1.6713390338342045,1.2473765574805644,1.0820051952153398,-0.7951583195080875,-2.008339426623896,-0.504809568252209,-0.111406965281099,0.4582205470061594,12.0,1.5252372064084616,77.41402535285184,2.4,92.1213603173758
B166,A3IA,197.0,Hulk,HPLC pump,1,22.0,Acetate (Na),5.0,750.0,0.0,PEEK tubing,75.0,100.0,20.0,33.232730137800004,22.0,0.39,yes,8.592079741852926,-2.700894999720614,-3.547426323087345,-3.822950142185724,-0.4673777012869061,1.8335749344424257,-2.1712090683758967,-1.6713390338342045,1.2473765574805644,1.0820051952153398,-0.7951583195080875,-2.008339426623896,-0.504809568252209,-0.111406965281099,0.4582205470061594,11.0,1.4989350319490418,93.73210713269108,2.7,106.9225321995986
B166,A3IA,197.0,Hulk,HPLC pump,1,22.0,Acetate (Na),5.0,750.0,0.0,PEEK tubing,75.0,100.0,20.0,33.232730137800004,22.0,0.39,yes,8.592079741852926,-2.700894999720614,-3.547426323087345,-3.822950142185724,-0.4673777012869061,1.8335749344424257,-2.1712090683758967,-1.6713390338342045,1.2473765574805644,1.0820051952153398,-0.7951583195080875,-2.008339426623896,-0.504809568252209,-0.111406965281099,0.4582205470061594,10.0,1.5967440325596745,114.30889984723343,3.0,142.34007117753123
B167,A3IA,197.0,Hulk,HPLC pump,1,22.0,Acetate (Na),5.0,750.0,0.0,PEEK tubing,75.0,100.0,30.0,54.9512156013,22.0,0.39,yes,8.592079741852926,-2.700894999720614,-3.547426323087345,-3.822950142185724,-0.4673777012869061,1.8335749344424257,-2.1712090683758967,-1.6713390338342045,1.2473765574805644,1.0820051952153398,-0.7951583195080875,-2.008339426623896,-0.504809568252209,-0.111406965281099,0.4582205470061594,13.6,1.6062234600711982,91.50232086985164,2.1,112.78642489378088
B167,A3IA,197.0,Hulk,HPLC pump,1,22.0,Acetate (Na),5.0,750.0,0.0,PEEK tubing,75.0,100.0,30.0,54.9512156013,22.0,0.39,yes,8.592079741852926,-2.700894999720614,-3.547426323087345,-3.822950142185724,-0.4673777012869061,1.8335749344424257,-2.1712090683758967,-1.6713390338342045,1.2473765574805644,1.0820051952153398,-0.7951583195080875,-2.008339426623896,-0.504809568252209,-0.111406965281099,0.4582205470061594,12.5,1.76267662163077,103.92551931483824,2.1,142.08927970177513
B167,A3IA,197.0,Hulk,HPLC pump,1,22.0,Acetate (Na),5.0,750.0,0.0,PEEK tubing,75.0,100.0,30.0,54.9512156013,22.0,0.39,yes,8.592079741852926,-2.700894999720614,-3.547426323087345,-3.822950142185724,-0.4673777012869061,1.8335749344424257,-2.1712090683758967,-1.6713390338342045,1.2473765574805644,1.0820051952153398,-0.7951583195080875,-2.008339426623896,-0.504809568252209,-0.111406965281099,0.4582205470061594,14.0,1.8454003195807736,81.56567407177239,2.2,115.50766894638257
B167,A3IA,197.0,Hulk,HPLC pump,1,22.0,Acetate (Na),5.0,750.0,0.0,PEEK tubing,75.0,100.0,30.0,54.9512156013,22.0,0.39,yes,8.592079741852926,-2.700894999720614,-3.547426323087345,-3.822950142185724,-0.4673777012869061,1.8335749344424257,-2.1712090683758967,-1.6713390338342045,1.2473765574805644,1.0820051952153398,-0.7951583195080875,-2.008339426623896,-0.504809568252209,-0.111406965281099,0.4582205470061594,13.8,1.6957420256576643,88.70282295433654,2.4,116.1798059324333
B167,A3IA,197.0,Hulk,HPLC pump,1,22.0,Acetate (Na),5.0,750.0,0.0,PEEK tubing,75.0,100.0,30.0,54.9512156013,22.0,0.39,yes,8.592079741852926,-2.700894999720614,-3.547426323087345,-3.822950142185724,-0.4673777012869061,1.8335749344424257,-2.1712090683758967,-1.6713390338342045,1.2473765574805644,1.0820051952153398,-0.7951583195080875,-2.008339426623896,-0.504809568252209,-0.111406965281099,0.4582205470061594,13.6,1.6120344124521355,82.97913309996412,2.5,103.80357681111872
B167,A3IA,197.0,Hulk,HPLC pump,1,22.0,Acetate (Na),5.0,750.0,0.0,PEEK tubing,75.0,100.0,30.0,54.9512156013,22.0,0.39,yes,8.592079741852926,-2.700894999720614,-3.547426323087345,-3.822950142185724,-0.4673777012869061,1.8335749344424257,-2.1712090683758967,-1.6713390338342045,1.2473765574805644,1.0820051952153398,-0.7951583195080875,-2.008339426623896,-0.504809568252209,-0.111406965281099,0.4582205470061594,12.6,1.674795284801584,94.6608208868724,2.2,123.28088443377392
B167,A3IA,197.0,Hulk,HPLC pump,1,22.0,Acetate (Na),5.0,750.0,0.0,PEEK tubing,75.0,100.0,30.0,54.9512156013,22.0,0.39,yes,8.592079741852926,-2.700894999720614,-3.547426323087345,-3.822950142185724,-0.4673777012869061,1.8335749344424257,-2.1712090683758967,-1.6713390338342045,1.2473765574805644,1.0820051952153398,-0.7951583195080875,-2.008339426623896,-0.504809568252209,-0.111406965281099,0.4582205470061594,14.6,1.831289413124259,80.95876561950746,2.1,113.45204934430136
B167,A3IA,197.0,Hulk,HPLC pump,1,22.0,Acetate (Na),5.0,750.0,0.0,PEEK tubing,75.0,100.0,30.0,54.9512156013,22.0,0.39,yes,8.592079741852926,-2.700894999720614,-3.547426323087345,-3.822950142185724,-0.4673777012869061,1.8335749344424257,-2.1712090683758967,-1.6713390338342045,1.2473765574805644,1.0820051952153398,-0.7951583195080875,-2.008339426623896,-0.504809568252209,-0.111406965281099,0.4582205470061594,14.0,1.6714285714285717,87.14882947543607,2.2,114.62375886043536
B167,A3IA,197.0,Hulk,HPLC pump,1,22.0,Acetate (Na),5.0,750.0,0.0,PEEK tubing,75.0,100.0,30.0,54.9512156013,22.0,0.39,yes,8.592079741852926,-2.700894999720614,-3.547426323087345,-3.822950142185724,-0.4673777012869061,1.8335749344424257,-2.1712090683758967,-1.6713390338342045,1.2473765574805644,1.0820051952153398,-0.7951583195080875,-2.008339426623896,-0.504809568252209,-0.111406965281099,0.4582205470061594,13.0,1.6684999450016502,97.2323316166343,2.8,125.87328365307032
B167,A3IA,197.0,Hulk,HPLC pump,1,22.0,Acetate (Na),5.0,750.0,0.0,PEEK tubing,75.0,100.0,30.0,54.9512156013,22.0,0.39,yes,8.592079741852926,-2.700894999720614,-3.547426323087345,-3.822950142185724,-0.4673777012869061,1.8335749344424257,-2.1712090683758967,-1.6713390338342045,1.2473765574805644,1.0820051952153398,-0.7951583195080875,-2.008339426623896,-0.504809568252209,-0.111406965281099,0.4582205470061594,14.3,1.7033131810931874,82.12890063511512,2.5,107.43222864454413
B168,A3IA,197.0,Hulk,HPLC pump,1,22.0,Acetate (Na),5.0,750.0,0.0,PEEK tubing,75.0,100.0,35.0,65.7070369737,22.0,0.39,yes,8.592079741852926,-2.700894999720614,-3.547426323087345,-3.822950142185724,-0.4673777012869061,1.8335749344424257,-2.1712090683758967,-1.6713390338342045,1.2473765574805644,1.0820051952153398,-0.7951583195080875,-2.008339426623896,-0.504809568252209,-0.111406965281099,0.4582205470061594,16.0,1.8948409184817896,69.64675019213028,2.2,105.86404861985172
B168,A3IA,197.0,Hulk,HPLC pump,1,22.0,Acetate (Na),5.0,750.0,0.0,PEEK tubing,75.0,100.0,35.0,65.7070369737,22.0,0.39,yes,8.592079741852926,-2.700894999720614,-3.547426323087345,-3.822950142185724,-0.4673777012869061,1.8335749344424257,-2.1712090683758967,-1.6713390338342045,1.2473765574805644,1.0820051952153398,-0.7951583195080875,-2.008339426623896,-0.504809568252209,-0.111406965281099,0.4582205470061594,15.6,1.969339297326056,73.02350028816379,2.4,114.00103581822836
B168,A3IA,197.0,Hulk,HPLC pump,1,22.0,Acetate (Na),5.0,750.0,0.0,PEEK tubing,75.0,100.0,35.0,65.7070369737,22.0,0.39,yes,8.592079741852926,-2.700894999720614,-3.547426323087345,-3.822950142185724,-0.4673777012869061,1.8335749344424257,-2.1712090683758967,-1.6713390338342045,1.2473765574805644,1.0820051952153398,-0.7951583195080875,-2.008339426623896,-0.504809568252209,-0.111406965281099,0.4582205470061594,15.0,1.759314754258383,75.88479392409465,2.5,108.21682725440616
B168,A3IA,197.0,Hulk,HPLC pump,1,22.0,Acetate (Na),5.0,750.0,0.0,PEEK tubing,75.0,100.0,35.0,65.7070369737,22.0,0.39,yes,8.592079741852926,-2.700894999720614,-3.547426323087345,-3.822950142185724,-0.4673777012869061,1.8335749344424257,-2.1712090683758967,-1.6713390338342045,1.2473765574805644,1.0820051952153398,-0.7951583195080875,-2.008339426623896,-0.504809568252209,-0.111406965281099,0.4582205470061594,26.3,2.041631673665267,52.68650105016274,1.4,84.01450121896093
B168,A3IA,197.0,Hulk,HPLC pump,1,22.0,Acetate (Na),5.0,750.0,0.0,PEEK tubing,75.0,100.0,35.0,65.7070369737,22.0,0.39,yes,8.592079741852926,-2.700894999720614,-3.547426323087345,-3.822950142185724,-0.4673777012869061,1.8335749344424257,-2.1712090683758967,-1.6713390338342045,1.2473765574805644,1.0820051952153398,-0.7951583195080875,-2.008339426623896,-0.504809568252209,-0.111406965281099,0.4582205470061594,13.8,1.783180687694919,88.82343438779075,2.5,123.39103335090132
B168,A3IA,197.0,Hulk,HPLC pump,1,22.0,Acetate (Na),5.0,750.0,0.0,PEEK tubing,75.0,100.0,35.0,65.7070369737,22.0,0.39,yes,8.592079741852926,-2.700894999720614,-3.547426323087345,-3.822950142185724,-0.4673777012869061,1.8335749344424257,-2.1712090683758967,-1.6713390338342045,1.2473765574805644,1.0820051952153398,-0.7951583195080875,-2.008339426623896,-0.504809568252209,-0.111406965281099,0.4582205470061594,18.7,2.0958114244741872,59.23751624221904,1.8,98.33429614851752
B168,A3IA,197.0,Hulk,HPLC pump,1,22.0,Acetate (Na),5.0,750.0,0.0,PEEK tubing,75.0,100.0,35.0,65.7070369737,22.0,0.39,yes,8.592079741852926,-2.700894999720614,-3.547426323087345,-3.822950142185724,-0.4673777012869061,1.8335749344424257,-2.1712090683758967,-1.6713390338342045,1.2473765574805644,1.0820051952153398,-0.7951583195080875,-2.008339426623896,-0.504809568252209,-0.111406965281099,0.4582205470061594,16.0,2.118393651984248,78.39136933255533,2.5,130.02973206594413
B168,A3IA,197.0,Hulk,HPLC pump,1,22.0,Acetate (Na),5.0,750.0,0.0,PEEK tubing,75.0,100.0,35.0,65.7070369737,22.0,0.39,yes,8.592079741852926,-2.700894999720614,-3.547426323087345,-3.822950142185724,-0.4673777012869061,1.8335749344424257,-2.1712090683758967,-1.6713390338342045,1.2473765574805644,1.0820051952153398,-0.7951583195080875,-2.008339426623896,-0.504809568252209,-0.111406965281099,0.4582205470061594,15.0,1.997405163724189,80.69277279871147,2.5,127.61067538247742
B168,A3IA,197.0,Hulk,HPLC pump,1,22.0,Acetate (Na),5.0,750.0,0.0,PEEK tubing,75.0,100.0,35.0,65.7070369737,22.0,0.39,yes,8.592079741852926,-2.700894999720614,-3.547426323087345,-3.822950142185724,-0.4673777012869061,1.8335749344424257,-2.1712090683758967,-1.6713390338342045,1.2473765574805644,1.0820051952153398,-0.7951583195080875,-2.008339426623896,-0.504809568252209,-0.111406965281099,0.4582205470061594,26.0,1.891526131572667,50.92396898786315,1.6,76.39526219603663
B168,A3IA,197.0,Hulk,HPLC pump,1,22.0,Acetate (Na),5.0,750.0,0.0,PEEK tubing,75.0,100.0,35.0,65.7070369737,22.0,0.39,yes,8.592079741852926,-2.700894999720614,-3.547426323087345,-3.822950142185724,-0.4673777012869061,1.8335749344424257,-2.1712090683758967,-1.6713390338342045,1.2473765574805644,1.0820051952153398,-0.7951583195080875,-2.008339426623896,-0.504809568252209,-0.111406965281099,0.4582205470061594,15.0,1.7140171589704618,76.2083099453058,2.4,104.61886853029478
B169,A3IA,197.0,Hulk,HPLC pump,1,22.0,Acetate (Na),5.0,750.0,0.0,PEEK tubing,75.0,100.0,40.0,93.76869914400001,22.2,0.38,yes,8.592079741852926,-2.700894999720614,-3.547426323087345,-3.822950142185724,-0.4673777012869061,1.8335749344424257,-2.1712090683758967,-1.6713390338342045,1.2473765574805644,1.0820051952153398,-0.7951583195080875,-2.008339426623896,-0.504809568252209,-0.111406965281099,0.4582205470061594,15.0,1.8257710173242163,78.48803120304807,2.3,109.69609064702844
B169,A3IA,197.0,Hulk,HPLC pump,1,22.0,Acetate (Na),5.0,750.0,0.0,PEEK tubing,75.0,100.0,40.0,93.76869914400001,22.2,0.38,yes,8.592079741852926,-2.700894999720614,-3.547426323087345,-3.822950142185724,-0.4673777012869061,1.8335749344424257,-2.1712090683758967,-1.6713390338342045,1.2473765574805644,1.0820051952153398,-0.7951583195080875,-2.008339426623896,-0.504809568252209,-0.111406965281099,0.4582205470061594,15.0,1.741703485031601,84.28257266534989,2.5,113.80864349222934
B169,A3IA,197.0,Hulk,HPLC pump,1,22.0,Acetate (Na),5.0,750.0,0.0,PEEK tubing,75.0,100.0,40.0,93.76869914400001,22.2,0.38,yes,8.592079741852926,-2.700894999720614,-3.547426323087345,-3.822950142185724,-0.4673777012869061,1.8335749344424257,-2.1712090683758967,-1.6713390338342045,1.2473765574805644,1.0820051952153398,-0.7951583195080875,-2.008339426623896,-0.504809568252209,-0.111406965281099,0.4582205470061594,17.0,1.913547837457651,72.32608596992517,1.6,107.07088349858364
