Repository: eriklidb/Explainable-AI-for-Recombinant-Spider-Silk-Review

# Explainable AI for Recombinant Spider Silk: Spinning Parameters and Sequence Effects

## About
Materials concerning the work "Explainable AI for Recombinant Spider Silk: Spinning Parameters and Sequence Effects". Supplementary material referenced in the report can be found in "supplementary.pdf".
The Spidrospin dataset containing the data for the artificial spider silk experiments and fibers is as of this moment confidential, and can unfortunately not be shared. The PLM vector embeddings however, are shared. Given the dataset (or a similar one tabular dataset recording spidroin processing parameters), all the experiments can be reproduced by utilizing a virtual environment and

File: data/spinning_data_embeddings_pca.csv (part 17 of 26)
Sample number,Protein,concentration (mg/ml),Spinning device,Extrusion device,Number of baths,Temperature SB,Spinning Buffer,SB pH,SB conc. (mM),NaCl (mM),Capillery type,Capillery size (um),Reeling speed (rpm),Flow rate (ul/min),pumppressure (bar),Temp C (spinning),Humidity (spinning),Continous spinning,pca_1,pca_2,pca_3,pca_4,pca_5,pca_6,pca_7,pca_8,pca_9,pca_10,pca_11,pca_12,pca_13,pca_14,pca_15,Diameter (µm),Strain (mm/mm),Strength (MPa),Youngs Modulus (GPa),Toughness Modulus (MJ m-3)
B169,A3IA,197.0,Hulk,HPLC pump,1,22.0,Acetate (Na),5.0,750.0,0.0,PEEK tubing,75.0,100.0,40.0,93.76869914400001,22.2,0.38,yes,8.592079741852926,-2.700894999720614,-3.547426323087345,-3.822950142185724,-0.4673777012869061,1.8335749344424257,-2.1712090683758967,-1.6713390338342045,1.2473765574805644,1.0820051952153398,-0.7951583195080875,-2.008339426623896,-0.504809568252209,-0.111406965281099,0.4582205470061594,15.0,1.8514157722078517,87.42804022508786,2.6,125.10659329414536
B169,A3IA,197.0,Hulk,HPLC pump,1,22.0,Acetate (Na),5.0,750.0,0.0,PEEK tubing,75.0,100.0,40.0,93.76869914400001,22.2,0.38,yes,8.592079741852926,-2.700894999720614,-3.547426323087345,-3.822950142185724,-0.4673777012869061,1.8335749344424257,-2.1712090683758967,-1.6713390338342045,1.2473765574805644,1.0820051952153398,-0.7951583195080875,-2.008339426623896,-0.504809568252209,-0.111406965281099,0.4582205470061594,15.0,1.6934632120253166,79.13330900431984,2.4,107.19004866986238
B169,A3IA,197.0,Hulk,HPLC pump,1,22.0,Acetate (Na),5.0,750.0,0.0,PEEK tubing,75.0,100.0,40.0,93.76869914400001,22.2,0.38,yes,8.592079741852926,-2.700894999720614,-3.547426323087345,-3.822950142185724,-0.4673777012869061,1.8335749344424257,-2.1712090683758967,-1.6713390338342045,1.2473765574805644,1.0820051952153398,-0.7951583195080875,-2.008339426623896,-0.504809568252209,-0.111406965281099,0.4582205470061594,19.0,1.9493226491064524,51.93537049016032,1.6,79.68714231644172
B169,A3IA,197.0,Hulk,HPLC pump,1,22.0,Acetate (Na),5.0,750.0,0.0,PEEK tubing,75.0,100.0,40.0,93.76869914400001,22.2,0.38,yes,8.592079741852926,-2.700894999720614,-3.547426323087345,-3.822950142185724,-0.4673777012869061,1.8335749344424257,-2.1712090683758967,-1.6713390338342045,1.2473765574805644,1.0820051952153398,-0.7951583195080875,-2.008339426623896,-0.504809568252209,-0.111406965281099,0.4582205470061594,27.0,1.710357867370453,50.77242665328132,1.5,69.64658424896567
B169,A3IA,197.0,Hulk,HPLC pump,1,22.0,Acetate (Na),5.0,750.0,0.0,PEEK tubing,75.0,100.0,40.0,93.76869914400001,22.2,0.38,yes,8.592079741852926,-2.700894999720614,-3.547426323087345,-3.822950142185724,-0.4673777012869061,1.8335749344424257,-2.1712090683758967,-1.6713390338342045,1.2473765574805644,1.0820051952153398,-0.7951583195080875,-2.008339426623896,-0.504809568252209,-0.111406965281099,0.4582205470061594,17.0,1.9013960323291696,66.34366643566763,2.1,101.12923498947868
B169,A3IA,197.0,Hulk,HPLC pump,1,22.0,Acetate (Na),5.0,750.0,0.0,PEEK tubing,75.0,100.0,40.0,93.76869914400001,22.2,0.38,yes,8.592079741852926,-2.700894999720614,-3.547426323087345,-3.822950142185724,-0.4673777012869061,1.8335749344424257,-2.1712090683758967,-1.6713390338342045,1.2473765574805644,1.0820051952153398,-0.7951583195080875,-2.008339426623896,-0.504809568252209,-0.111406965281099,0.4582205470061594,16.0,1.851815486126112,76.40034099447571,2.3,111.30924085948315
B169,A3IA,197.0,Hulk,HPLC pump,1,22.0,Acetate (Na),5.0,750.0,0.0,PEEK tubing,75.0,100.0,40.0,93.76869914400001,22.2,0.38,yes,8.592079741852926,-2.700894999720614,-3.547426323087345,-3.822950142185724,-0.4673777012869061,1.8335749344424257,-2.1712090683758967,-1.6713390338342045,1.2473765574805644,1.0820051952153398,-0.7951583195080875,-2.008339426623896,-0.504809568252209,-0.111406965281099,0.4582205470061594,15.0,1.796550106311828,85.557679628084,2.3,118.95052239493528
B17,A3IA,280.7,Venom,Syringe pump,1,22.0,Acetate (Na),5.0,750.0,0.0,Glass,150.0,60.0,45.0,,21.9,0.22,yes,8.592079741852926,-2.700894999720614,-3.547426323087345,-3.822950142185724,-0.4673777012869061,1.8335749344424257,-2.1712090683758967,-1.6713390338342045,1.2473765574805644,1.0820051952153398,-0.7951583195080875,-2.008339426623896,-0.504809568252209,-0.111406965281099,0.4582205470061594,28.5,0.851747,116.2561,1.87,77.60161
B170,A3IA,197.0,Hulk,HPLC pump,1,22.0,Acetate (Na),5.0,750.0,0.0,PEEK tubing,75.0,100.0,50.0,175.126835166,22.2,0.38,yes,8.592079741852926,-2.700894999720614,-3.547426323087345,-3.822950142185724,-0.4673777012869061,1.8335749344424257,-2.1712090683758967,-1.6713390338342045,1.2473765574805644,1.0820051952153398,-0.7951583195080875,-2.008339426623896,-0.504809568252209,-0.111406965281099,0.4582205470061594,18.7,1.877620672842516,66.88725768836343,2.1,97.79564296902154
B170,A3IA,197.0,Hulk,HPLC pump,1,22.0,Acetate (Na),5.0,750.0,0.0,PEEK tubing,75.0,100.0,50.0,175.126835166,22.2,0.38,yes,8.592079741852926,-2.700894999720614,-3.547426323087345,-3.822950142185724,-0.4673777012869061,1.8335749344424257,-2.1712090683758967,-1.6713390338342045,1.2473765574805644,1.0820051952153398,-0.7951583195080875,-2.008339426623896,-0.504809568252209,-0.111406965281099,0.4582205470061594,17.8,1.817697806260784,75.18362169801817,2.4,106.0163284996925
B170,A3IA,197.0,Hulk,HPLC pump,1,22.0,Acetate (Na),5.0,750.0,0.0,PEEK tubing,75.0,100.0,50.0,175.126835166,22.2,0.38,yes,8.592079741852926,-2.700894999720614,-3.547426323087345,-3.822950142185724,-0.4673777012869061,1.8335749344424257,-2.1712090683758967,-1.6713390338342045,1.2473765574805644,1.0820051952153398,-0.7951583195080875,-2.008339426623896,-0.504809568252209,-0.111406965281099,0.4582205470061594,18.3,1.9795181917319324,72.81991871302013,2.1,111.28438191104723
B170,A3IA,197.0,Hulk,HPLC pump,1,22.0,Acetate (Na),5.0,750.0,0.0,PEEK tubing,75.0,100.0,50.0,175.126835166,22.2,0.38,yes,8.592079741852926,-2.700894999720614,-3.547426323087345,-3.822950142185724,-0.4673777012869061,1.8335749344424257,-2.1712090683758967,-1.6713390338342045,1.2473765574805644,1.0820051952153398,-0.7951583195080875,-2.008339426623896,-0.504809568252209,-0.111406965281099,0.4582205470061594,16.9,1.9236120120959288,79.64195601783099,2.3,119.69469819357694
B170,A3IA,197.0,Hulk,HPLC pump,1,22.0,Acetate (Na),5.0,750.0,0.0,PEEK tubing,75.0,100.0,50.0,175.126835166,22.2,0.38,yes,8.592079741852926,-2.700894999720614,-3.547426323087345,-3.822950142185724,-0.4673777012869061,1.8335749344424257,-2.1712090683758967,-1.6713390338342045,1.2473765574805644,1.0820051952153398,-0.7951583195080875,-2.008339426623896,-0.504809568252209,-0.111406965281099,0.4582205470061594,18.9,1.8228517714822847,65.97762574221053,2.3,95.51107500168686
B170,A3IA,197.0,Hulk,HPLC pump,1,22.0,Acetate (Na),5.0,750.0,0.0,PEEK tubing,75.0,100.0,50.0,175.126835166,22.2,0.38,yes,8.592079741852926,-2.700894999720614,-3.547426323087345,-3.822950142185724,-0.4673777012869061,1.8335749344424257,-2.1712090683758967,-1.6713390338342045,1.2473765574805644,1.0820051952153398,-0.7951583195080875,-2.008339426623896,-0.504809568252209,-0.111406965281099,0.4582205470061594,21.0,0.043277139182709,70.2168800321888,2.4,2.032309469236222
B170,A3IA,197.0,Hulk,HPLC pump,1,22.0,Acetate (Na),5.0,750.0,0.0,PEEK tubing,75.0,100.0,50.0,175.126835166,22.2,0.38,yes,8.592079741852926,-2.700894999720614,-3.547426323087345,-3.822950142185724,-0.4673777012869061,1.8335749344424257,-2.1712090683758967,-1.6713390338342045,1.2473765574805644,1.0820051952153398,-0.7951583195080875,-2.008339426623896,-0.504809568252209,-0.111406965281099,0.4582205470061594,19.9,2.042866896899769,69.90988884934887,2.5,117.48242896010052
B170,A3IA,197.0,Hulk,HPLC pump,1,22.0,Acetate (Na),5.0,750.0,0.0,PEEK tubing,75.0,100.0,50.0,175.126835166,22.2,0.38,yes,8.592079741852926,-2.700894999720614,-3.547426323087345,-3.822950142185724,-0.4673777012869061,1.8335749344424257,-2.1712090683758967,-1.6713390338342045,1.2473765574805644,1.0820051952153398,-0.7951583195080875,-2.008339426623896,-0.504809568252209,-0.111406965281099,0.4582205470061594,20.5,2.2494250804887312,63.93771199218074,2.1,113.61851131178976
B170,A3IA,197.0,Hulk,HPLC pump,1,22.0,Acetate (Na),5.0,750.0,0.0,PEEK tubing,75.0,100.0,50.0,175.126835166,22.2,0.38,yes,8.592079741852926,-2.700894999720614,-3.547426323087345,-3.822950142185724,-0.4673777012869061,1.8335749344424257,-2.1712090683758967,-1.6713390338342045,1.2473765574805644,1.0820051952153398,-0.7951583195080875,-2.008339426623896,-0.504809568252209,-0.111406965281099,0.4582205470061594,19.2,1.9928571428571429,67.6856131418001,2.1,103.24925335201092
B170,A3IA,197.0,Hulk,HPLC pump,1,22.0,Acetate (Na),5.0,750.0,0.0,PEEK tubing,75.0,100.0,50.0,175.126835166,22.2,0.38,yes,8.592079741852926,-2.700894999720614,-3.547426323087345,-3.822950142185724,-0.4673777012869061,1.8335749344424257,-2.1712090683758967,-1.6713390338342045,1.2473765574805644,1.0820051952153398,-0.7951583195080875,-2.008339426623896,-0.504809568252209,-0.111406965281099,0.4582205470061594,20.8,2.224061424938924,62.05827340652392,2.0,109.46497043653534
B172,A3IA,197.0,Venom,HPLC pump,2,22.0,Acetate (Na),5.0,750.0,0.0,PEEK tubing,100.0,100.0,20.0,15.857941767000002,22.2,0.38,yes,8.592079741852926,-2.700894999720614,-3.547426323087345,-3.822950142185724,-0.4673777012869061,1.8335749344424257,-2.1712090683758967,-1.6713390338342045,1.2473765574805644,1.0820051952153398,-0.7951583195080875,-2.008339426623896,-0.504809568252209,-0.111406965281099,0.4582205470061594,10.5,0.6534816604919164,103.21312824298307,2.4,53.51396270741687
B172,A3IA,197.0,Venom,HPLC pump,2,22.0,Acetate (Na),5.0,750.0,0.0,PEEK tubing,100.0,100.0,20.0,15.857941767000002,22.2,0.38,yes,8.592079741852926,-2.700894999720614,-3.547426323087345,-3.822950142185724,-0.4673777012869061,1.8335749344424257,-2.1712090683758967,-1.6713390338342045,1.2473765574805644,1.0820051952153398,-0.7951583195080875,-2.008339426623896,-0.504809568252209,-0.111406965281099,0.4582205470061594,11.1,0.804571059734773,43.76085356460146,1.8,54.457204261181616
B172,A3IA,197.0,Venom,HPLC pump,2,22.0,Acetate (Na),5.0,750.0,0.0,PEEK tubing,100.0,100.0,20.0,15.857941767000002,22.2,0.38,yes,8.592079741852926,-2.700894999720614,-3.547426323087345,-3.822950142185724,-0.4673777012869061,1.8335749344424257,-2.1712090683758967,-1.6713390338342045,1.2473765574805644,1.0820051952153398,-0.7951583195080875,-2.008339426623896,-0.504809568252209,-0.111406965281099,0.4582205470061594,11.3,0.9230295994205144,93.54426819496337,2.0,66.2052807753268
B172,A3IA,197.0,Venom,HPLC pump,2,22.0,Acetate (Na),5.0,750.0,0.0,PEEK tubing,100.0,100.0,20.0,15.857941767000002,22.2,0.38,yes,8.592079741852926,-2.700894999720614,-3.547426323087345,-3.822950142185724,-0.4673777012869061,1.8335749344424257,-2.1712090683758967,-1.6713390338342045,1.2473765574805644,1.0820051952153398,-0.7951583195080875,-2.008339426623896,-0.504809568252209,-0.111406965281099,0.4582205470061594,11.6,0.9240472383071284,88.06519898369208,1.9,60.96957231800612
B172,A3IA,197.0,Venom,HPLC pump,2,22.0,Acetate (Na),5.0,750.0,0.0,PEEK tubing,100.0,100.0,20.0,15.857941767000002,22.2,0.38,yes,8.592079741852926,-2.700894999720614,-3.547426323087345,-3.822950142185724,-0.4673777012869061,1.8335749344424257,-2.1712090683758967,-1.6713390338342045,1.2473765574805644,1.0820051952153398,-0.7951583195080875,-2.008339426623896,-0.504809568252209,-0.111406965281099,0.4582205470061594,12.0,0.5331940041798746,67.66887976792226,1.7,30.057333035869437
B172,A3IA,197.0,Venom,HPLC pump,2,22.0,Acetate (Na),5.0,750.0,0.0,PEEK tubing,100.0,100.0,20.0,15.857941767000002,22.2,0.38,yes,8.592079741852926,-2.700894999720614,-3.547426323087345,-3.822950142185724,-0.4673777012869061,1.8335749344424257,-2.1712090683758967,-1.6713390338342045,1.2473765574805644,1.0820051952153398,-0.7951583195080875,-2.008339426623896,-0.504809568252209,-0.111406965281099,0.4582205470061594,11.5,0.7869621303786962,83.49659432608429,2.1,50.78291674608828
B172,A3IA,197.0,Venom,HPLC pump,2,22.0,Acetate (Na),5.0,750.0,0.0,PEEK tubing,100.0,100.0,20.0,15.857941767000002,22.2,0.38,yes,8.592079741852926,-2.700894999720614,-3.547426323087345,-3.822950142185724,-0.4673777012869061,1.8335749344424257,-2.1712090683758967,-1.6713390338342045,1.2473765574805644,1.0820051952153398,-0.7951583195080875,-2.008339426623896,-0.504809568252209,-0.111406965281099,0.4582205470061594,12.5,1.074590303260576,82.4608600048713,1.8,65.53938629039091
B172,A3IA,197.0,Venom,HPLC pump,2,22.0,Acetate (Na),5.0,750.0,0.0,PEEK tubing,100.0,100.0,20.0,15.857941767000002,22.2,0.38,yes,8.592079741852926,-2.700894999720614,-3.547426323087345,-3.822950142185724,-0.4673777012869061,1.8335749344424257,-2.1712090683758967,-1.6713390338342045,1.2473765574805644,1.0820051952153398,-0.7951583195080875,-2.008339426623896,-0.504809568252209,-0.111406965281099,0.4582205470061594,12.9,1.3396956486962086,81.19237632636667,1.7,79.35004989158922
B172,A3IA,197.0,Venom,HPLC pump,2,22.0,Acetate (Na),5.0,750.0,0.0,PEEK tubing,100.0,100.0,20.0,15.857941767000002,22.2,0.38,yes,8.592079741852926,-2.700894999720614,-3.547426323087345,-3.822950142185724,-0.4673777012869061,1.8335749344424257,-2.1712090683758967,-1.6713390338342045,1.2473765574805644,1.0820051952153398,-0.7951583195080875,-2.008339426623896,-0.504809568252209,-0.111406965281099,0.4582205470061594,12.6,1.4351147310046528,74.36389405009585,1.4,77.81606396585914
B172,A3IA,197.0,Venom,HPLC pump,2,22.0,Acetate (Na),5.0,750.0,0.0,PEEK tubing,100.0,100.0,20.0,15.857941767000002,22.2,0.38,yes,8.592079741852926,-2.700894999720614,-3.547426323087345,-3.822950142185724,-0.4673777012869061,1.8335749344424257,-2.1712090683758967,-1.6713390338342045,1.2473765574805644,1.0820051952153398,-0.7951583195080875,-2.008339426623896,-0.504809568252209,-0.111406965281099,0.4582205470061594,11.5,1.21400035776042,89.8618292977414,1.7,78.56616825943829
B173,A3IA,197.0,Venom,HPLC pump,2,22.0,Acetate (Na),5.0,750.0,0.0,PEEK tubing,100.0,100.0,30.0,24.0627029421,22.2,0.35,yes,8.592079741852926,-2.700894999720614,-3.547426323087345,-3.822950142185724,-0.4673777012869061,1.8335749344424257,-2.1712090683758967,-1.6713390338342045,1.2473765574805644,1.0820051952153398,-0.7951583195080875,-2.008339426623896,-0.504809568252209,-0.111406965281099,0.4582205470061594,13.9,1.1146488548094011,78.8671105049833,1.4,63.291271947670985
B173,A3IA,197.0,Venom,HPLC pump,2,22.0,Acetate (Na),5.0,750.0,0.0,PEEK tubing,100.0,100.0,30.0,24.0627029421,22.2,0.35,yes,8.592079741852926,-2.700894999720614,-3.547426323087345,-3.822950142185724,-0.4673777012869061,1.8335749344424257,-2.1712090683758967,-1.6713390338342045,1.2473765574805644,1.0820051952153398,-0.7951583195080875,-2.008339426623896,-0.504809568252209,-0.111406965281099,0.4582205470061594,15.2,1.48403568377342,73.13202700503982,1.6,78.7570910213073
B173,A3IA,197.0,Venom,HPLC pump,2,22.0,Acetate (Na),5.0,750.0,0.0,PEEK tubing,100.0,100.0,30.0,24.0627029421,22.2,0.35,yes,8.592079741852926,-2.700894999720614,-3.547426323087345,-3.822950142185724,-0.4673777012869061,1.8335749344424257,-2.1712090683758967,-1.6713390338342045,1.2473765574805644,1.0820051952153398,-0.7951583195080875,-2.008339426623896,-0.504809568252209,-0.111406965281099,0.4582205470061594,14.5,1.2506099024156137,73.23576967938698,1.7,66.50489439069798
B173,A3IA,197.0,Venom,HPLC pump,2,22.0,Acetate (Na),5.0,750.0,0.0,PEEK tubing,100.0,100.0,30.0,24.0627029421,22.2,0.35,yes,8.592079741852926,-2.700894999720614,-3.547426323087345,-3.822950142185724,-0.4673777012869061,1.8335749344424257,-2.1712090683758967,-1.6713390338342045,1.2473765574805644,1.0820051952153398,-0.7951583195080875,-2.008339426623896,-0.504809568252209,-0.111406965281099,0.4582205470061594,14.3,1.4508377119064142,78.77796876467856,1.7,82.82005424069234
B173,A3IA,197.0,Venom,HPLC pump,2,22.0,Acetate (Na),5.0,750.0,0.0,PEEK tubing,100.0,100.0,30.0,24.0627029421,22.2,0.35,yes,8.592079741852926,-2.700894999720614,-3.547426323087345,-3.822950142185724,-0.4673777012869061,1.8335749344424257,-2.1712090683758967,-1.6713390338342045,1.2473765574805644,1.0820051952153398,-0.7951583195080875,-2.008339426623896,-0.504809568252209,-0.111406965281099,0.4582205470061594,19.4,1.015998080230372,105.03647744856492,1.6,77.44234841774016
B173,A3IA,197.0,Venom,HPLC pump,2,22.0,Acetate (Na),5.0,750.0,0.0,PEEK tubing,100.0,100.0,30.0,24.0627029421,22.2,0.35,yes,8.592079741852926,-2.700894999720614,-3.547426323087345,-3.822950142185724,-0.4673777012869061,1.8335749344424257,-2.1712090683758967,-1.6713390338342045,1.2473765574805644,1.0820051952153398,-0.7951583195080875,-2.008339426623896,-0.504809568252209,-0.111406965281099,0.4582205470061594,13.8,1.4843070400847889,77.93330504289541,1.8,79.0653475923242
B173,A3IA,197.0,Venom,HPLC pump,2,22.0,Acetate (Na),5.0,750.0,0.0,PEEK tubing,100.0,100.0,30.0,24.0627029421,22.2,0.35,yes,8.592079741852926,-2.700894999720614,-3.547426323087345,-3.822950142185724,-0.4673777012869061,1.8335749344424257,-2.1712090683758967,-1.6713390338342045,1.2473765574805644,1.0820051952153398,-0.7951583195080875,-2.008339426623896,-0.504809568252209,-0.111406965281099,0.4582205470061594,14.8,1.4716634003919526,77.74410890711698,2.0,82.50470428928747
B173,A3IA,197.0,Venom,HPLC pump,2,22.0,Acetate (Na),5.0,750.0,0.0,PEEK tubing,100.0,100.0,30.0,24.0627029421,22.2,0.35,yes,8.592079741852926,-2.700894999720614,-3.547426323087345,-3.822950142185724,-0.4673777012869061,1.8335749344424257,-2.1712090683758967,-1.6713390338342045,1.2473765574805644,1.0820051952153398,-0.7951583195080875,-2.008339426623896,-0.504809568252209,-0.111406965281099,0.4582205470061594,13.3,1.060122785265768,81.17717261791141,1.7,63.28923043575151
B173,A3IA,197.0,Venom,HPLC pump,2,22.0,Acetate (Na),5.0,750.0,0.0,PEEK tubing,100.0,100.0,30.0,24.0627029421,22.2,0.35,yes,8.592079741852926,-2.700894999720614,-3.547426323087345,-3.822950142185724,-0.4673777012869061,1.8335749344424257,-2.1712090683758967,-1.6713390338342045,1.2473765574805644,1.0820051952153398,-0.7951583195080875,-2.008339426623896,-0.504809568252209,-0.111406965281099,0.4582205470061594,17.3,1.713637272545491,65.66004739271311,1.6,79.42881379755418
B173,A3IA,197.0,Venom,HPLC pump,2,22.0,Acetate (Na),5.0,750.0,0.0,PEEK tubing,100.0,100.0,30.0,24.0627029421,22.2,0.35,yes,8.592079741852926,-2.700894999720614,-3.547426323087345,-3.822950142185724,-0.4673777012869061,1.8335749344424257,-2.1712090683758967,-1.6713390338342045,1.2473765574805644,1.0820051952153398,-0.7951583195080875,-2.008339426623896,-0.504809568252209,-0.111406965281099,0.4582205470061594,14.6,1.3428411633109618,75.12459757424018,1.6,72.9973194362676
B174,A3IA,197.0,Venom,HPLC pump,2,22.0,Acetate (Na),5.0,750.0,0.0,PEEK tubing,100.0,100.0,35.0,27.57902916,22.2,0.35,yes,8.592079741852926,-2.700894999720614,-3.547426323087345,-3.822950142185724,-0.4673777012869061,1.8335749344424257,-2.1712090683758967,-1.6713390338342045,1.2473765574805644,1.0820051952153398,-0.7951583195080875,-2.008339426623896,-0.504809568252209,-0.111406965281099,0.4582205470061594,15.0,1.5553421822451292,105.11758163327504,2.8,127.6378146099132
B174,A3IA,197.0,Venom,HPLC pump,2,22.0,Acetate (Na),5.0,750.0,0.0,PEEK tubing,100.0,100.0,35.0,27.57902916,22.2,0.35,yes,8.592079741852926,-2.700894999720614,-3.547426323087345,-3.822950142185724,-0.4673777012869061,1.8335749344424257,-2.1712090683758967,-1.6713390338342045,1.2473765574805644,1.0820051952153398,-0.7951583195080875,-2.008339426623896,-0.504809568252209,-0.111406965281099,0.4582205470061594,15.0,1.390449661758854,99.14625793373976,2.5,110.11620214813053
B174,A3IA,197.0,Venom,HPLC pump,2,22.0,Acetate (Na),5.0,750.0,0.0,PEEK tubing,100.0,100.0,35.0,27.57902916,22.2,0.35,yes,8.592079741852926,-2.700894999720614,-3.547426323087345,-3.822950142185724,-0.4673777012869061,1.8335749344424257,-2.1712090683758967,-1.6713390338342045,1.2473765574805644,1.0820051952153398,-0.7951583195080875,-2.008339426623896,-0.504809568252209,-0.111406965281099,0.4582205470061594,16.0,1.4686158637625029,92.36373099435195,2.4,108.11825799014797
B174,A3IA,197.0,Venom,HPLC pump,2,22.0,Acetate (Na),5.0,750.0,0.0,PEEK tubing,100.0,100.0,35.0,27.57902916,22.2,0.35,yes,8.592079741852926,-2.700894999720614,-3.547426323087345,-3.822950142185724,-0.4673777012869061,1.8335749344424257,-2.1712090683758967,-1.6713390338342045,1.2473765574805644,1.0820051952153398,-0.7951583195080875,-2.008339426623896,-0.504809568252209,-0.111406965281099,0.4582205470061594,16.0,1.4811751882481174,93.07858536843317,2.4,107.5395010950744
B174,A3IA,197.0,Venom,HPLC pump,2,22.0,Acetate (Na),5.0,750.0,0.0,PEEK tubing,100.0,100.0,35.0,27.57902916,22.2,0.35,yes,8.592079741852926,-2.700894999720614,-3.547426323087345,-3.822950142185724,-0.4673777012869061,1.8335749344424257,-2.1712090683758967,-1.6713390338342045,1.2473765574805644,1.0820051952153398,-0.7951583195080875,-2.008339426623896,-0.504809568252209,-0.111406965281099,0.4582205470061594,16.0,1.35173889566626,85.79699804238037,2.4,94.8663023823621
B174,A3IA,197.0,Venom,HPLC pump,2,22.0,Acetate (Na),5.0,750.0,0.0,PEEK tubing,100.0,100.0,35.0,27.57902916,22.2,0.35,yes,8.592079741852926,-2.700894999720614,-3.547426323087345,-3.822950142185724,-0.4673777012869061,1.8335749344424257,-2.1712090683758967,-1.6713390338342045,1.2473765574805644,1.0820051952153398,-0.7951583195080875,-2.008339426623896,-0.504809568252209,-0.111406965281099,0.4582205470061594,16.0,1.5211508195462744,100.98634792371313,2.8,120.71999721788444
B174,A3IA,197.0,Venom,HPLC pump,2,22.0,Acetate (Na),5.0,750.0,0.0,PEEK tubing,100.0,100.0,35.0,27.57902916,22.2,0.35,yes,8.592079741852926,-2.700894999720614,-3.547426323087345,-3.822950142185724,-0.4673777012869061,1.8335749344424257,-2.1712090683758967,-1.6713390338342045,1.2473765574805644,1.0820051952153398,-0.7951583195080875,-2.008339426623896,-0.504809568252209,-0.111406965281099,0.4582205470061594,15.0,1.5795642043579563,104.65836657080722,2.6,131.8246690406794
B174,A3IA,197.0,Venom,HPLC pump,2,22.0,Acetate (Na),5.0,750.0,0.0,PEEK tubing,100.0,100.0,35.0,27.57902916,22.2,0.35,yes,8.592079741852926,-2.700894999720614,-3.547426323087345,-3.822950142185724,-0.4673777012869061,1.8335749344424257,-2.1712090683758967,-1.6713390338342045,1.2473765574805644,1.0820051952153398,-0.7951583195080875,-2.008339426623896,-0.504809568252209,-0.111406965281099,0.4582205470061594,16.0,1.3754731112997451,96.8997463443104,2.5,104.9447936780713
B174,A3IA,197.0,Venom,HPLC pump,2,22.0,Acetate (Na),5.0,750.0,0.0,PEEK tubing,100.0,100.0,35.0,27.57902916,22.2,0.35,yes,8.592079741852926,-2.700894999720614,-3.547426323087345,-3.822950142185724,-0.4673777012869061,1.8335749344424257,-2.1712090683758967,-1.6713390338342045,1.2473765574805644,1.0820051952153398,-0.7951583195080875,-2.008339426623896,-0.504809568252209,-0.111406965281099,0.4582205470061594,16.0,1.181078524124882,85.6385394021645,2.3,81.89554107919665
B174,A3IA,197.0,Venom,HPLC pump,2,22.0,Acetate (Na),5.0,750.0,0.0,PEEK tubing,100.0,100.0,35.0,27.57902916,22.2,0.35,yes,8.592079741852926,-2.700894999720614,-3.547426323087345,-3.822950142185724,-0.4673777012869061,1.8335749344424257,-2.1712090683758967,-1.6713390338342045,1.2473765574805644,1.0820051952153398,-0.7951583195080875,-2.008339426623896,-0.504809568252209,-0.111406965281099,0.4582205470061594,16.0,1.40108,88.2646954350202,2.4,97.4138765746707
B175,A3IA,197.0,Venom,HPLC pump,2,22.0,Acetate (Na),5.0,750.0,0.0,PEEK tubing,100.0,100.0,40.0,30.6127223676,22.2,0.35,yes,8.592079741852926,-2.700894999720614,-3.547426323087345,-3.822950142185724,-0.4673777012869061,1.8335749344424257,-2.1712090683758967,-1.6713390338342045,1.2473765574805644,1.0820051952153398,-0.7951583195080875,-2.008339426623896,-0.504809568252209,-0.111406965281099,0.4582205470061594,17.6,1.4161650132834498,90.73549906191866,2.5,105.70800207542946
B175,A3IA,197.0,Venom,HPLC pump,2,22.0,Acetate (Na),5.0,750.0,0.0,PEEK tubing,100.0,100.0,40.0,30.6127223676,22.2,0.35,yes,8.592079741852926,-2.700894999720614,-3.547426323087345,-3.822950142185724,-0.4673777012869061,1.8335749344424257,-2.1712090683758967,-1.6713390338342045,1.2473765574805644,1.0820051952153398,-0.7951583195080875,-2.008339426623896,-0.504809568252209,-0.111406965281099,0.4582205470061594,16.5,1.6093713186209064,101.03325318909684,2.6,129.4324167174123
B175,A3IA,197.0,Venom,HPLC pump,2,22.0,Acetate (Na),5.0,750.0,0.0,PEEK tubing,100.0,100.0,40.0,30.6127223676,22.2,0.35,yes,8.592079741852926,-2.700894999720614,-3.547426323087345,-3.822950142185724,-0.4673777012869061,1.8335749344424257,-2.1712090683758967,-1.6713390338342045,1.2473765574805644,1.0820051952153398,-0.7951583195080875,-2.008339426623896,-0.504809568252209,-0.111406965281099,0.4582205470061594,16.4,1.2845730657885577,88.05595170887405,2.2,93.1591810317983
B175,A3IA,197.0,Venom,HPLC pump,2,22.0,Acetate (Na),5.0,750.0,0.0,PEEK tubing,100.0,100.0,40.0,30.6127223676,22.2,0.35,yes,8.592079741852926,-2.700894999720614,-3.547426323087345,-3.822950142185724,-0.4673777012869061,1.8335749344424257,-2.1712090683758967,-1.6713390338342045,1.2473765574805644,1.0820051952153398,-0.7951583195080875,-2.008339426623896,-0.504809568252209,-0.111406965281099,0.4582205470061594,15.0,1.3040230455945163,108.6940266317998,2.4,113.2912533168266
B175,A3IA,197.0,Venom,HPLC pump,2,22.0,Acetate (Na),5.0,750.0,0.0,PEEK tubing,100.0,100.0,40.0,30.6127223676,22.2,0.35,yes,8.592079741852926,-2.700894999720614,-3.547426323087345,-3.822950142185724,-0.4673777012869061,1.8335749344424257,-2.1712090683758967,-1.6713390338342045,1.2473765574805644,1.0820051952153398,-0.7951583195080875,-2.008339426623896,-0.504809568252209,-0.111406965281099,0.4582205470061594,15.8,1.5284469757104302,105.530616416009,2.6,127.79528075833824
B175,A3IA,197.0,Venom,HPLC pump,2,22.0,Acetate (Na),5.0,750.0,0.0,PEEK tubing,100.0,100.0,40.0,30.6127223676,22.2,0.35,yes,8.592079741852926,-2.700894999720614,-3.547426323087345,-3.822950142185724,-0.4673777012869061,1.8335749344424257,-2.1712090683758967,-1.6713390338342045,1.2473765574805644,1.0820051952153398,-0.7951583195080875,-2.008339426623896,-0.504809568252209,-0.111406965281099,0.4582205470061594,17.8,1.6564134358656413,90.4918316996696,2.4,122.18383485187408
B175,A3IA,197.0,Venom,HPLC pump,2,22.0,Acetate (Na),5.0,750.0,0.0,PEEK tubing,100.0,100.0,40.0,30.6127223676,22.2,0.35,yes,8.592079741852926,-2.700894999720614,-3.547426323087345,-3.822950142185724,-0.4673777012869061,1.8335749344424257,-2.1712090683758967,-1.6713390338342045,1.2473765574805644,1.0820051952153398,-0.7951583195080875,-2.008339426623896,-0.504809568252209,-0.111406965281099,0.4582205470061594,17.7,1.5555933322000342,83.66909829002104,2.3,106.50733313497564
B175,A3IA,197.0,Venom,HPLC pump,2,22.0,Acetate (Na),5.0,750.0,0.0,PEEK tubing,100.0,100.0,40.0,30.6127223676,22.2,0.35,yes,8.592079741852926,-2.700894999720614,-3.547426323087345,-3.822950142185724,-0.4673777012869061,1.8335749344424257,-2.1712090683758967,-1.6713390338342045,1.2473765574805644,1.0820051952153398,-0.7951583195080875,-2.008339426623896,-0.504809568252209,-0.111406965281099,0.4582205470061594,15.9,1.572118792113801,102.98987442960409,2.7,128.7485994358699
B175,A3IA,197.0,Venom,HPLC pump,2,22.0,Acetate (Na),5.0,750.0,0.0,PEEK tubing,100.0,100.0,40.0,30.6127223676,22.2,0.35,yes,8.592079741852926,-2.700894999720614,-3.547426323087345,-3.822950142185724,-0.4673777012869061,1.8335749344424257,-2.1712090683758967,-1.6713390338342045,1.2473765574805644,1.0820051952153398,-0.7951583195080875,-2.008339426623896,-0.504809568252209,-0.111406965281099,0.4582205470061594,17.0,1.5395865739246128,91.90961158624329,2.8,119.76256201677042
B175,A3IA,197.0,Venom,HPLC pump,2,22.0,Acetate (Na),5.0,750.0,0.0,PEEK tubing,100.0,100.0,40.0,30.6127223676,22.2,0.35,yes,8.592079741852926,-2.700894999720614,-3.547426323087345,-3.822950142185724,-0.4673777012869061,1.8335749344424257,-2.1712090683758967,-1.6713390338342045,1.2473765574805644,1.0820051952153398,-0.7951583195080875,-2.008339426623896,-0.504809568252209,-0.111406965281099,0.4582205470061594,17.0,1.7381583256423234,98.5680816676967,2.4,136.71725113506614
B176,A3IA,197.0,Venom,HPLC pump,2,22.0,Acetate (Na),5.0,750.0,0.0,PEEK tubing,100.0,100.0,50.0,38.4727456782,22.2,0.35,yes,8.592079741852926,-2.700894999720614,-3.547426323087345,-3.822950142185724,-0.4673777012869061,1.8335749344424257,-2.1712090683758967,-1.6713390338342045,1.2473765574805644,1.0820051952153398,-0.7951583195080875,-2.008339426623896,-0.504809568252209,-0.111406965281099,0.4582205470061594,22.0,1.682915149,85.36844911,2.1,77.84229907
B176,A3IA,197.0,Venom,HPLC pump,2,22.0,Acetate (Na),5.0,750.0,0.0,PEEK tubing,100.0,100.0,50.0,38.4727456782,22.2,0.35,yes,8.592079741852926,-2.700894999720614,-3.547426323087345,-3.822950142185724,-0.4673777012869061,1.8335749344424257,-2.1712090683758967,-1.6713390338342045,1.2473765574805644,1.0820051952153398,-0.7951583195080875,-2.008339426623896,-0.504809568252209,-0.111406965281099,0.4582205470061594,26.0,1.817066342,64.388383,1.8,65.13825998
B176,A3IA,197.0,Venom,HPLC pump,2,22.0,Acetate (Na),5.0,750.0,0.0,PEEK tubing,100.0,100.0,50.0,38.4727456782,22.2,0.35,yes,8.592079741852926,-2.700894999720614,-3.547426323087345,-3.822950142185724,-0.4673777012869061,1.8335749344424257,-2.1712090683758967,-1.6713390338342045,1.2473765574805644,1.0820051952153398,-0.7951583195080875,-2.008339426623896,-0.504809568252209,-0.111406965281099,0.4582205470061594,26.2,0.072577881,82.26478899,2.3,4.441788273
B176,A3IA,197.0,Venom,HPLC pump,2,22.0,Acetate (Na),5.0,750.0,0.0,PEEK tubing,100.0,100.0,50.0,38.4727456782,22.2,0.35,yes,8.592079741852926,-2.700894999720614,-3.547426323087345,-3.822950142185724,-0.4673777012869061,1.8335749344424257,-2.1712090683758967,-1.6713390338342045,1.2473765574805644,1.0820051952153398,-0.7951583195080875,-2.008339426623896,-0.504809568252209,-0.111406965281099,0.4582205470061594,20.0,2.018238676,77.42130404,2.2,70.28759889
B176,A3IA,197.0,Venom,HPLC pump,2,22.0,Acetate (Na),5.0,750.0,0.0,PEEK tubing,100.0,100.0,50.0,38.4727456782,22.2,0.35,yes,8.592079741852926,-2.700894999720614,-3.547426323087345,-3.822950142185724,-0.4673777012869061,1.8335749344424257,-2.1712090683758967,-1.6713390338342045,1.2473765574805644,1.0820051952153398,-0.7951583195080875,-2.008339426623896,-0.504809568252209,-0.111406965281099,0.4582205470061594,18.2,1.687259382,81.56147889,2.4,73.02550363
B176,A3IA,197.0,Venom,HPLC pump,2,22.0,Acetate (Na),5.0,750.0,0.0,PEEK tubing,100.0,100.0,50.0,38.4727456782,22.2,0.35,yes,8.592079741852926,-2.700894999720614,-3.547426323087345,-3.822950142185724,-0.4673777012869061,1.8335749344424257,-2.1712090683758967,-1.6713390338342045,1.2473765574805644,1.0820051952153398,-0.7951583195080875,-2.008339426623896,-0.504809568252209,-0.111406965281099,0.4582205470061594,28.0,1.891727555,120.3870076,3.0,112.1555492
B176,A3IA,197.0,Venom,HPLC pump,2,22.0,Acetate (Na),5.0,750.0,0.0,PEEK tubing,100.0,100.0,50.0,38.4727456782,22.2,0.35,yes,8.592079741852926,-2.700894999720614,-3.547426323087345,-3.822950142185724,-0.4673777012869061,1.8335749344424257,-2.1712090683758967,-1.6713390338342045,1.2473765574805644,1.0820051952153398,-0.7951583195080875,-2.008339426623896,-0.504809568252209,-0.111406965281099,0.4582205470061594,75.0,1.721826739,25.1419064,0.6,24.15633673
B176,A3IA,197.0,Venom,HPLC pump,2,22.0,Acetate (Na),5.0,750.0,0.0,PEEK tubing,100.0,100.0,50.0,38.4727456782,22.2,0.35,yes,8.592079741852926,-2.700894999720614,-3.547426323087345,-3.822950142185724,-0.4673777012869061,1.8335749344424257,-2.1712090683758967,-1.6713390338342045,1.2473765574805644,1.0820051952153398,-0.7951583195080875,-2.008339426623896,-0.504809568252209,-0.111406965281099,0.4582205470061594,18.0,1.506381975,83.12096793,2.4,79.4958862
B176,A3IA,197.0,Venom,HPLC pump,2,22.0,Acetate (Na),5.0,750.0,0.0,PEEK tubing,100.0,100.0,50.0,38.4727456782,22.2,0.35,yes,8.592079741852926,-2.700894999720614,-3.547426323087345,-3.822950142185724,-0.4673777012869061,1.8335749344424257,-2.1712090683758967,-1.6713390338342045,1.2473765574805644,1.0820051952153398,-0.7951583195080875,-2.008339426623896,-0.504809568252209,-0.111406965281099,0.4582205470061594,18.9,1.618057674,84.20850123,2.3,79.12814235
B176,A3IA,197.0,Venom,HPLC pump,2,22.0,Acetate (Na),5.0,750.0,0.0,PEEK tubing,100.0,100.0,50.0,38.4727456782,22.2,0.35,yes,8.592079741852926,-2.700894999720614,-3.547426323087345,-3.822950142185724,-0.4673777012869061,1.8335749344424257,-2.1712090683758967,-1.6713390338342045,1.2473765574805644,1.0820051952153398,-0.7951583195080875,-2.008339426623896,-0.504809568252209,-0.111406965281099,0.4582205470061594,34.0,1.809061264,53.05840306,1.4,47.50683355
B177,A3IA,197.0,Venom,HPLC pump,2,22.0,Acetate (Na),5.0,750.0,0.0,PEEK tubing,100.0,100.0,65.0,61.9838680371,22.2,0.35,yes,8.592079741852926,-2.700894999720614,-3.547426323087345,-3.822950142185724,-0.4673777012869061,1.8335749344424257,-2.1712090683758967,-1.6713390338342045,1.2473765574805644,1.0820051952153398,-0.7951583195080875,-2.008339426623896,-0.504809568252209,-0.111406965281099,0.4582205470061594,26.0,1.508504873,44.87843551,1.3,39.9033256
B177,A3IA,197.0,Venom,HPLC pump,2,22.0,Acetate (Na),5.0,750.0,0.0,PEEK tubing,100.0,100.0,65.0,61.9838680371,22.2,0.35,yes,8.592079741852926,-2.700894999720614,-3.547426323087345,-3.822950142185724,-0.4673777012869061,1.8335749344424257,-2.1712090683758967,-1.6713390338342045,1.2473765574805644,1.0820051952153398,-0.7951583195080875,-2.008339426623896,-0.504809568252209,-0.111406965281099,0.4582205470061594,21.0,2.004981332,74.4754188,1.6,61.73768873
B177,A3IA,197.0,Venom,HPLC pump,2,22.0,Acetate (Na),5.0,750.0,0.0,PEEK tubing,100.0,100.0,65.0,61.9838680371,22.2,0.35,yes,8.592079741852926,-2.700894999720614,-3.547426323087345,-3.822950142185724,-0.4673777012869061,1.8335749344424257,-2.1712090683758967,-1.6713390338342045,1.2473765574805644,1.0820051952153398,-0.7951583195080875,-2.008339426623896,-0.504809568252209,-0.111406965281099,0.4582205470061594,23.0,1.833245013248013,59.59283362330708,1.8,57.54451813696583
B177,A3IA,197.0,Venom,HPLC pump,2,22.0,Acetate (Na),5.0,750.0,0.0,PEEK tubing,100.0,100.0,65.0,61.9838680371,22.2,0.35,yes,8.592079741852926,-2.700894999720614,-3.547426323087345,-3.822950142185724,-0.4673777012869061,1.8335749344424257,-2.1712090683758967,-1.6713390338342045,1.2473765574805644,1.0820051952153398,-0.7951583195080875,-2.008339426623896,-0.504809568252209,-0.111406965281099,0.4582205470061594,21.0,1.701855727,65.90951931,1.5,57.03930413
B177,A3IA,197.0,Venom,HPLC pump,2,22.0,Acetate (Na),5.0,750.0,0.0,PEEK tubing,100.0,100.0,65.0,61.9838680371,22.2,0.35,yes,8.592079741852926,-2.700894999720614,-3.547426323087345,-3.822950142185724,-0.4673777012869061,1.8335749344424257,-2.1712090683758967,-1.6713390338342045,1.2473765574805644,1.0820051952153398,-0.7951583195080875,-2.008339426623896,-0.504809568252209,-0.111406965281099,0.4582205470061594,20.0,1.494981309,66.81738314,2.0,61.01403167
B177,A3IA,197.0,Venom,HPLC pump,2,22.0,Acetate (Na),5.0,750.0,0.0,PEEK tubing,100.0,100.0,65.0,61.9838680371,22.2,0.35,yes,8.592079741852926,-2.700894999720614,-3.547426323087345,-3.822950142185724,-0.4673777012869061,1.8335749344424257,-2.1712090683758967,-1.6713390338342045,1.2473765574805644,1.0820051952153398,-0.7951583195080875,-2.008339426623896,-0.504809568252209,-0.111406965281099,0.4582205470061594,20.0,1.683809657,78.05037987,2.5,70.15086451
B177,A3IA,197.0,Venom,HPLC pump,2,22.0,Acetate (Na),5.0,750.0,0.0,PEEK tubing,100.0,100.0,65.0,61.9838680371,22.2,0.35,yes,8.592079741852926,-2.700894999720614,-3.547426323087345,-3.822950142185724,-0.4673777012869061,1.8335749344424257,-2.1712090683758967,-1.6713390338342045,1.2473765574805644,1.0820051952153398,-0.7951583195080875,-2.008339426623896,-0.504809568252209,-0.111406965281099,0.4582205470061594,21.0,1.821818726,70.85401949,2.0,62.54743001
B177,A3IA,197.0,Venom,HPLC pump,2,22.0,Acetate (Na),5.0,750.0,0.0,PEEK tubing,100.0,100.0,65.0,61.9838680371,22.2,0.35,yes,8.592079741852926,-2.700894999720614,-3.547426323087345,-3.822950142185724,-0.4673777012869061,1.8335749344424257,-2.1712090683758967,-1.6713390338342045,1.2473765574805644,1.0820051952153398,-0.7951583195080875,-2.008339426623896,-0.504809568252209,-0.111406965281099,0.4582205470061594,21.0,1.924701984,76.10926519,2.0,64.10396391
B177,A3IA,197.0,Venom,HPLC pump,2,22.0,Acetate (Na),5.0,750.0,0.0,PEEK tubing,100.0,100.0,65.0,61.9838680371,22.2,0.35,yes,8.592079741852926,-2.700894999720614,-3.547426323087345,-3.822950142185724,-0.4673777012869061,1.8335749344424257,-2.1712090683758967,-1.6713390338342045,1.2473765574805644,1.0820051952153398,-0.7951583195080875,-2.008339426623896,-0.504809568252209,-0.111406965281099,0.4582205470061594,22.0,1.427710784,56.25267012,1.7,55.6118895
B177,A3IA,197.0,Venom,HPLC pump,2,22.0,Acetate (Na),5.0,750.0,0.0,PEEK tubing,100.0,100.0,65.0,61.9838680371,22.2,0.35,yes,8.592079741852926,-2.700894999720614,-3.547426323087345,-3.822950142185724,-0.4673777012869061,1.8335749344424257,-2.1712090683758967,-1.6713390338342045,1.2473765574805644,1.0820051952153398,-0.7951583195080875,-2.008339426623896,-0.504809568252209,-0.111406965281099,0.4582205470061594,22.0,1.9168024959251224,68.45988056582793,1.7,58.80947758519516
B179,A3IA,197.0,Venom,HPLC pump,2,22.0,Acetate (Na),5.0,750.0,0.0,PEEK tubing,75.0,100.0,20.0,17.3058407979,22.1,0.4,yes,8.592079741852926,-2.700894999720614,-3.547426323087345,-3.822950142185724,-0.4673777012869061,1.8335749344424257,-2.1712090683758967,-1.6713390338342045,1.2473765574805644,1.0820051952153398,-0.7951583195080875,-2.008339426623896,-0.504809568252209,-0.111406965281099,0.4582205470061594,13.0,1.7044240077444337,89.91994363009876,1.7,72.37152937049291
B179,A3IA,197.0,Venom,HPLC pump,2,22.0,Acetate (Na),5.0,750.0,0.0,PEEK tubing,75.0,100.0,20.0,17.3058407979,22.1,0.4,yes,8.592079741852926,-2.700894999720614,-3.547426323087345,-3.822950142185724,-0.4673777012869061,1.8335749344424257,-2.1712090683758967,-1.6713390338342045,1.2473765574805644,1.0820051952153398,-0.7951583195080875,-2.008339426623896,-0.504809568252209,-0.111406965281099,0.4582205470061594,22.0,1.233299705,70.6618747,1.9,72.78326222
B179,A3IA,197.0,Venom,HPLC pump,2,22.0,Acetate (Na),5.0,750.0,0.0,PEEK tubing,75.0,100.0,20.0,17.3058407979,22.1,0.4,yes,8.592079741852926,-2.700894999720614,-3.547426323087345,-3.822950142185724,-0.4673777012869061,1.8335749344424257,-2.1712090683758967,-1.6713390338342045,1.2473765574805644,1.0820051952153398,-0.7951583195080875,-2.008339426623896,-0.504809568252209,-0.111406965281099,0.4582205470061594,20.0,1.280998925,82.10402443654289,1.8,76.34670115318892
B179,A3IA,197.0,Venom,HPLC pump,2,22.0,Acetate (Na),5.0,750.0,0.0,PEEK tubing,75.0,100.0,20.0,17.3058407979,22.1,0.4,yes,8.592079741852926,-2.700894999720614,-3.547426323087345,-3.822950142185724,-0.4673777012869061,1.8335749344424257,-2.1712090683758967,-1.6713390338342045,1.2473765574805644,1.0820051952153398,-0.7951583195080875,-2.008339426623896,-0.504809568252209,-0.111406965281099,0.4582205470061594,11.0,0.751039875,113.26465401301502,2.2,70.24205630879906
B179,A3IA,197.0,Venom,HPLC pump,2,22.0,Acetate (Na),5.0,750.0,0.0,PEEK tubing,75.0,100.0,20.0,17.3058407979,22.1,0.4,yes,8.592079741852926,-2.700894999720614,-3.547426323087345,-3.822950142185724,-0.4673777012869061,1.8335749344424257,-2.1712090683758967,-1.6713390338342045,1.2473765574805644,1.0820051952153398,-0.7951583195080875,-2.008339426623896,-0.504809568252209,-0.111406965281099,0.4582205470061594,10.0,0.824390068,123.2890584,2.6,81.57304828
B179,A3IA,197.0,Venom,HPLC pump,2,22.0,Acetate (Na),5.0,750.0,0.0,PEEK tubing,75.0,100.0,20.0,17.3058407979,22.1,0.4,yes,8.592079741852926,-2.700894999720614,-3.547426323087345,-3.822950142185724,-0.4673777012869061,1.8335749344424257,-2.1712090683758967,-1.6713390338342045,1.2473765574805644,1.0820051952153398,-0.7951583195080875,-2.008339426623896,-0.504809568252209,-0.111406965281099,0.4582205470061594,11.0,0.7590307161886851,106.73609194078333,2.3,66.65898290218031
B179,A3IA,197.0,Venom,HPLC pump,2,22.0,Acetate (Na),5.0,750.0,0.0,PEEK tubing,75.0,100.0,20.0,17.3058407979,22.1,0.4,yes,8.592079741852926,-2.700894999720614,-3.547426323087345,-3.822950142185724,-0.4673777012869061,1.8335749344424257,-2.1712090683758967,-1.6713390338342045,1.2473765574805644,1.0820051952153398,-0.7951583195080875,-2.008339426623896,-0.504809568252209,-0.111406965281099,0.4582205470061594,11.0,0.819819115,109.11441922922168,2.4,73.7127152560304
