Repository: eriklidb/Explainable-AI-for-Recombinant-Spider-Silk-Review

# Explainable AI for Recombinant Spider Silk: Spinning Parameters and Sequence Effects

## About
Materials concerning the work "Explainable AI for Recombinant Spider Silk: Spinning Parameters and Sequence Effects". Supplementary material referenced in the report can be found in "supplementary.pdf".
The Spidrospin dataset containing the data for the artificial spider silk experiments and fibers is as of this moment confidential, and can unfortunately not be shared. The PLM vector embeddings however, are shared. Given the dataset (or a similar one tabular dataset recording spidroin processing parameters), all the experiments can be reproduced by utilizing a virtual environment and

File: data/spinning_data_embeddings_pca.csv (part 18 of 26)
Sample number,Protein,concentration (mg/ml),Spinning device,Extrusion device,Number of baths,Temperature SB,Spinning Buffer,SB pH,SB conc. (mM),NaCl (mM),Capillery type,Capillery size (um),Reeling speed (rpm),Flow rate (ul/min),pumppressure (bar),Temp C (spinning),Humidity (spinning),Continous spinning,pca_1,pca_2,pca_3,pca_4,pca_5,pca_6,pca_7,pca_8,pca_9,pca_10,pca_11,pca_12,pca_13,pca_14,pca_15,Diameter (µm),Strain (mm/mm),Strength (MPa),Youngs Modulus (GPa),Toughness Modulus (MJ m-3)
B179,A3IA,197.0,Venom,HPLC pump,2,22.0,Acetate (Na),5.0,750.0,0.0,PEEK tubing,75.0,100.0,20.0,17.3058407979,22.1,0.4,yes,8.592079741852926,-2.700894999720614,-3.547426323087345,-3.822950142185724,-0.4673777012869061,1.8335749344424257,-2.1712090683758967,-1.6713390338342045,1.2473765574805644,1.0820051952153398,-0.7951583195080875,-2.008339426623896,-0.504809568252209,-0.111406965281099,0.4582205470061594,11.0,0.820700643,104.02209240873296,2.3,71.89284374881866
B179,A3IA,197.0,Venom,HPLC pump,2,22.0,Acetate (Na),5.0,750.0,0.0,PEEK tubing,75.0,100.0,20.0,17.3058407979,22.1,0.4,yes,8.592079741852926,-2.700894999720614,-3.547426323087345,-3.822950142185724,-0.4673777012869061,1.8335749344424257,-2.1712090683758967,-1.6713390338342045,1.2473765574805644,1.0820051952153398,-0.7951583195080875,-2.008339426623896,-0.504809568252209,-0.111406965281099,0.4582205470061594,14.0,1.338443947303008,98.0627660158606,2.3,90.91859388759046
B179,A3IA,197.0,Venom,HPLC pump,2,22.0,Acetate (Na),5.0,750.0,0.0,PEEK tubing,75.0,100.0,20.0,17.3058407979,22.1,0.4,yes,8.592079741852926,-2.700894999720614,-3.547426323087345,-3.822950142185724,-0.4673777012869061,1.8335749344424257,-2.1712090683758967,-1.6713390338342045,1.2473765574805644,1.0820051952153398,-0.7951583195080875,-2.008339426623896,-0.504809568252209,-0.111406965281099,0.4582205470061594,11.0,0.8776197568359471,116.03936918285976,2.4,81.58760931145997
B180,A3IA,197.0,Venom,HPLC pump,2,22.0,Acetate (Na),5.0,750.0,0.0,PEEK tubing,75.0,100.0,30.0,24.821126244000002,22.1,0.4,yes,8.592079741852926,-2.700894999720614,-3.547426323087345,-3.822950142185724,-0.4673777012869061,1.8335749344424257,-2.1712090683758967,-1.6713390338342045,1.2473765574805644,1.0820051952153398,-0.7951583195080875,-2.008339426623896,-0.504809568252209,-0.111406965281099,0.4582205470061594,13.0,1.30523572,108.29068075132228,2.7,97.44844604
B180,A3IA,197.0,Venom,HPLC pump,2,22.0,Acetate (Na),5.0,750.0,0.0,PEEK tubing,75.0,100.0,30.0,24.821126244000002,22.1,0.4,yes,8.592079741852926,-2.700894999720614,-3.547426323087345,-3.822950142185724,-0.4673777012869061,1.8335749344424257,-2.1712090683758967,-1.6713390338342045,1.2473765574805644,1.0820051952153398,-0.7951583195080875,-2.008339426623896,-0.504809568252209,-0.111406965281099,0.4582205470061594,14.0,1.331340239,100.5632526,1.9,91.70917985
B180,A3IA,197.0,Venom,HPLC pump,2,22.0,Acetate (Na),5.0,750.0,0.0,PEEK tubing,75.0,100.0,30.0,24.821126244000002,22.1,0.4,yes,8.592079741852926,-2.700894999720614,-3.547426323087345,-3.822950142185724,-0.4673777012869061,1.8335749344424257,-2.1712090683758967,-1.6713390338342045,1.2473765574805644,1.0820051952153398,-0.7951583195080875,-2.008339426623896,-0.504809568252209,-0.111406965281099,0.4582205470061594,13.0,1.08301901,111.70236001426828,2.0,95.38999348320424
B180,A3IA,197.0,Venom,HPLC pump,2,22.0,Acetate (Na),5.0,750.0,0.0,PEEK tubing,75.0,100.0,30.0,24.821126244000002,22.1,0.4,yes,8.592079741852926,-2.700894999720614,-3.547426323087345,-3.822950142185724,-0.4673777012869061,1.8335749344424257,-2.1712090683758967,-1.6713390338342045,1.2473765574805644,1.0820051952153398,-0.7951583195080875,-2.008339426623896,-0.504809568252209,-0.111406965281099,0.4582205470061594,14.0,1.2471493674715883,88.05575280625484,2.2,79.78654469655294
B180,A3IA,197.0,Venom,HPLC pump,2,22.0,Acetate (Na),5.0,750.0,0.0,PEEK tubing,75.0,100.0,30.0,24.821126244000002,22.1,0.4,yes,8.592079741852926,-2.700894999720614,-3.547426323087345,-3.822950142185724,-0.4673777012869061,1.8335749344424257,-2.1712090683758967,-1.6713390338342045,1.2473765574805644,1.0820051952153398,-0.7951583195080875,-2.008339426623896,-0.504809568252209,-0.111406965281099,0.4582205470061594,13.0,1.091222299,115.762638,2.7,99.51897808
B180,A3IA,197.0,Venom,HPLC pump,2,22.0,Acetate (Na),5.0,750.0,0.0,PEEK tubing,75.0,100.0,30.0,24.821126244000002,22.1,0.4,yes,8.592079741852926,-2.700894999720614,-3.547426323087345,-3.822950142185724,-0.4673777012869061,1.8335749344424257,-2.1712090683758967,-1.6713390338342045,1.2473765574805644,1.0820051952153398,-0.7951583195080875,-2.008339426623896,-0.504809568252209,-0.111406965281099,0.4582205470061594,23.0,1.7847501084026172,58.477292859235526,1.9,55.27286591627151
B180,A3IA,197.0,Venom,HPLC pump,2,22.0,Acetate (Na),5.0,750.0,0.0,PEEK tubing,75.0,100.0,30.0,24.821126244000002,22.1,0.4,yes,8.592079741852926,-2.700894999720614,-3.547426323087345,-3.822950142185724,-0.4673777012869061,1.8335749344424257,-2.1712090683758967,-1.6713390338342045,1.2473765574805644,1.0820051952153398,-0.7951583195080875,-2.008339426623896,-0.504809568252209,-0.111406965281099,0.4582205470061594,12.0,1.090834185702921,108.02075878120291,2.2,69.28311698
B180,A3IA,197.0,Venom,HPLC pump,2,22.0,Acetate (Na),5.0,750.0,0.0,PEEK tubing,75.0,100.0,30.0,24.821126244000002,22.1,0.4,yes,8.592079741852926,-2.700894999720614,-3.547426323087345,-3.822950142185724,-0.4673777012869061,1.8335749344424257,-2.1712090683758967,-1.6713390338342045,1.2473765574805644,1.0820051952153398,-0.7951583195080875,-2.008339426623896,-0.504809568252209,-0.111406965281099,0.4582205470061594,13.0,0.8408739554998923,87.51050730582804,2.2,62.835992163040096
B180,A3IA,197.0,Venom,HPLC pump,2,22.0,Acetate (Na),5.0,750.0,0.0,PEEK tubing,75.0,100.0,30.0,24.821126244000002,22.1,0.4,yes,8.592079741852926,-2.700894999720614,-3.547426323087345,-3.822950142185724,-0.4673777012869061,1.8335749344424257,-2.1712090683758967,-1.6713390338342045,1.2473765574805644,1.0820051952153398,-0.7951583195080875,-2.008339426623896,-0.504809568252209,-0.111406965281099,0.4582205470061594,13.0,1.2193823621837294,104.20373249195846,2.5,94.4287299133984
B180,A3IA,197.0,Venom,HPLC pump,2,22.0,Acetate (Na),5.0,750.0,0.0,PEEK tubing,75.0,100.0,30.0,24.821126244000002,22.1,0.4,yes,8.592079741852926,-2.700894999720614,-3.547426323087345,-3.822950142185724,-0.4673777012869061,1.8335749344424257,-2.1712090683758967,-1.6713390338342045,1.2473765574805644,1.0820051952153398,-0.7951583195080875,-2.008339426623896,-0.504809568252209,-0.111406965281099,0.4582205470061594,14.0,1.3885386056508136,92.86502541928436,1.8,80.14119018136275
B181,A3IA,197.0,Venom,HPLC pump,2,22.0,Acetate (Na),5.0,750.0,0.0,PEEK tubing,75.0,100.0,35.0,29.647456347000002,22.1,0.4,yes,8.592079741852926,-2.700894999720614,-3.547426323087345,-3.822950142185724,-0.4673777012869061,1.8335749344424257,-2.1712090683758967,-1.6713390338342045,1.2473765574805644,1.0820051952153398,-0.7951583195080875,-2.008339426623896,-0.504809568252209,-0.111406965281099,0.4582205470061594,14.0,0.98176889448867,124.91538801432516,2.4,86.46745466
B181,A3IA,197.0,Venom,HPLC pump,2,22.0,Acetate (Na),5.0,750.0,0.0,PEEK tubing,75.0,100.0,35.0,29.647456347000002,22.1,0.4,yes,8.592079741852926,-2.700894999720614,-3.547426323087345,-3.822950142185724,-0.4673777012869061,1.8335749344424257,-2.1712090683758967,-1.6713390338342045,1.2473765574805644,1.0820051952153398,-0.7951583195080875,-2.008339426623896,-0.504809568252209,-0.111406965281099,0.4582205470061594,17.0,1.3312064132857566,108.3651533120198,1.7,94.03936055661374
B181,A3IA,197.0,Venom,HPLC pump,2,22.0,Acetate (Na),5.0,750.0,0.0,PEEK tubing,75.0,100.0,35.0,29.647456347000002,22.1,0.4,yes,8.592079741852926,-2.700894999720614,-3.547426323087345,-3.822950142185724,-0.4673777012869061,1.8335749344424257,-2.1712090683758967,-1.6713390338342045,1.2473765574805644,1.0820051952153398,-0.7951583195080875,-2.008339426623896,-0.504809568252209,-0.111406965281099,0.4582205470061594,15.0,1.220777928,112.3998328,2.4,105.1575854
B181,A3IA,197.0,Venom,HPLC pump,2,22.0,Acetate (Na),5.0,750.0,0.0,PEEK tubing,75.0,100.0,35.0,29.647456347000002,22.1,0.4,yes,8.592079741852926,-2.700894999720614,-3.547426323087345,-3.822950142185724,-0.4673777012869061,1.8335749344424257,-2.1712090683758967,-1.6713390338342045,1.2473765574805644,1.0820051952153398,-0.7951583195080875,-2.008339426623896,-0.504809568252209,-0.111406965281099,0.4582205470061594,21.0,1.0901326723732117,74.69631575476615,1.8,66.06347012440844
B181,A3IA,197.0,Venom,HPLC pump,2,22.0,Acetate (Na),5.0,750.0,0.0,PEEK tubing,75.0,100.0,35.0,29.647456347000002,22.1,0.4,yes,8.592079741852926,-2.700894999720614,-3.547426323087345,-3.822950142185724,-0.4673777012869061,1.8335749344424257,-2.1712090683758967,-1.6713390338342045,1.2473765574805644,1.0820051952153398,-0.7951583195080875,-2.008339426623896,-0.504809568252209,-0.111406965281099,0.4582205470061594,23.0,1.6296226732174102,60.040898412811615,1.3,58.24695107942152
B181,A3IA,197.0,Venom,HPLC pump,2,22.0,Acetate (Na),5.0,750.0,0.0,PEEK tubing,75.0,100.0,35.0,29.647456347000002,22.1,0.4,yes,8.592079741852926,-2.700894999720614,-3.547426323087345,-3.822950142185724,-0.4673777012869061,1.8335749344424257,-2.1712090683758967,-1.6713390338342045,1.2473765574805644,1.0820051952153398,-0.7951583195080875,-2.008339426623896,-0.504809568252209,-0.111406965281099,0.4582205470061594,13.0,1.2452252851886776,116.71289665108227,2.9,100.63778117266725
B181,A3IA,197.0,Venom,HPLC pump,2,22.0,Acetate (Na),5.0,750.0,0.0,PEEK tubing,75.0,100.0,35.0,29.647456347000002,22.1,0.4,yes,8.592079741852926,-2.700894999720614,-3.547426323087345,-3.822950142185724,-0.4673777012869061,1.8335749344424257,-2.1712090683758967,-1.6713390338342045,1.2473765574805644,1.0820051952153398,-0.7951583195080875,-2.008339426623896,-0.504809568252209,-0.111406965281099,0.4582205470061594,24.0,0.0527036211005925,60.55586957864093,2.3,2.406324176
B181,A3IA,197.0,Venom,HPLC pump,2,22.0,Acetate (Na),5.0,750.0,0.0,PEEK tubing,75.0,100.0,35.0,29.647456347000002,22.1,0.4,yes,8.592079741852926,-2.700894999720614,-3.547426323087345,-3.822950142185724,-0.4673777012869061,1.8335749344424257,-2.1712090683758967,-1.6713390338342045,1.2473765574805644,1.0820051952153398,-0.7951583195080875,-2.008339426623896,-0.504809568252209,-0.111406965281099,0.4582205470061594,23.0,1.877314722,60.67140471,1.9,58.6908635
B181,A3IA,197.0,Venom,HPLC pump,2,22.0,Acetate (Na),5.0,750.0,0.0,PEEK tubing,75.0,100.0,35.0,29.647456347000002,22.1,0.4,yes,8.592079741852926,-2.700894999720614,-3.547426323087345,-3.822950142185724,-0.4673777012869061,1.8335749344424257,-2.1712090683758967,-1.6713390338342045,1.2473765574805644,1.0820051952153398,-0.7951583195080875,-2.008339426623896,-0.504809568252209,-0.111406965281099,0.4582205470061594,13.0,1.287271639,110.4639274,2.3,97.37742699
B181,A3IA,197.0,Venom,HPLC pump,2,22.0,Acetate (Na),5.0,750.0,0.0,PEEK tubing,75.0,100.0,35.0,29.647456347000002,22.1,0.4,yes,8.592079741852926,-2.700894999720614,-3.547426323087345,-3.822950142185724,-0.4673777012869061,1.8335749344424257,-2.1712090683758967,-1.6713390338342045,1.2473765574805644,1.0820051952153398,-0.7951583195080875,-2.008339426623896,-0.504809568252209,-0.111406965281099,0.4582205470061594,14.0,1.04144563,102.5885479,2.6,85.23173826
B182,A3IA,197.0,Venom,HPLC pump,2,22.0,Acetate (Na),5.0,750.0,0.0,PEEK tubing,75.0,100.0,40.0,46.4706641346,22.1,0.4,yes,8.592079741852926,-2.700894999720614,-3.547426323087345,-3.822950142185724,-0.4673777012869061,1.8335749344424257,-2.1712090683758967,-1.6713390338342045,1.2473765574805644,1.0820051952153398,-0.7951583195080875,-2.008339426623896,-0.504809568252209,-0.111406965281099,0.4582205470061594,16.0,1.1174775718682468,84.68584786000034,0.8,75.12256269078617
B182,A3IA,197.0,Venom,HPLC pump,2,22.0,Acetate (Na),5.0,750.0,0.0,PEEK tubing,75.0,100.0,40.0,46.4706641346,22.1,0.4,yes,8.592079741852926,-2.700894999720614,-3.547426323087345,-3.822950142185724,-0.4673777012869061,1.8335749344424257,-2.1712090683758967,-1.6713390338342045,1.2473765574805644,1.0820051952153398,-0.7951583195080875,-2.008339426623896,-0.504809568252209,-0.111406965281099,0.4582205470061594,23.0,1.745984373760609,77.08955184801498,1.6,69.49028143
B182,A3IA,197.0,Venom,HPLC pump,2,22.0,Acetate (Na),5.0,750.0,0.0,PEEK tubing,75.0,100.0,40.0,46.4706641346,22.1,0.4,yes,8.592079741852926,-2.700894999720614,-3.547426323087345,-3.822950142185724,-0.4673777012869061,1.8335749344424257,-2.1712090683758967,-1.6713390338342045,1.2473765574805644,1.0820051952153398,-0.7951583195080875,-2.008339426623896,-0.504809568252209,-0.111406965281099,0.4582205470061594,25.0,1.313069308792149,53.392190043586034,1.8,43.38487127
B182,A3IA,197.0,Venom,HPLC pump,2,22.0,Acetate (Na),5.0,750.0,0.0,PEEK tubing,75.0,100.0,40.0,46.4706641346,22.1,0.4,yes,8.592079741852926,-2.700894999720614,-3.547426323087345,-3.822950142185724,-0.4673777012869061,1.8335749344424257,-2.1712090683758967,-1.6713390338342045,1.2473765574805644,1.0820051952153398,-0.7951583195080875,-2.008339426623896,-0.504809568252209,-0.111406965281099,0.4582205470061594,18.0,1.6144556817008011,91.51145934421338,2.1,70.89001494
B182,A3IA,197.0,Venom,HPLC pump,2,22.0,Acetate (Na),5.0,750.0,0.0,PEEK tubing,75.0,100.0,40.0,46.4706641346,22.1,0.4,yes,8.592079741852926,-2.700894999720614,-3.547426323087345,-3.822950142185724,-0.4673777012869061,1.8335749344424257,-2.1712090683758967,-1.6713390338342045,1.2473765574805644,1.0820051952153398,-0.7951583195080875,-2.008339426623896,-0.504809568252209,-0.111406965281099,0.4582205470061594,20.0,1.3938840282159708,74.23782320521457,1.7,51.95436254
B182,A3IA,197.0,Venom,HPLC pump,2,22.0,Acetate (Na),5.0,750.0,0.0,PEEK tubing,75.0,100.0,40.0,46.4706641346,22.1,0.4,yes,8.592079741852926,-2.700894999720614,-3.547426323087345,-3.822950142185724,-0.4673777012869061,1.8335749344424257,-2.1712090683758967,-1.6713390338342045,1.2473765574805644,1.0820051952153398,-0.7951583195080875,-2.008339426623896,-0.504809568252209,-0.111406965281099,0.4582205470061594,17.0,1.5348666570041307,86.85952060719977,2.1,59.99302173
B182,A3IA,197.0,Venom,HPLC pump,2,22.0,Acetate (Na),5.0,750.0,0.0,PEEK tubing,75.0,100.0,40.0,46.4706641346,22.1,0.4,yes,8.592079741852926,-2.700894999720614,-3.547426323087345,-3.822950142185724,-0.4673777012869061,1.8335749344424257,-2.1712090683758967,-1.6713390338342045,1.2473765574805644,1.0820051952153398,-0.7951583195080875,-2.008339426623896,-0.504809568252209,-0.111406965281099,0.4582205470061594,17.0,1.3983661881797758,82.09051157609434,1.2,55.28548938
B182,A3IA,197.0,Venom,HPLC pump,2,22.0,Acetate (Na),5.0,750.0,0.0,PEEK tubing,75.0,100.0,40.0,46.4706641346,22.1,0.4,yes,8.592079741852926,-2.700894999720614,-3.547426323087345,-3.822950142185724,-0.4673777012869061,1.8335749344424257,-2.1712090683758967,-1.6713390338342045,1.2473765574805644,1.0820051952153398,-0.7951583195080875,-2.008339426623896,-0.504809568252209,-0.111406965281099,0.4582205470061594,15.0,1.3608599072430363,93.12830537265506,1.1,72.14307889
B182,A3IA,197.0,Venom,HPLC pump,2,22.0,Acetate (Na),5.0,750.0,0.0,PEEK tubing,75.0,100.0,40.0,46.4706641346,22.1,0.4,yes,8.592079741852926,-2.700894999720614,-3.547426323087345,-3.822950142185724,-0.4673777012869061,1.8335749344424257,-2.1712090683758967,-1.6713390338342045,1.2473765574805644,1.0820051952153398,-0.7951583195080875,-2.008339426623896,-0.504809568252209,-0.111406965281099,0.4582205470061594,14.0,1.414500524536659,106.59386073279376,2.0,62.07898555
B182,A3IA,197.0,Venom,HPLC pump,2,22.0,Acetate (Na),5.0,750.0,0.0,PEEK tubing,75.0,100.0,40.0,46.4706641346,22.1,0.4,yes,8.592079741852926,-2.700894999720614,-3.547426323087345,-3.822950142185724,-0.4673777012869061,1.8335749344424257,-2.1712090683758967,-1.6713390338342045,1.2473765574805644,1.0820051952153398,-0.7951583195080875,-2.008339426623896,-0.504809568252209,-0.111406965281099,0.4582205470061594,16.0,1.54597462818797,86.85692022745266,2.4,63.05524338
B183,A3IA,197.0,Venom,HPLC pump,2,22.0,Acetate (Na),5.0,750.0,0.0,PEEK tubing,75.0,100.0,50.0,78.94497097050001,22.1,0.4,yes,8.592079741852926,-2.700894999720614,-3.547426323087345,-3.822950142185724,-0.4673777012869061,1.8335749344424257,-2.1712090683758967,-1.6713390338342045,1.2473765574805644,1.0820051952153398,-0.7951583195080875,-2.008339426623896,-0.504809568252209,-0.111406965281099,0.4582205470061594,17.0,1.6579611380433918,90.94957134682032,2.0,75.52231894071231
B183,A3IA,197.0,Venom,HPLC pump,2,22.0,Acetate (Na),5.0,750.0,0.0,PEEK tubing,75.0,100.0,50.0,78.94497097050001,22.1,0.4,yes,8.592079741852926,-2.700894999720614,-3.547426323087345,-3.822950142185724,-0.4673777012869061,1.8335749344424257,-2.1712090683758967,-1.6713390338342045,1.2473765574805644,1.0820051952153398,-0.7951583195080875,-2.008339426623896,-0.504809568252209,-0.111406965281099,0.4582205470061594,17.0,1.4930915371329878,90.0468048585446,1.8,76.70815195558562
B183,A3IA,197.0,Venom,HPLC pump,2,22.0,Acetate (Na),5.0,750.0,0.0,PEEK tubing,75.0,100.0,50.0,78.94497097050001,22.1,0.4,yes,8.592079741852926,-2.700894999720614,-3.547426323087345,-3.822950142185724,-0.4673777012869061,1.8335749344424257,-2.1712090683758967,-1.6713390338342045,1.2473765574805644,1.0820051952153398,-0.7951583195080875,-2.008339426623896,-0.504809568252209,-0.111406965281099,0.4582205470061594,18.0,1.5869082595675132,79.97681291179948,1.8,63.57238127699909
B183,A3IA,197.0,Venom,HPLC pump,2,22.0,Acetate (Na),5.0,750.0,0.0,PEEK tubing,75.0,100.0,50.0,78.94497097050001,22.1,0.4,yes,8.592079741852926,-2.700894999720614,-3.547426323087345,-3.822950142185724,-0.4673777012869061,1.8335749344424257,-2.1712090683758967,-1.6713390338342045,1.2473765574805644,1.0820051952153398,-0.7951583195080875,-2.008339426623896,-0.504809568252209,-0.111406965281099,0.4582205470061594,18.0,1.5823937167167466,82.78076933142736,1.6,70.81679123058173
B183,A3IA,197.0,Venom,HPLC pump,2,22.0,Acetate (Na),5.0,750.0,0.0,PEEK tubing,75.0,100.0,50.0,78.94497097050001,22.1,0.4,yes,8.592079741852926,-2.700894999720614,-3.547426323087345,-3.822950142185724,-0.4673777012869061,1.8335749344424257,-2.1712090683758967,-1.6713390338342045,1.2473765574805644,1.0820051952153398,-0.7951583195080875,-2.008339426623896,-0.504809568252209,-0.111406965281099,0.4582205470061594,17.0,1.527577484,87.70175315,2.1,76.56081328
B183,A3IA,197.0,Venom,HPLC pump,2,22.0,Acetate (Na),5.0,750.0,0.0,PEEK tubing,75.0,100.0,50.0,78.94497097050001,22.1,0.4,yes,8.592079741852926,-2.700894999720614,-3.547426323087345,-3.822950142185724,-0.4673777012869061,1.8335749344424257,-2.1712090683758967,-1.6713390338342045,1.2473765574805644,1.0820051952153398,-0.7951583195080875,-2.008339426623896,-0.504809568252209,-0.111406965281099,0.4582205470061594,16.0,1.6424420552784509,101.51265342615012,2.0,82.33744672974782
B183,A3IA,197.0,Venom,HPLC pump,2,22.0,Acetate (Na),5.0,750.0,0.0,PEEK tubing,75.0,100.0,50.0,78.94497097050001,22.1,0.4,yes,8.592079741852926,-2.700894999720614,-3.547426323087345,-3.822950142185724,-0.4673777012869061,1.8335749344424257,-2.1712090683758967,-1.6713390338342045,1.2473765574805644,1.0820051952153398,-0.7951583195080875,-2.008339426623896,-0.504809568252209,-0.111406965281099,0.4582205470061594,24.0,0.127364903,24.9223599,0.4,2.512768598
B183,A3IA,197.0,Venom,HPLC pump,2,22.0,Acetate (Na),5.0,750.0,0.0,PEEK tubing,75.0,100.0,50.0,78.94497097050001,22.1,0.4,yes,8.592079741852926,-2.700894999720614,-3.547426323087345,-3.822950142185724,-0.4673777012869061,1.8335749344424257,-2.1712090683758967,-1.6713390338342045,1.2473765574805644,1.0820051952153398,-0.7951583195080875,-2.008339426623896,-0.504809568252209,-0.111406965281099,0.4582205470061594,18.0,1.7629324774038555,83.06520475811851,1.8,67.0314677286203
B183,A3IA,197.0,Venom,HPLC pump,2,22.0,Acetate (Na),5.0,750.0,0.0,PEEK tubing,75.0,100.0,50.0,78.94497097050001,22.1,0.4,yes,8.592079741852926,-2.700894999720614,-3.547426323087345,-3.822950142185724,-0.4673777012869061,1.8335749344424257,-2.1712090683758967,-1.6713390338342045,1.2473765574805644,1.0820051952153398,-0.7951583195080875,-2.008339426623896,-0.504809568252209,-0.111406965281099,0.4582205470061594,20.0,1.9870340666055608,79.30786307235,2.0,64.80233204971047
B183,A3IA,197.0,Venom,HPLC pump,2,22.0,Acetate (Na),5.0,750.0,0.0,PEEK tubing,75.0,100.0,50.0,78.94497097050001,22.1,0.4,yes,8.592079741852926,-2.700894999720614,-3.547426323087345,-3.822950142185724,-0.4673777012869061,1.8335749344424257,-2.1712090683758967,-1.6713390338342045,1.2473765574805644,1.0820051952153398,-0.7951583195080875,-2.008339426623896,-0.504809568252209,-0.111406965281099,0.4582205470061594,18.0,1.714238187,81.28993944,1.6,66.00350074
B184,A3IA,197.0,Venom,HPLC pump,2,22.0,Acetate (Na),5.0,750.0,0.0,PEEK tubing,75.0,100.0,65.0,111.90191081670001,22.1,0.4,yes,8.592079741852926,-2.700894999720614,-3.547426323087345,-3.822950142185724,-0.4673777012869061,1.8335749344424257,-2.1712090683758967,-1.6713390338342045,1.2473765574805644,1.0820051952153398,-0.7951583195080875,-2.008339426623896,-0.504809568252209,-0.111406965281099,0.4582205470061594,20.0,1.643465773,81.74665793,2.2,73.57749983881979
B184,A3IA,197.0,Venom,HPLC pump,2,22.0,Acetate (Na),5.0,750.0,0.0,PEEK tubing,75.0,100.0,65.0,111.90191081670001,22.1,0.4,yes,8.592079741852926,-2.700894999720614,-3.547426323087345,-3.822950142185724,-0.4673777012869061,1.8335749344424257,-2.1712090683758967,-1.6713390338342045,1.2473765574805644,1.0820051952153398,-0.7951583195080875,-2.008339426623896,-0.504809568252209,-0.111406965281099,0.4582205470061594,20.0,1.75923889133304,82.53030503612023,1.6,68.5058910443383
B184,A3IA,197.0,Venom,HPLC pump,2,22.0,Acetate (Na),5.0,750.0,0.0,PEEK tubing,75.0,100.0,65.0,111.90191081670001,22.1,0.4,yes,8.592079741852926,-2.700894999720614,-3.547426323087345,-3.822950142185724,-0.4673777012869061,1.8335749344424257,-2.1712090683758967,-1.6713390338342045,1.2473765574805644,1.0820051952153398,-0.7951583195080875,-2.008339426623896,-0.504809568252209,-0.111406965281099,0.4582205470061594,22.0,1.810346142116499,69.32065889523452,1.3,54.45351819799645
B184,A3IA,197.0,Venom,HPLC pump,2,22.0,Acetate (Na),5.0,750.0,0.0,PEEK tubing,75.0,100.0,65.0,111.90191081670001,22.1,0.4,yes,8.592079741852926,-2.700894999720614,-3.547426323087345,-3.822950142185724,-0.4673777012869061,1.8335749344424257,-2.1712090683758967,-1.6713390338342045,1.2473765574805644,1.0820051952153398,-0.7951583195080875,-2.008339426623896,-0.504809568252209,-0.111406965281099,0.4582205470061594,20.0,1.668992796,77.14736655,2.0,58.94123233
B184,A3IA,197.0,Venom,HPLC pump,2,22.0,Acetate (Na),5.0,750.0,0.0,PEEK tubing,75.0,100.0,65.0,111.90191081670001,22.1,0.4,yes,8.592079741852926,-2.700894999720614,-3.547426323087345,-3.822950142185724,-0.4673777012869061,1.8335749344424257,-2.1712090683758967,-1.6713390338342045,1.2473765574805644,1.0820051952153398,-0.7951583195080875,-2.008339426623896,-0.504809568252209,-0.111406965281099,0.4582205470061594,22.0,1.7277467804976423,71.72468773398707,1.9,61.92924702406378
B184,A3IA,197.0,Venom,HPLC pump,2,22.0,Acetate (Na),5.0,750.0,0.0,PEEK tubing,75.0,100.0,65.0,111.90191081670001,22.1,0.4,yes,8.592079741852926,-2.700894999720614,-3.547426323087345,-3.822950142185724,-0.4673777012869061,1.8335749344424257,-2.1712090683758967,-1.6713390338342045,1.2473765574805644,1.0820051952153398,-0.7951583195080875,-2.008339426623896,-0.504809568252209,-0.111406965281099,0.4582205470061594,19.0,1.653663843,80.29404794,1.7,67.08100146
B184,A3IA,197.0,Venom,HPLC pump,2,22.0,Acetate (Na),5.0,750.0,0.0,PEEK tubing,75.0,100.0,65.0,111.90191081670001,22.1,0.4,yes,8.592079741852926,-2.700894999720614,-3.547426323087345,-3.822950142185724,-0.4673777012869061,1.8335749344424257,-2.1712090683758967,-1.6713390338342045,1.2473765574805644,1.0820051952153398,-0.7951583195080875,-2.008339426623896,-0.504809568252209,-0.111406965281099,0.4582205470061594,19.0,1.510224476520001,79.27178824583078,1.2,63.55659214691387
B184,A3IA,197.0,Venom,HPLC pump,2,22.0,Acetate (Na),5.0,750.0,0.0,PEEK tubing,75.0,100.0,65.0,111.90191081670001,22.1,0.4,yes,8.592079741852926,-2.700894999720614,-3.547426323087345,-3.822950142185724,-0.4673777012869061,1.8335749344424257,-2.1712090683758967,-1.6713390338342045,1.2473765574805644,1.0820051952153398,-0.7951583195080875,-2.008339426623896,-0.504809568252209,-0.111406965281099,0.4582205470061594,20.0,1.5260902345145035,75.44523626548693,1.2,64.77889172330424
B184,A3IA,197.0,Venom,HPLC pump,2,22.0,Acetate (Na),5.0,750.0,0.0,PEEK tubing,75.0,100.0,65.0,111.90191081670001,22.1,0.4,yes,8.592079741852926,-2.700894999720614,-3.547426323087345,-3.822950142185724,-0.4673777012869061,1.8335749344424257,-2.1712090683758967,-1.6713390338342045,1.2473765574805644,1.0820051952153398,-0.7951583195080875,-2.008339426623896,-0.504809568252209,-0.111406965281099,0.4582205470061594,21.0,1.7240204101280447,73.80464387042144,1.9,58.930768521174336
B184,A3IA,197.0,Venom,HPLC pump,2,22.0,Acetate (Na),5.0,750.0,0.0,PEEK tubing,75.0,100.0,65.0,111.90191081670001,22.1,0.4,yes,8.592079741852926,-2.700894999720614,-3.547426323087345,-3.822950142185724,-0.4673777012869061,1.8335749344424257,-2.1712090683758967,-1.6713390338342045,1.2473765574805644,1.0820051952153398,-0.7951583195080875,-2.008339426623896,-0.504809568252209,-0.111406965281099,0.4582205470061594,22.0,2.0562805174038434,66.0467233361245,1.5,53.12881511671556
B185,A3IA,197.0,Venom,HPLC pump,2,22.0,Acetate (Na),5.0,750.0,0.0,PEEK tubing,75.0,100.0,10.0,14.410042736100001,22.1,0.4,discontinous,8.592079741852926,-2.700894999720614,-3.547426323087345,-3.822950142185724,-0.4673777012869061,1.8335749344424257,-2.1712090683758967,-1.6713390338342045,1.2473765574805644,1.0820051952153398,-0.7951583195080875,-2.008339426623896,-0.504809568252209,-0.111406965281099,0.4582205470061594,8.0,1.021265852861683,105.63332411055843,3.2,89.16472571364262
B185,A3IA,197.0,Venom,HPLC pump,2,22.0,Acetate (Na),5.0,750.0,0.0,PEEK tubing,75.0,100.0,10.0,14.410042736100001,22.1,0.4,discontinous,8.592079741852926,-2.700894999720614,-3.547426323087345,-3.822950142185724,-0.4673777012869061,1.8335749344424257,-2.1712090683758967,-1.6713390338342045,1.2473765574805644,1.0820051952153398,-0.7951583195080875,-2.008339426623896,-0.504809568252209,-0.111406965281099,0.4582205470061594,9.0,1.1262197856964864,80.05815877160201,2.8,74.74391449833578
B185,A3IA,197.0,Venom,HPLC pump,2,22.0,Acetate (Na),5.0,750.0,0.0,PEEK tubing,75.0,100.0,10.0,14.410042736100001,22.1,0.4,discontinous,8.592079741852926,-2.700894999720614,-3.547426323087345,-3.822950142185724,-0.4673777012869061,1.8335749344424257,-2.1712090683758967,-1.6713390338342045,1.2473765574805644,1.0820051952153398,-0.7951583195080875,-2.008339426623896,-0.504809568252209,-0.111406965281099,0.4582205470061594,11.0,2.266551782194888,66.0,2.4,101.80645600826844
B185,A3IA,197.0,Venom,HPLC pump,2,22.0,Acetate (Na),5.0,750.0,0.0,PEEK tubing,75.0,100.0,10.0,14.410042736100001,22.1,0.4,discontinous,8.592079741852926,-2.700894999720614,-3.547426323087345,-3.822950142185724,-0.4673777012869061,1.8335749344424257,-2.1712090683758967,-1.6713390338342045,1.2473765574805644,1.0820051952153398,-0.7951583195080875,-2.008339426623896,-0.504809568252209,-0.111406965281099,0.4582205470061594,9.0,1.2842658136618983,89.26886795225654,2.3,89.6323440016962
B185,A3IA,197.0,Venom,HPLC pump,2,22.0,Acetate (Na),5.0,750.0,0.0,PEEK tubing,75.0,100.0,10.0,14.410042736100001,22.1,0.4,discontinous,8.592079741852926,-2.700894999720614,-3.547426323087345,-3.822950142185724,-0.4673777012869061,1.8335749344424257,-2.1712090683758967,-1.6713390338342045,1.2473765574805644,1.0820051952153398,-0.7951583195080875,-2.008339426623896,-0.504809568252209,-0.111406965281099,0.4582205470061594,9.0,1.7775459681766457,95.48416321137114,2.8,129.79101300456028
B185,A3IA,197.0,Venom,HPLC pump,2,22.0,Acetate (Na),5.0,750.0,0.0,PEEK tubing,75.0,100.0,10.0,14.410042736100001,22.1,0.4,discontinous,8.592079741852926,-2.700894999720614,-3.547426323087345,-3.822950142185724,-0.4673777012869061,1.8335749344424257,-2.1712090683758967,-1.6713390338342045,1.2473765574805644,1.0820051952153398,-0.7951583195080875,-2.008339426623896,-0.504809568252209,-0.111406965281099,0.4582205470061594,9.0,1.3520183604733187,86.20083221964654,2.8,93.3963272690232
B185,A3IA,197.0,Venom,HPLC pump,2,22.0,Acetate (Na),5.0,750.0,0.0,PEEK tubing,75.0,100.0,10.0,14.410042736100001,22.1,0.4,discontinous,8.592079741852926,-2.700894999720614,-3.547426323087345,-3.822950142185724,-0.4673777012869061,1.8335749344424257,-2.1712090683758967,-1.6713390338342045,1.2473765574805644,1.0820051952153398,-0.7951583195080875,-2.008339426623896,-0.504809568252209,-0.111406965281099,0.4582205470061594,8.0,1.2089932042032154,100.6875842539778,2.8,95.53847529224385
B185,A3IA,197.0,Venom,HPLC pump,2,22.0,Acetate (Na),5.0,750.0,0.0,PEEK tubing,75.0,100.0,10.0,14.410042736100001,22.1,0.4,discontinous,8.592079741852926,-2.700894999720614,-3.547426323087345,-3.822950142185724,-0.4673777012869061,1.8335749344424257,-2.1712090683758967,-1.6713390338342045,1.2473765574805644,1.0820051952153398,-0.7951583195080875,-2.008339426623896,-0.504809568252209,-0.111406965281099,0.4582205470061594,8.0,1.0614332772707824,129.5984775539783,2.7,107.58939522313892
B185,A3IA,197.0,Venom,HPLC pump,2,22.0,Acetate (Na),5.0,750.0,0.0,PEEK tubing,75.0,100.0,10.0,14.410042736100001,22.1,0.4,discontinous,8.592079741852926,-2.700894999720614,-3.547426323087345,-3.822950142185724,-0.4673777012869061,1.8335749344424257,-2.1712090683758967,-1.6713390338342045,1.2473765574805644,1.0820051952153398,-0.7951583195080875,-2.008339426623896,-0.504809568252209,-0.111406965281099,0.4582205470061594,10.0,1.7998017255764192,80.0,2.9,95.79451252710028
B185,A3IA,197.0,Venom,HPLC pump,2,22.0,Acetate (Na),5.0,750.0,0.0,PEEK tubing,75.0,100.0,10.0,14.410042736100001,22.1,0.4,discontinous,8.592079741852926,-2.700894999720614,-3.547426323087345,-3.822950142185724,-0.4673777012869061,1.8335749344424257,-2.1712090683758967,-1.6713390338342045,1.2473765574805644,1.0820051952153398,-0.7951583195080875,-2.008339426623896,-0.504809568252209,-0.111406965281099,0.4582205470061594,8.0,0.9902472623456482,98.44986575410576,2.7,76.01868750607946
B186,A3IA,197.0,Venom,HPLC pump,2,22.0,Acetate (Na),5.0,750.0,0.0,PEEK tubing,75.0,100.0,20.0,24.338493233700003,22.1,0.4,yes,8.592079741852926,-2.700894999720614,-3.547426323087345,-3.822950142185724,-0.4673777012869061,1.8335749344424257,-2.1712090683758967,-1.6713390338342045,1.2473765574805644,1.0820051952153398,-0.7951583195080875,-2.008339426623896,-0.504809568252209,-0.111406965281099,0.4582205470061594,10.0,1.1836002153668217,174.817444703546,3.8,168.24595337582488
B186,A3IA,197.0,Venom,HPLC pump,2,22.0,Acetate (Na),5.0,750.0,0.0,PEEK tubing,75.0,100.0,20.0,24.338493233700003,22.1,0.4,yes,8.592079741852926,-2.700894999720614,-3.547426323087345,-3.822950142185724,-0.4673777012869061,1.8335749344424257,-2.1712090683758967,-1.6713390338342045,1.2473765574805644,1.0820051952153398,-0.7951583195080875,-2.008339426623896,-0.504809568252209,-0.111406965281099,0.4582205470061594,11.0,1.1149291804385155,124.337839448682,3.1,113.72589417849652
B186,A3IA,197.0,Venom,HPLC pump,2,22.0,Acetate (Na),5.0,750.0,0.0,PEEK tubing,75.0,100.0,20.0,24.338493233700003,22.1,0.4,yes,8.592079741852926,-2.700894999720614,-3.547426323087345,-3.822950142185724,-0.4673777012869061,1.8335749344424257,-2.1712090683758967,-1.6713390338342045,1.2473765574805644,1.0820051952153398,-0.7951583195080875,-2.008339426623896,-0.504809568252209,-0.111406965281099,0.4582205470061594,12.0,1.3198314165581544,123.43031721018586,2.8,121.47938666669867
B186,A3IA,197.0,Venom,HPLC pump,2,22.0,Acetate (Na),5.0,750.0,0.0,PEEK tubing,75.0,100.0,20.0,24.338493233700003,22.1,0.4,yes,8.592079741852926,-2.700894999720614,-3.547426323087345,-3.822950142185724,-0.4673777012869061,1.8335749344424257,-2.1712090683758967,-1.6713390338342045,1.2473765574805644,1.0820051952153398,-0.7951583195080875,-2.008339426623896,-0.504809568252209,-0.111406965281099,0.4582205470061594,11.0,1.04305582955218,133.3175454841419,3.4,112.8844504504336
B186,A3IA,197.0,Venom,HPLC pump,2,22.0,Acetate (Na),5.0,750.0,0.0,PEEK tubing,75.0,100.0,20.0,24.338493233700003,22.1,0.4,yes,8.592079741852926,-2.700894999720614,-3.547426323087345,-3.822950142185724,-0.4673777012869061,1.8335749344424257,-2.1712090683758967,-1.6713390338342045,1.2473765574805644,1.0820051952153398,-0.7951583195080875,-2.008339426623896,-0.504809568252209,-0.111406965281099,0.4582205470061594,11.0,1.1646269640040727,146.88091388064836,2.6,137.35055491011454
B186,A3IA,197.0,Venom,HPLC pump,2,22.0,Acetate (Na),5.0,750.0,0.0,PEEK tubing,75.0,100.0,20.0,24.338493233700003,22.1,0.4,yes,8.592079741852926,-2.700894999720614,-3.547426323087345,-3.822950142185724,-0.4673777012869061,1.8335749344424257,-2.1712090683758967,-1.6713390338342045,1.2473765574805644,1.0820051952153398,-0.7951583195080875,-2.008339426623896,-0.504809568252209,-0.111406965281099,0.4582205470061594,11.0,1.1120629249854432,136.15686966890132,3.1,123.32679613030474
B186,A3IA,197.0,Venom,HPLC pump,2,22.0,Acetate (Na),5.0,750.0,0.0,PEEK tubing,75.0,100.0,20.0,24.338493233700003,22.1,0.4,yes,8.592079741852926,-2.700894999720614,-3.547426323087345,-3.822950142185724,-0.4673777012869061,1.8335749344424257,-2.1712090683758967,-1.6713390338342045,1.2473765574805644,1.0820051952153398,-0.7951583195080875,-2.008339426623896,-0.504809568252209,-0.111406965281099,0.4582205470061594,10.0,0.7979361179361179,155.70764702452485,3.3,102.68688589661735
B186,A3IA,197.0,Venom,HPLC pump,2,22.0,Acetate (Na),5.0,750.0,0.0,PEEK tubing,75.0,100.0,20.0,24.338493233700003,22.1,0.4,yes,8.592079741852926,-2.700894999720614,-3.547426323087345,-3.822950142185724,-0.4673777012869061,1.8335749344424257,-2.1712090683758967,-1.6713390338342045,1.2473765574805644,1.0820051952153398,-0.7951583195080875,-2.008339426623896,-0.504809568252209,-0.111406965281099,0.4582205470061594,12.0,1.2852666453776147,113.69816927894212,2.9,109.867483475172
B186,A3IA,197.0,Venom,HPLC pump,2,22.0,Acetate (Na),5.0,750.0,0.0,PEEK tubing,75.0,100.0,20.0,24.338493233700003,22.1,0.4,yes,8.592079741852926,-2.700894999720614,-3.547426323087345,-3.822950142185724,-0.4673777012869061,1.8335749344424257,-2.1712090683758967,-1.6713390338342045,1.2473765574805644,1.0820051952153398,-0.7951583195080875,-2.008339426623896,-0.504809568252209,-0.111406965281099,0.4582205470061594,12.0,1.257238395745272,118.62825889945208,2.6,113.34669150247788
B186,A3IA,197.0,Venom,HPLC pump,2,22.0,Acetate (Na),5.0,750.0,0.0,PEEK tubing,75.0,100.0,20.0,24.338493233700003,22.1,0.4,yes,8.592079741852926,-2.700894999720614,-3.547426323087345,-3.822950142185724,-0.4673777012869061,1.8335749344424257,-2.1712090683758967,-1.6713390338342045,1.2473765574805644,1.0820051952153398,-0.7951583195080875,-2.008339426623896,-0.504809568252209,-0.111406965281099,0.4582205470061594,11.0,1.3250980744467409,138.38146117429358,3.3,133.68967922717886
B187,A3IA,197.0,Venom,HPLC pump,2,22.0,Acetate (Na),5.0,750.0,0.0,PEEK tubing,75.0,100.0,30.0,30.0611417844,22.1,0.4,yes,8.592079741852926,-2.700894999720614,-3.547426323087345,-3.822950142185724,-0.4673777012869061,1.8335749344424257,-2.1712090683758967,-1.6713390338342045,1.2473765574805644,1.0820051952153398,-0.7951583195080875,-2.008339426623896,-0.504809568252209,-0.111406965281099,0.4582205470061594,13.0,1.289139661457033,122.44955652648548,2.1,125.50735552991404
B187,A3IA,197.0,Venom,HPLC pump,2,22.0,Acetate (Na),5.0,750.0,0.0,PEEK tubing,75.0,100.0,30.0,30.0611417844,22.1,0.4,yes,8.592079741852926,-2.700894999720614,-3.547426323087345,-3.822950142185724,-0.4673777012869061,1.8335749344424257,-2.1712090683758967,-1.6713390338342045,1.2473765574805644,1.0820051952153398,-0.7951583195080875,-2.008339426623896,-0.504809568252209,-0.111406965281099,0.4582205470061594,14.0,1.1613237639553429,118.67313626265728,2.7,114.5149845538599
B187,A3IA,197.0,Venom,HPLC pump,2,22.0,Acetate (Na),5.0,750.0,0.0,PEEK tubing,75.0,100.0,30.0,30.0611417844,22.1,0.4,yes,8.592079741852926,-2.700894999720614,-3.547426323087345,-3.822950142185724,-0.4673777012869061,1.8335749344424257,-2.1712090683758967,-1.6713390338342045,1.2473765574805644,1.0820051952153398,-0.7951583195080875,-2.008339426623896,-0.504809568252209,-0.111406965281099,0.4582205470061594,14.0,1.3272307323121224,106.08488972090598,2.5,111.76648493166182
B187,A3IA,197.0,Venom,HPLC pump,2,22.0,Acetate (Na),5.0,750.0,0.0,PEEK tubing,75.0,100.0,30.0,30.0611417844,22.1,0.4,yes,8.592079741852926,-2.700894999720614,-3.547426323087345,-3.822950142185724,-0.4673777012869061,1.8335749344424257,-2.1712090683758967,-1.6713390338342045,1.2473765574805644,1.0820051952153398,-0.7951583195080875,-2.008339426623896,-0.504809568252209,-0.111406965281099,0.4582205470061594,14.0,1.4605305241274538,108.96962178534751,2.2,125.3157458526685
B187,A3IA,197.0,Venom,HPLC pump,2,22.0,Acetate (Na),5.0,750.0,0.0,PEEK tubing,75.0,100.0,30.0,30.0611417844,22.1,0.4,yes,8.592079741852926,-2.700894999720614,-3.547426323087345,-3.822950142185724,-0.4673777012869061,1.8335749344424257,-2.1712090683758967,-1.6713390338342045,1.2473765574805644,1.0820051952153398,-0.7951583195080875,-2.008339426623896,-0.504809568252209,-0.111406965281099,0.4582205470061594,13.0,1.450898524278007,120.9457777505734,2.6,137.79458203118372
B187,A3IA,197.0,Venom,HPLC pump,2,22.0,Acetate (Na),5.0,750.0,0.0,PEEK tubing,75.0,100.0,30.0,30.0611417844,22.1,0.4,yes,8.592079741852926,-2.700894999720614,-3.547426323087345,-3.822950142185724,-0.4673777012869061,1.8335749344424257,-2.1712090683758967,-1.6713390338342045,1.2473765574805644,1.0820051952153398,-0.7951583195080875,-2.008339426623896,-0.504809568252209,-0.111406965281099,0.4582205470061594,14.0,1.419545029728171,104.12410082201386,2.8,119.67307836738784
B187,A3IA,197.0,Venom,HPLC pump,2,22.0,Acetate (Na),5.0,750.0,0.0,PEEK tubing,75.0,100.0,30.0,30.0611417844,22.1,0.4,yes,8.592079741852926,-2.700894999720614,-3.547426323087345,-3.822950142185724,-0.4673777012869061,1.8335749344424257,-2.1712090683758967,-1.6713390338342045,1.2473765574805644,1.0820051952153398,-0.7951583195080875,-2.008339426623896,-0.504809568252209,-0.111406965281099,0.4582205470061594,14.0,1.2804639072185562,103.32351897766098,2.5,107.90485996167598
B187,A3IA,197.0,Venom,HPLC pump,2,22.0,Acetate (Na),5.0,750.0,0.0,PEEK tubing,75.0,100.0,30.0,30.0611417844,22.1,0.4,yes,8.592079741852926,-2.700894999720614,-3.547426323087345,-3.822950142185724,-0.4673777012869061,1.8335749344424257,-2.1712090683758967,-1.6713390338342045,1.2473765574805644,1.0820051952153398,-0.7951583195080875,-2.008339426623896,-0.504809568252209,-0.111406965281099,0.4582205470061594,13.0,1.3315230905419786,120.9452503732472,2.4,129.91371292021142
B187,A3IA,197.0,Venom,HPLC pump,2,22.0,Acetate (Na),5.0,750.0,0.0,PEEK tubing,75.0,100.0,30.0,30.0611417844,22.1,0.4,yes,8.592079741852926,-2.700894999720614,-3.547426323087345,-3.822950142185724,-0.4673777012869061,1.8335749344424257,-2.1712090683758967,-1.6713390338342045,1.2473765574805644,1.0820051952153398,-0.7951583195080875,-2.008339426623896,-0.504809568252209,-0.111406965281099,0.4582205470061594,13.0,1.3133826295518556,121.90673457856732,2.7,126.56480906704692
B187,A3IA,197.0,Venom,HPLC pump,2,22.0,Acetate (Na),5.0,750.0,0.0,PEEK tubing,75.0,100.0,30.0,30.0611417844,22.1,0.4,yes,8.592079741852926,-2.700894999720614,-3.547426323087345,-3.822950142185724,-0.4673777012869061,1.8335749344424257,-2.1712090683758967,-1.6713390338342045,1.2473765574805644,1.0820051952153398,-0.7951583195080875,-2.008339426623896,-0.504809568252209,-0.111406965281099,0.4582205470061594,14.0,1.2321164528633657,104.63378640711552,2.6,106.51187600066068
B188,A3IA,197.0,Venom,HPLC pump,2,22.0,Acetate (Na),5.0,750.0,0.0,PEEK tubing,75.0,100.0,35.0,47.2980350094,22.1,0.4,yes,8.592079741852926,-2.700894999720614,-3.547426323087345,-3.822950142185724,-0.4673777012869061,1.8335749344424257,-2.1712090683758967,-1.6713390338342045,1.2473765574805644,1.0820051952153398,-0.7951583195080875,-2.008339426623896,-0.504809568252209,-0.111406965281099,0.4582205470061594,16.0,1.749625483,82.71018792,2.3,107.1543748
