Repository: eriklidb/Explainable-AI-for-Recombinant-Spider-Silk-Review

# Explainable AI for Recombinant Spider Silk: Spinning Parameters and Sequence Effects

## About
Materials concerning the work "Explainable AI for Recombinant Spider Silk: Spinning Parameters and Sequence Effects". Supplementary material referenced in the report can be found in "supplementary.pdf".
The Spidrospin dataset containing the data for the artificial spider silk experiments and fibers is as of this moment confidential, and can unfortunately not be shared. The PLM vector embeddings however, are shared. Given the dataset (or a similar one tabular dataset recording spidroin processing parameters), all the experiments can be reproduced by utilizing a virtual environment and

File: data/spinning_data_embeddings_pca.csv (part 19 of 26)
Sample number,Protein,concentration (mg/ml),Spinning device,Extrusion device,Number of baths,Temperature SB,Spinning Buffer,SB pH,SB conc. (mM),NaCl (mM),Capillery type,Capillery size (um),Reeling speed (rpm),Flow rate (ul/min),pumppressure (bar),Temp C (spinning),Humidity (spinning),Continous spinning,pca_1,pca_2,pca_3,pca_4,pca_5,pca_6,pca_7,pca_8,pca_9,pca_10,pca_11,pca_12,pca_13,pca_14,pca_15,Diameter (µm),Strain (mm/mm),Strength (MPa),Youngs Modulus (GPa),Toughness Modulus (MJ m-3)
B188,A3IA,197.0,Venom,HPLC pump,2,22.0,Acetate (Na),5.0,750.0,0.0,PEEK tubing,75.0,100.0,35.0,47.2980350094,22.1,0.4,yes,8.592079741852926,-2.700894999720614,-3.547426323087345,-3.822950142185724,-0.4673777012869061,1.8335749344424257,-2.1712090683758967,-1.6713390338342045,1.2473765574805644,1.0820051952153398,-0.7951583195080875,-2.008339426623896,-0.504809568252209,-0.111406965281099,0.4582205470061594,15.0,1.4185713859999405,83.76439246485478,0.7,85.88402169783093
B188,A3IA,197.0,Venom,HPLC pump,2,22.0,Acetate (Na),5.0,750.0,0.0,PEEK tubing,75.0,100.0,35.0,47.2980350094,22.1,0.4,yes,8.592079741852926,-2.700894999720614,-3.547426323087345,-3.822950142185724,-0.4673777012869061,1.8335749344424257,-2.1712090683758967,-1.6713390338342045,1.2473765574805644,1.0820051952153398,-0.7951583195080875,-2.008339426623896,-0.504809568252209,-0.111406965281099,0.4582205470061594,14.0,1.4556523803400627,97.6986584827871,2.1,108.9258055768598
B188,A3IA,197.0,Venom,HPLC pump,2,22.0,Acetate (Na),5.0,750.0,0.0,PEEK tubing,75.0,100.0,35.0,47.2980350094,22.1,0.4,yes,8.592079741852926,-2.700894999720614,-3.547426323087345,-3.822950142185724,-0.4673777012869061,1.8335749344424257,-2.1712090683758967,-1.6713390338342045,1.2473765574805644,1.0820051952153398,-0.7951583195080875,-2.008339426623896,-0.504809568252209,-0.111406965281099,0.4582205470061594,15.0,1.3463837594696968,81.86805778113833,1.6,81.21090240142068
B188,A3IA,197.0,Venom,HPLC pump,2,22.0,Acetate (Na),5.0,750.0,0.0,PEEK tubing,75.0,100.0,35.0,47.2980350094,22.1,0.4,yes,8.592079741852926,-2.700894999720614,-3.547426323087345,-3.822950142185724,-0.4673777012869061,1.8335749344424257,-2.1712090683758967,-1.6713390338342045,1.2473765574805644,1.0820051952153398,-0.7951583195080875,-2.008339426623896,-0.504809568252209,-0.111406965281099,0.4582205470061594,12.0,1.0026114327134077,109.60691462793932,2.3,87.02520385936516
B188,A3IA,197.0,Venom,HPLC pump,2,22.0,Acetate (Na),5.0,750.0,0.0,PEEK tubing,75.0,100.0,35.0,47.2980350094,22.1,0.4,yes,8.592079741852926,-2.700894999720614,-3.547426323087345,-3.822950142185724,-0.4673777012869061,1.8335749344424257,-2.1712090683758967,-1.6713390338342045,1.2473765574805644,1.0820051952153398,-0.7951583195080875,-2.008339426623896,-0.504809568252209,-0.111406965281099,0.4582205470061594,22.0,0.0382495174033314,54.30364027635253,1.9,1.30879631602156
B188,A3IA,197.0,Venom,HPLC pump,2,22.0,Acetate (Na),5.0,750.0,0.0,PEEK tubing,75.0,100.0,35.0,47.2980350094,22.1,0.4,yes,8.592079741852926,-2.700894999720614,-3.547426323087345,-3.822950142185724,-0.4673777012869061,1.8335749344424257,-2.1712090683758967,-1.6713390338342045,1.2473765574805644,1.0820051952153398,-0.7951583195080875,-2.008339426623896,-0.504809568252209,-0.111406965281099,0.4582205470061594,14.0,1.4188640467710232,97.73445210468245,2.2,104.80033555749904
B188,A3IA,197.0,Venom,HPLC pump,2,22.0,Acetate (Na),5.0,750.0,0.0,PEEK tubing,75.0,100.0,35.0,47.2980350094,22.1,0.4,yes,8.592079741852926,-2.700894999720614,-3.547426323087345,-3.822950142185724,-0.4673777012869061,1.8335749344424257,-2.1712090683758967,-1.6713390338342045,1.2473765574805644,1.0820051952153398,-0.7951583195080875,-2.008339426623896,-0.504809568252209,-0.111406965281099,0.4582205470061594,15.0,1.4626486742798437,84.05412519681228,2.2,92.17421373741556
B188,A3IA,197.0,Venom,HPLC pump,2,22.0,Acetate (Na),5.0,750.0,0.0,PEEK tubing,75.0,100.0,35.0,47.2980350094,22.1,0.4,yes,8.592079741852926,-2.700894999720614,-3.547426323087345,-3.822950142185724,-0.4673777012869061,1.8335749344424257,-2.1712090683758967,-1.6713390338342045,1.2473765574805644,1.0820051952153398,-0.7951583195080875,-2.008339426623896,-0.504809568252209,-0.111406965281099,0.4582205470061594,15.0,1.548009947784042,86.64576184880256,2.1,99.81857613172082
B188,A3IA,197.0,Venom,HPLC pump,2,22.0,Acetate (Na),5.0,750.0,0.0,PEEK tubing,75.0,100.0,35.0,47.2980350094,22.1,0.4,yes,8.592079741852926,-2.700894999720614,-3.547426323087345,-3.822950142185724,-0.4673777012869061,1.8335749344424257,-2.1712090683758967,-1.6713390338342045,1.2473765574805644,1.0820051952153398,-0.7951583195080875,-2.008339426623896,-0.504809568252209,-0.111406965281099,0.4582205470061594,14.0,1.3915721393034823,91.83915812895486,2.0,99.39184100131594
B2,A3IA,205.0,Hulk,HPLC pump,1,22.0,Acetate (Na),5.0,750.0,0.0,PEEK tubing,100.0,100.0,65.0,23.0,22.0,0.13,yes,8.592079741852926,-2.700894999720614,-3.547426323087345,-3.822950142185724,-0.4673777012869061,1.8335749344424257,-2.1712090683758967,-1.6713390338342045,1.2473765574805644,1.0820051952153398,-0.7951583195080875,-2.008339426623896,-0.504809568252209,-0.111406965281099,0.4582205470061594,19.0,1.75,72.0,2.4,102.0
B224,A3IA,197.0,Venom,HPLC pump,2,22.0,Acetate (Na),5.0,750.0,0.0,PEEK tubing,75.0,100.0,65.0,49.5733049151,22.2,0.35,yes,8.592079741852926,-2.700894999720614,-3.547426323087345,-3.822950142185724,-0.4673777012869061,1.8335749344424257,-2.1712090683758967,-1.6713390338342045,1.2473765574805644,1.0820051952153398,-0.7951583195080875,-2.008339426623896,-0.504809568252209,-0.111406965281099,0.4582205470061594,20.0,0.0917223107530771,119.09325659151888,2.4,5.786648545100597
B224,A3IA,197.0,Venom,HPLC pump,2,22.0,Acetate (Na),5.0,750.0,0.0,PEEK tubing,75.0,100.0,65.0,49.5733049151,22.2,0.35,yes,8.592079741852926,-2.700894999720614,-3.547426323087345,-3.822950142185724,-0.4673777012869061,1.8335749344424257,-2.1712090683758967,-1.6713390338342045,1.2473765574805644,1.0820051952153398,-0.7951583195080875,-2.008339426623896,-0.504809568252209,-0.111406965281099,0.4582205470061594,20.0,0.0791859407547944,102.4014044699271,2.2,5.169876874341448
B224,A3IA,197.0,Venom,HPLC pump,2,22.0,Acetate (Na),5.0,750.0,0.0,PEEK tubing,75.0,100.0,65.0,49.5733049151,22.2,0.35,yes,8.592079741852926,-2.700894999720614,-3.547426323087345,-3.822950142185724,-0.4673777012869061,1.8335749344424257,-2.1712090683758967,-1.6713390338342045,1.2473765574805644,1.0820051952153398,-0.7951583195080875,-2.008339426623896,-0.504809568252209,-0.111406965281099,0.4582205470061594,20.0,0.099003593434268,102.33971601398468,2.6,6.669344507588711
B224,A3IA,197.0,Venom,HPLC pump,2,22.0,Acetate (Na),5.0,750.0,0.0,PEEK tubing,75.0,100.0,65.0,49.5733049151,22.2,0.35,yes,8.592079741852926,-2.700894999720614,-3.547426323087345,-3.822950142185724,-0.4673777012869061,1.8335749344424257,-2.1712090683758967,-1.6713390338342045,1.2473765574805644,1.0820051952153398,-0.7951583195080875,-2.008339426623896,-0.504809568252209,-0.111406965281099,0.4582205470061594,18.0,0.0677484432891699,142.38602461008193,2.5,6.19465332421599
B224,A3IA,197.0,Venom,HPLC pump,2,22.0,Acetate (Na),5.0,750.0,0.0,PEEK tubing,75.0,100.0,65.0,49.5733049151,22.2,0.35,yes,8.592079741852926,-2.700894999720614,-3.547426323087345,-3.822950142185724,-0.4673777012869061,1.8335749344424257,-2.1712090683758967,-1.6713390338342045,1.2473765574805644,1.0820051952153398,-0.7951583195080875,-2.008339426623896,-0.504809568252209,-0.111406965281099,0.4582205470061594,21.0,0.0786680946353811,96.20237104456324,2.3,4.405668266212111
B224,A3IA,197.0,Venom,HPLC pump,2,22.0,Acetate (Na),5.0,750.0,0.0,PEEK tubing,75.0,100.0,65.0,49.5733049151,22.2,0.35,yes,8.592079741852926,-2.700894999720614,-3.547426323087345,-3.822950142185724,-0.4673777012869061,1.8335749344424257,-2.1712090683758967,-1.6713390338342045,1.2473765574805644,1.0820051952153398,-0.7951583195080875,-2.008339426623896,-0.504809568252209,-0.111406965281099,0.4582205470061594,22.0,0.0851541799470066,92.89366310852166,2.3,5.457693542643674
B224,A3IA,197.0,Venom,HPLC pump,2,22.0,Acetate (Na),5.0,750.0,0.0,PEEK tubing,75.0,100.0,65.0,49.5733049151,22.2,0.35,yes,8.592079741852926,-2.700894999720614,-3.547426323087345,-3.822950142185724,-0.4673777012869061,1.8335749344424257,-2.1712090683758967,-1.6713390338342045,1.2473765574805644,1.0820051952153398,-0.7951583195080875,-2.008339426623896,-0.504809568252209,-0.111406965281099,0.4582205470061594,21.0,0.1068160616105277,120.44886513497649,2.3,5.897454091364457
B224,A3IA,197.0,Venom,HPLC pump,2,22.0,Acetate (Na),5.0,750.0,0.0,PEEK tubing,75.0,100.0,65.0,49.5733049151,22.2,0.35,yes,8.592079741852926,-2.700894999720614,-3.547426323087345,-3.822950142185724,-0.4673777012869061,1.8335749344424257,-2.1712090683758967,-1.6713390338342045,1.2473765574805644,1.0820051952153398,-0.7951583195080875,-2.008339426623896,-0.504809568252209,-0.111406965281099,0.4582205470061594,21.0,0.1473710672364782,104.19782456753498,2.5,10.991143741924247
B224,A3IA,197.0,Venom,HPLC pump,2,22.0,Acetate (Na),5.0,750.0,0.0,PEEK tubing,75.0,100.0,65.0,49.5733049151,22.2,0.35,yes,8.592079741852926,-2.700894999720614,-3.547426323087345,-3.822950142185724,-0.4673777012869061,1.8335749344424257,-2.1712090683758967,-1.6713390338342045,1.2473765574805644,1.0820051952153398,-0.7951583195080875,-2.008339426623896,-0.504809568252209,-0.111406965281099,0.4582205470061594,22.0,0.1046722945245632,110.63849222559008,2.0,6.47946307247429
B224,A3IA,197.0,Venom,HPLC pump,2,22.0,Acetate (Na),5.0,750.0,0.0,PEEK tubing,75.0,100.0,65.0,49.5733049151,22.2,0.35,yes,8.592079741852926,-2.700894999720614,-3.547426323087345,-3.822950142185724,-0.4673777012869061,1.8335749344424257,-2.1712090683758967,-1.6713390338342045,1.2473765574805644,1.0820051952153398,-0.7951583195080875,-2.008339426623896,-0.504809568252209,-0.111406965281099,0.4582205470061594,21.0,0.0984652124530389,96.30720398757758,1.9,6.289154040417321
B226,A3IA,197.0,Venom,HPLC pump,2,22.0,Acetate (Na),5.0,750.0,0.0,PEEK tubing,100.0,100.0,20.0,5.584753404900001,22.3,0.35,yes,8.592079741852926,-2.700894999720614,-3.547426323087345,-3.822950142185724,-0.4673777012869061,1.8335749344424257,-2.1712090683758967,-1.6713390338342045,1.2473765574805644,1.0820051952153398,-0.7951583195080875,-2.008339426623896,-0.504809568252209,-0.111406965281099,0.4582205470061594,7.0,0.5658471656749139,235.69794700449256,5.5,116.83466833427303
B226,A3IA,197.0,Venom,HPLC pump,2,22.0,Acetate (Na),5.0,750.0,0.0,PEEK tubing,100.0,100.0,20.0,5.584753404900001,22.3,0.35,yes,8.592079741852926,-2.700894999720614,-3.547426323087345,-3.822950142185724,-0.4673777012869061,1.8335749344424257,-2.1712090683758967,-1.6713390338342045,1.2473765574805644,1.0820051952153398,-0.7951583195080875,-2.008339426623896,-0.504809568252209,-0.111406965281099,0.4582205470061594,9.0,0.5439941871311724,166.57792963770137,3.5,85.72035181693546
B226,A3IA,197.0,Venom,HPLC pump,2,22.0,Acetate (Na),5.0,750.0,0.0,PEEK tubing,100.0,100.0,20.0,5.584753404900001,22.3,0.35,yes,8.592079741852926,-2.700894999720614,-3.547426323087345,-3.822950142185724,-0.4673777012869061,1.8335749344424257,-2.1712090683758967,-1.6713390338342045,1.2473765574805644,1.0820051952153398,-0.7951583195080875,-2.008339426623896,-0.504809568252209,-0.111406965281099,0.4582205470061594,8.0,0.8912294699151553,192.65407445755636,3.7,149.38378830039528
B226,A3IA,197.0,Venom,HPLC pump,2,22.0,Acetate (Na),5.0,750.0,0.0,PEEK tubing,100.0,100.0,20.0,5.584753404900001,22.3,0.35,yes,8.592079741852926,-2.700894999720614,-3.547426323087345,-3.822950142185724,-0.4673777012869061,1.8335749344424257,-2.1712090683758967,-1.6713390338342045,1.2473765574805644,1.0820051952153398,-0.7951583195080875,-2.008339426623896,-0.504809568252209,-0.111406965281099,0.4582205470061594,15.0,0.7361045474273039,120.0,2.6,67.98832341517173
B226,A3IA,197.0,Venom,HPLC pump,2,22.0,Acetate (Na),5.0,750.0,0.0,PEEK tubing,100.0,100.0,20.0,5.584753404900001,22.3,0.35,yes,8.592079741852926,-2.700894999720614,-3.547426323087345,-3.822950142185724,-0.4673777012869061,1.8335749344424257,-2.1712090683758967,-1.6713390338342045,1.2473765574805644,1.0820051952153398,-0.7951583195080875,-2.008339426623896,-0.504809568252209,-0.111406965281099,0.4582205470061594,12.0,1.291070386597173,134.34905366159254,3.3,146.5880184399945
B226,A3IA,197.0,Venom,HPLC pump,2,22.0,Acetate (Na),5.0,750.0,0.0,PEEK tubing,100.0,100.0,20.0,5.584753404900001,22.3,0.35,yes,8.592079741852926,-2.700894999720614,-3.547426323087345,-3.822950142185724,-0.4673777012869061,1.8335749344424257,-2.1712090683758967,-1.6713390338342045,1.2473765574805644,1.0820051952153398,-0.7951583195080875,-2.008339426623896,-0.504809568252209,-0.111406965281099,0.4582205470061594,12.0,0.7304795405314095,105.0,2.2,65.09080235155164
B226,A3IA,197.0,Venom,HPLC pump,2,22.0,Acetate (Na),5.0,750.0,0.0,PEEK tubing,100.0,100.0,20.0,5.584753404900001,22.3,0.35,yes,8.592079741852926,-2.700894999720614,-3.547426323087345,-3.822950142185724,-0.4673777012869061,1.8335749344424257,-2.1712090683758967,-1.6713390338342045,1.2473765574805644,1.0820051952153398,-0.7951583195080875,-2.008339426623896,-0.504809568252209,-0.111406965281099,0.4582205470061594,10.0,0.9480437223496444,148.11506497136017,3.4,119.11514043727976
B226,A3IA,197.0,Venom,HPLC pump,2,22.0,Acetate (Na),5.0,750.0,0.0,PEEK tubing,100.0,100.0,20.0,5.584753404900001,22.3,0.35,yes,8.592079741852926,-2.700894999720614,-3.547426323087345,-3.822950142185724,-0.4673777012869061,1.8335749344424257,-2.1712090683758967,-1.6713390338342045,1.2473765574805644,1.0820051952153398,-0.7951583195080875,-2.008339426623896,-0.504809568252209,-0.111406965281099,0.4582205470061594,12.0,1.0490808823529412,130.22287334252232,3.6,118.20360724893804
B226,A3IA,197.0,Venom,HPLC pump,2,22.0,Acetate (Na),5.0,750.0,0.0,PEEK tubing,100.0,100.0,20.0,5.584753404900001,22.3,0.35,yes,8.592079741852926,-2.700894999720614,-3.547426323087345,-3.822950142185724,-0.4673777012869061,1.8335749344424257,-2.1712090683758967,-1.6713390338342045,1.2473765574805644,1.0820051952153398,-0.7951583195080875,-2.008339426623896,-0.504809568252209,-0.111406965281099,0.4582205470061594,9.0,0.2379845417451349,175.0,3.3,33.092204677108555
B226,A3IA,197.0,Venom,HPLC pump,2,22.0,Acetate (Na),5.0,750.0,0.0,PEEK tubing,100.0,100.0,20.0,5.584753404900001,22.3,0.35,yes,8.592079741852926,-2.700894999720614,-3.547426323087345,-3.822950142185724,-0.4673777012869061,1.8335749344424257,-2.1712090683758967,-1.6713390338342045,1.2473765574805644,1.0820051952153398,-0.7951583195080875,-2.008339426623896,-0.504809568252209,-0.111406965281099,0.4582205470061594,9.0,0.8993921120459077,196.6752690043663,4.3,156.78709676861178
B227,A3IA,197.0,Venom,HPLC pump,2,22.0,Acetate (Na),5.0,750.0,0.0,PEEK tubing,100.0,100.0,30.0,7.5152854461,22.2,0.32,yes,8.592079741852926,-2.700894999720614,-3.547426323087345,-3.822950142185724,-0.4673777012869061,1.8335749344424257,-2.1712090683758967,-1.6713390338342045,1.2473765574805644,1.0820051952153398,-0.7951583195080875,-2.008339426623896,-0.504809568252209,-0.111406965281099,0.4582205470061594,15.0,0.0832114847800079,96.94915577534476,2.7,5.568445445294663
B227,A3IA,197.0,Venom,HPLC pump,2,22.0,Acetate (Na),5.0,750.0,0.0,PEEK tubing,100.0,100.0,30.0,7.5152854461,22.2,0.32,yes,8.592079741852926,-2.700894999720614,-3.547426323087345,-3.822950142185724,-0.4673777012869061,1.8335749344424257,-2.1712090683758967,-1.6713390338342045,1.2473765574805644,1.0820051952153398,-0.7951583195080875,-2.008339426623896,-0.504809568252209,-0.111406965281099,0.4582205470061594,13.0,0.8809095307208517,131.45294223974173,3.3,100.40101471967635
B227,A3IA,197.0,Venom,HPLC pump,2,22.0,Acetate (Na),5.0,750.0,0.0,PEEK tubing,100.0,100.0,30.0,7.5152854461,22.2,0.32,yes,8.592079741852926,-2.700894999720614,-3.547426323087345,-3.822950142185724,-0.4673777012869061,1.8335749344424257,-2.1712090683758967,-1.6713390338342045,1.2473765574805644,1.0820051952153398,-0.7951583195080875,-2.008339426623896,-0.504809568252209,-0.111406965281099,0.4582205470061594,13.0,1.2068515023951225,134.21707748570554,2.7,137.78461589459002
B227,A3IA,197.0,Venom,HPLC pump,2,22.0,Acetate (Na),5.0,750.0,0.0,PEEK tubing,100.0,100.0,30.0,7.5152854461,22.2,0.32,yes,8.592079741852926,-2.700894999720614,-3.547426323087345,-3.822950142185724,-0.4673777012869061,1.8335749344424257,-2.1712090683758967,-1.6713390338342045,1.2473765574805644,1.0820051952153398,-0.7951583195080875,-2.008339426623896,-0.504809568252209,-0.111406965281099,0.4582205470061594,14.0,1.1715516126786478,110.19303608871478,2.4,114.2170447935437
B227,A3IA,197.0,Venom,HPLC pump,2,22.0,Acetate (Na),5.0,750.0,0.0,PEEK tubing,100.0,100.0,30.0,7.5152854461,22.2,0.32,yes,8.592079741852926,-2.700894999720614,-3.547426323087345,-3.822950142185724,-0.4673777012869061,1.8335749344424257,-2.1712090683758967,-1.6713390338342045,1.2473765574805644,1.0820051952153398,-0.7951583195080875,-2.008339426623896,-0.504809568252209,-0.111406965281099,0.4582205470061594,15.0,0.968590074185742,96.48003773864008,2.3,82.72618238376702
B227,A3IA,197.0,Venom,HPLC pump,2,22.0,Acetate (Na),5.0,750.0,0.0,PEEK tubing,100.0,100.0,30.0,7.5152854461,22.2,0.32,yes,8.592079741852926,-2.700894999720614,-3.547426323087345,-3.822950142185724,-0.4673777012869061,1.8335749344424257,-2.1712090683758967,-1.6713390338342045,1.2473765574805644,1.0820051952153398,-0.7951583195080875,-2.008339426623896,-0.504809568252209,-0.111406965281099,0.4582205470061594,13.0,0.9981545934368546,134.1650178096457,2.9,122.3471816801355
B227,A3IA,197.0,Venom,HPLC pump,2,22.0,Acetate (Na),5.0,750.0,0.0,PEEK tubing,100.0,100.0,30.0,7.5152854461,22.2,0.32,yes,8.592079741852926,-2.700894999720614,-3.547426323087345,-3.822950142185724,-0.4673777012869061,1.8335749344424257,-2.1712090683758967,-1.6713390338342045,1.2473765574805644,1.0820051952153398,-0.7951583195080875,-2.008339426623896,-0.504809568252209,-0.111406965281099,0.4582205470061594,15.0,1.3302045846684742,108.24782690690036,2.4,119.68928902000184
B227,A3IA,197.0,Venom,HPLC pump,2,22.0,Acetate (Na),5.0,750.0,0.0,PEEK tubing,100.0,100.0,30.0,7.5152854461,22.2,0.32,yes,8.592079741852926,-2.700894999720614,-3.547426323087345,-3.822950142185724,-0.4673777012869061,1.8335749344424257,-2.1712090683758967,-1.6713390338342045,1.2473765574805644,1.0820051952153398,-0.7951583195080875,-2.008339426623896,-0.504809568252209,-0.111406965281099,0.4582205470061594,10.0,0.8574701471813384,220.61765366303243,4.2,161.68364295091374
B227,A3IA,197.0,Venom,HPLC pump,2,22.0,Acetate (Na),5.0,750.0,0.0,PEEK tubing,100.0,100.0,30.0,7.5152854461,22.2,0.32,yes,8.592079741852926,-2.700894999720614,-3.547426323087345,-3.822950142185724,-0.4673777012869061,1.8335749344424257,-2.1712090683758967,-1.6713390338342045,1.2473765574805644,1.0820051952153398,-0.7951583195080875,-2.008339426623896,-0.504809568252209,-0.111406965281099,0.4582205470061594,11.0,1.1916423013783792,181.8513324012732,3.5,182.3023668567509
B227,A3IA,197.0,Venom,HPLC pump,2,22.0,Acetate (Na),5.0,750.0,0.0,PEEK tubing,100.0,100.0,30.0,7.5152854461,22.2,0.32,yes,8.592079741852926,-2.700894999720614,-3.547426323087345,-3.822950142185724,-0.4673777012869061,1.8335749344424257,-2.1712090683758967,-1.6713390338342045,1.2473765574805644,1.0820051952153398,-0.7951583195080875,-2.008339426623896,-0.504809568252209,-0.111406965281099,0.4582205470061594,11.0,0.5197873073703905,157.71534059507536,3.5,74.49671501746268
B228,A3IA,197.0,Venom,HPLC pump,2,22.0,Acetate (Na),5.0,750.0,0.0,PEEK tubing,100.0,100.0,35.0,8.5494990396,22.2,0.32,yes,8.592079741852926,-2.700894999720614,-3.547426323087345,-3.822950142185724,-0.4673777012869061,1.8335749344424257,-2.1712090683758967,-1.6713390338342045,1.2473765574805644,1.0820051952153398,-0.7951583195080875,-2.008339426623896,-0.504809568252209,-0.111406965281099,0.4582205470061594,15.0,1.3561256369065806,117.68253193338796,2.3,133.70128770620275
B228,A3IA,197.0,Venom,HPLC pump,2,22.0,Acetate (Na),5.0,750.0,0.0,PEEK tubing,100.0,100.0,35.0,8.5494990396,22.2,0.32,yes,8.592079741852926,-2.700894999720614,-3.547426323087345,-3.822950142185724,-0.4673777012869061,1.8335749344424257,-2.1712090683758967,-1.6713390338342045,1.2473765574805644,1.0820051952153398,-0.7951583195080875,-2.008339426623896,-0.504809568252209,-0.111406965281099,0.4582205470061594,14.0,0.97388092345079,115.61892042412316,2.3,97.86964550927752
B228,A3IA,197.0,Venom,HPLC pump,2,22.0,Acetate (Na),5.0,750.0,0.0,PEEK tubing,100.0,100.0,35.0,8.5494990396,22.2,0.32,yes,8.592079741852926,-2.700894999720614,-3.547426323087345,-3.822950142185724,-0.4673777012869061,1.8335749344424257,-2.1712090683758967,-1.6713390338342045,1.2473765574805644,1.0820051952153398,-0.7951583195080875,-2.008339426623896,-0.504809568252209,-0.111406965281099,0.4582205470061594,13.0,0.9563475820127476,111.78658970722768,2.4,93.2219228302728
B228,A3IA,197.0,Venom,HPLC pump,2,22.0,Acetate (Na),5.0,750.0,0.0,PEEK tubing,100.0,100.0,35.0,8.5494990396,22.2,0.32,yes,8.592079741852926,-2.700894999720614,-3.547426323087345,-3.822950142185724,-0.4673777012869061,1.8335749344424257,-2.1712090683758967,-1.6713390338342045,1.2473765574805644,1.0820051952153398,-0.7951583195080875,-2.008339426623896,-0.504809568252209,-0.111406965281099,0.4582205470061594,13.0,0.5507837601012558,108.49244024841109,2.4,56.453079624725696
B228,A3IA,197.0,Venom,HPLC pump,2,22.0,Acetate (Na),5.0,750.0,0.0,PEEK tubing,100.0,100.0,35.0,8.5494990396,22.2,0.32,yes,8.592079741852926,-2.700894999720614,-3.547426323087345,-3.822950142185724,-0.4673777012869061,1.8335749344424257,-2.1712090683758967,-1.6713390338342045,1.2473765574805644,1.0820051952153398,-0.7951583195080875,-2.008339426623896,-0.504809568252209,-0.111406965281099,0.4582205470061594,15.0,1.1279536335265268,108.30984781983504,2.0,105.52487801209946
B228,A3IA,197.0,Venom,HPLC pump,2,22.0,Acetate (Na),5.0,750.0,0.0,PEEK tubing,100.0,100.0,35.0,8.5494990396,22.2,0.32,yes,8.592079741852926,-2.700894999720614,-3.547426323087345,-3.822950142185724,-0.4673777012869061,1.8335749344424257,-2.1712090683758967,-1.6713390338342045,1.2473765574805644,1.0820051952153398,-0.7951583195080875,-2.008339426623896,-0.504809568252209,-0.111406965281099,0.4582205470061594,15.0,1.1105866486850982,114.43712921649433,1.8,114.3736330786094
B228,A3IA,197.0,Venom,HPLC pump,2,22.0,Acetate (Na),5.0,750.0,0.0,PEEK tubing,100.0,100.0,35.0,8.5494990396,22.2,0.32,yes,8.592079741852926,-2.700894999720614,-3.547426323087345,-3.822950142185724,-0.4673777012869061,1.8335749344424257,-2.1712090683758967,-1.6713390338342045,1.2473765574805644,1.0820051952153398,-0.7951583195080875,-2.008339426623896,-0.504809568252209,-0.111406965281099,0.4582205470061594,15.0,1.2461739004489931,119.0056258798525,2.0,126.5596783871478
B228,A3IA,197.0,Venom,HPLC pump,2,22.0,Acetate (Na),5.0,750.0,0.0,PEEK tubing,100.0,100.0,35.0,8.5494990396,22.2,0.32,yes,8.592079741852926,-2.700894999720614,-3.547426323087345,-3.822950142185724,-0.4673777012869061,1.8335749344424257,-2.1712090683758967,-1.6713390338342045,1.2473765574805644,1.0820051952153398,-0.7951583195080875,-2.008339426623896,-0.504809568252209,-0.111406965281099,0.4582205470061594,15.0,0.3069763804160801,114.08645075166216,2.7,27.63043734119716
B228,A3IA,197.0,Venom,HPLC pump,2,22.0,Acetate (Na),5.0,750.0,0.0,PEEK tubing,100.0,100.0,35.0,8.5494990396,22.2,0.32,yes,8.592079741852926,-2.700894999720614,-3.547426323087345,-3.822950142185724,-0.4673777012869061,1.8335749344424257,-2.1712090683758967,-1.6713390338342045,1.2473765574805644,1.0820051952153398,-0.7951583195080875,-2.008339426623896,-0.504809568252209,-0.111406965281099,0.4582205470061594,26.0,0.2608695652173913,36.76601612302084,1.0,7.371414011076691
B228,A3IA,197.0,Venom,HPLC pump,2,22.0,Acetate (Na),5.0,750.0,0.0,PEEK tubing,100.0,100.0,35.0,8.5494990396,22.2,0.32,yes,8.592079741852926,-2.700894999720614,-3.547426323087345,-3.822950142185724,-0.4673777012869061,1.8335749344424257,-2.1712090683758967,-1.6713390338342045,1.2473765574805644,1.0820051952153398,-0.7951583195080875,-2.008339426623896,-0.504809568252209,-0.111406965281099,0.4582205470061594,15.0,1.4294154926144396,118.80439744336014,2.1,141.94534934561332
B229,A3IA,197.0,Venom,HPLC pump,2,22.0,Acetate (Na),5.0,750.0,0.0,PEEK tubing,100.0,100.0,40.0,10.0663456434,22.2,0.32,yes,8.592079741852926,-2.700894999720614,-3.547426323087345,-3.822950142185724,-0.4673777012869061,1.8335749344424257,-2.1712090683758967,-1.6713390338342045,1.2473765574805644,1.0820051952153398,-0.7951583195080875,-2.008339426623896,-0.504809568252209,-0.111406965281099,0.4582205470061594,16.0,1.1414979286848117,90.8332572728445,2.4,92.2095323168232
B229,A3IA,197.0,Venom,HPLC pump,2,22.0,Acetate (Na),5.0,750.0,0.0,PEEK tubing,100.0,100.0,40.0,10.0663456434,22.2,0.32,yes,8.592079741852926,-2.700894999720614,-3.547426323087345,-3.822950142185724,-0.4673777012869061,1.8335749344424257,-2.1712090683758967,-1.6713390338342045,1.2473765574805644,1.0820051952153398,-0.7951583195080875,-2.008339426623896,-0.504809568252209,-0.111406965281099,0.4582205470061594,16.0,1.3830895965364234,98.60519103137952,2.2,113.84446008184752
B229,A3IA,197.0,Venom,HPLC pump,2,22.0,Acetate (Na),5.0,750.0,0.0,PEEK tubing,100.0,100.0,40.0,10.0663456434,22.2,0.32,yes,8.592079741852926,-2.700894999720614,-3.547426323087345,-3.822950142185724,-0.4673777012869061,1.8335749344424257,-2.1712090683758967,-1.6713390338342045,1.2473765574805644,1.0820051952153398,-0.7951583195080875,-2.008339426623896,-0.504809568252209,-0.111406965281099,0.4582205470061594,16.0,1.5723975170061282,102.09381764803412,2.4,130.60622306381896
B229,A3IA,197.0,Venom,HPLC pump,2,22.0,Acetate (Na),5.0,750.0,0.0,PEEK tubing,100.0,100.0,40.0,10.0663456434,22.2,0.32,yes,8.592079741852926,-2.700894999720614,-3.547426323087345,-3.822950142185724,-0.4673777012869061,1.8335749344424257,-2.1712090683758967,-1.6713390338342045,1.2473765574805644,1.0820051952153398,-0.7951583195080875,-2.008339426623896,-0.504809568252209,-0.111406965281099,0.4582205470061594,16.0,1.4981459077183352,101.41124188584875,2.3,122.32234962702702
B229,A3IA,197.0,Venom,HPLC pump,2,22.0,Acetate (Na),5.0,750.0,0.0,PEEK tubing,100.0,100.0,40.0,10.0663456434,22.2,0.32,yes,8.592079741852926,-2.700894999720614,-3.547426323087345,-3.822950142185724,-0.4673777012869061,1.8335749344424257,-2.1712090683758967,-1.6713390338342045,1.2473765574805644,1.0820051952153398,-0.7951583195080875,-2.008339426623896,-0.504809568252209,-0.111406965281099,0.4582205470061594,16.0,1.6064600861081488,108.43818130295452,2.7,141.08012446549802
B229,A3IA,197.0,Venom,HPLC pump,2,22.0,Acetate (Na),5.0,750.0,0.0,PEEK tubing,100.0,100.0,40.0,10.0663456434,22.2,0.32,yes,8.592079741852926,-2.700894999720614,-3.547426323087345,-3.822950142185724,-0.4673777012869061,1.8335749344424257,-2.1712090683758967,-1.6713390338342045,1.2473765574805644,1.0820051952153398,-0.7951583195080875,-2.008339426623896,-0.504809568252209,-0.111406965281099,0.4582205470061594,17.0,1.507852441746963,89.86612820204083,1.9,124.85871306097644
B229,A3IA,197.0,Venom,HPLC pump,2,22.0,Acetate (Na),5.0,750.0,0.0,PEEK tubing,100.0,100.0,40.0,10.0663456434,22.2,0.32,yes,8.592079741852926,-2.700894999720614,-3.547426323087345,-3.822950142185724,-0.4673777012869061,1.8335749344424257,-2.1712090683758967,-1.6713390338342045,1.2473765574805644,1.0820051952153398,-0.7951583195080875,-2.008339426623896,-0.504809568252209,-0.111406965281099,0.4582205470061594,15.0,1.5750476338608703,118.7424897072739,2.6,150.1917783273957
B229,A3IA,197.0,Venom,HPLC pump,2,22.0,Acetate (Na),5.0,750.0,0.0,PEEK tubing,100.0,100.0,40.0,10.0663456434,22.2,0.32,yes,8.592079741852926,-2.700894999720614,-3.547426323087345,-3.822950142185724,-0.4673777012869061,1.8335749344424257,-2.1712090683758967,-1.6713390338342045,1.2473765574805644,1.0820051952153398,-0.7951583195080875,-2.008339426623896,-0.504809568252209,-0.111406965281099,0.4582205470061594,16.0,1.3283774166187323,97.80787450240882,2.4,109.90481346773284
B229,A3IA,197.0,Venom,HPLC pump,2,22.0,Acetate (Na),5.0,750.0,0.0,PEEK tubing,100.0,100.0,40.0,10.0663456434,22.2,0.32,yes,8.592079741852926,-2.700894999720614,-3.547426323087345,-3.822950142185724,-0.4673777012869061,1.8335749344424257,-2.1712090683758967,-1.6713390338342045,1.2473765574805644,1.0820051952153398,-0.7951583195080875,-2.008339426623896,-0.504809568252209,-0.111406965281099,0.4582205470061594,17.0,1.5189822492174547,99.86753496776466,2.3,127.13856684895312
B229,A3IA,197.0,Venom,HPLC pump,2,22.0,Acetate (Na),5.0,750.0,0.0,PEEK tubing,100.0,100.0,40.0,10.0663456434,22.2,0.32,yes,8.592079741852926,-2.700894999720614,-3.547426323087345,-3.822950142185724,-0.4673777012869061,1.8335749344424257,-2.1712090683758967,-1.6713390338342045,1.2473765574805644,1.0820051952153398,-0.7951583195080875,-2.008339426623896,-0.504809568252209,-0.111406965281099,0.4582205470061594,15.0,1.4177212686862295,111.01986745527356,2.2,136.9040422084983
B230,A3IA,197.0,Venom,HPLC pump,2,22.0,Acetate (Na),5.0,750.0,0.0,PEEK tubing,100.0,100.0,50.0,17.167945652100002,22.2,0.31,yes,8.592079741852926,-2.700894999720614,-3.547426323087345,-3.822950142185724,-0.4673777012869061,1.8335749344424257,-2.1712090683758967,-1.6713390338342045,1.2473765574805644,1.0820051952153398,-0.7951583195080875,-2.008339426623896,-0.504809568252209,-0.111406965281099,0.4582205470061594,18.0,1.145871102699472,83.76049572308763,2.3,90.158957815866
B230,A3IA,197.0,Venom,HPLC pump,2,22.0,Acetate (Na),5.0,750.0,0.0,PEEK tubing,100.0,100.0,50.0,17.167945652100002,22.2,0.31,yes,8.592079741852926,-2.700894999720614,-3.547426323087345,-3.822950142185724,-0.4673777012869061,1.8335749344424257,-2.1712090683758967,-1.6713390338342045,1.2473765574805644,1.0820051952153398,-0.7951583195080875,-2.008339426623896,-0.504809568252209,-0.111406965281099,0.4582205470061594,18.0,1.395187481547092,94.9650823117907,2.3,112.18641655338044
B230,A3IA,197.0,Venom,HPLC pump,2,22.0,Acetate (Na),5.0,750.0,0.0,PEEK tubing,100.0,100.0,50.0,17.167945652100002,22.2,0.31,yes,8.592079741852926,-2.700894999720614,-3.547426323087345,-3.822950142185724,-0.4673777012869061,1.8335749344424257,-2.1712090683758967,-1.6713390338342045,1.2473765574805644,1.0820051952153398,-0.7951583195080875,-2.008339426623896,-0.504809568252209,-0.111406965281099,0.4582205470061594,31.0,1.5927686602493296,65.3951464126685,1.3,88.31875194785577
B230,A3IA,197.0,Venom,HPLC pump,2,22.0,Acetate (Na),5.0,750.0,0.0,PEEK tubing,100.0,100.0,50.0,17.167945652100002,22.2,0.31,yes,8.592079741852926,-2.700894999720614,-3.547426323087345,-3.822950142185724,-0.4673777012869061,1.8335749344424257,-2.1712090683758967,-1.6713390338342045,1.2473765574805644,1.0820051952153398,-0.7951583195080875,-2.008339426623896,-0.504809568252209,-0.111406965281099,0.4582205470061594,19.0,0.0741074805784282,99.73176017550732,2.3,3.508949001733761
B230,A3IA,197.0,Venom,HPLC pump,2,22.0,Acetate (Na),5.0,750.0,0.0,PEEK tubing,100.0,100.0,50.0,17.167945652100002,22.2,0.31,yes,8.592079741852926,-2.700894999720614,-3.547426323087345,-3.822950142185724,-0.4673777012869061,1.8335749344424257,-2.1712090683758967,-1.6713390338342045,1.2473765574805644,1.0820051952153398,-0.7951583195080875,-2.008339426623896,-0.504809568252209,-0.111406965281099,0.4582205470061594,18.0,0.2591674434285941,84.53701465530884,2.1,20.27505064670736
B230,A3IA,197.0,Venom,HPLC pump,2,22.0,Acetate (Na),5.0,750.0,0.0,PEEK tubing,100.0,100.0,50.0,17.167945652100002,22.2,0.31,yes,8.592079741852926,-2.700894999720614,-3.547426323087345,-3.822950142185724,-0.4673777012869061,1.8335749344424257,-2.1712090683758967,-1.6713390338342045,1.2473765574805644,1.0820051952153398,-0.7951583195080875,-2.008339426623896,-0.504809568252209,-0.111406965281099,0.4582205470061594,19.0,0.0962265253642951,101.64916722841544,2.2,5.068030223476673
B230,A3IA,197.0,Venom,HPLC pump,2,22.0,Acetate (Na),5.0,750.0,0.0,PEEK tubing,100.0,100.0,50.0,17.167945652100002,22.2,0.31,yes,8.592079741852926,-2.700894999720614,-3.547426323087345,-3.822950142185724,-0.4673777012869061,1.8335749344424257,-2.1712090683758967,-1.6713390338342045,1.2473765574805644,1.0820051952153398,-0.7951583195080875,-2.008339426623896,-0.504809568252209,-0.111406965281099,0.4582205470061594,19.0,0.0744736659770956,87.4083532533842,2.3,2.342909643997636
B230,A3IA,197.0,Venom,HPLC pump,2,22.0,Acetate (Na),5.0,750.0,0.0,PEEK tubing,100.0,100.0,50.0,17.167945652100002,22.2,0.31,yes,8.592079741852926,-2.700894999720614,-3.547426323087345,-3.822950142185724,-0.4673777012869061,1.8335749344424257,-2.1712090683758967,-1.6713390338342045,1.2473765574805644,1.0820051952153398,-0.7951583195080875,-2.008339426623896,-0.504809568252209,-0.111406965281099,0.4582205470061594,18.0,0.1533658254113786,85.26390082379542,1.8,11.697635646149092
B230,A3IA,197.0,Venom,HPLC pump,2,22.0,Acetate (Na),5.0,750.0,0.0,PEEK tubing,100.0,100.0,50.0,17.167945652100002,22.2,0.31,yes,8.592079741852926,-2.700894999720614,-3.547426323087345,-3.822950142185724,-0.4673777012869061,1.8335749344424257,-2.1712090683758967,-1.6713390338342045,1.2473765574805644,1.0820051952153398,-0.7951583195080875,-2.008339426623896,-0.504809568252209,-0.111406965281099,0.4582205470061594,17.0,0.4424007744433688,89.28316952882506,2.4,37.062104417001
B230,A3IA,197.0,Venom,HPLC pump,2,22.0,Acetate (Na),5.0,750.0,0.0,PEEK tubing,100.0,100.0,50.0,17.167945652100002,22.2,0.31,yes,8.592079741852926,-2.700894999720614,-3.547426323087345,-3.822950142185724,-0.4673777012869061,1.8335749344424257,-2.1712090683758967,-1.6713390338342045,1.2473765574805644,1.0820051952153398,-0.7951583195080875,-2.008339426623896,-0.504809568252209,-0.111406965281099,0.4582205470061594,18.0,1.4332265321426136,96.86908629888832,1.7,119.79136463242772
B231,A3IA,197.0,Venom,HPLC pump,2,22.0,Acetate (Na),5.0,750.0,0.0,PEEK tubing,100.0,100.0,65.0,37.5074796576,22.2,0.31,yes,8.592079741852926,-2.700894999720614,-3.547426323087345,-3.822950142185724,-0.4673777012869061,1.8335749344424257,-2.1712090683758967,-1.6713390338342045,1.2473765574805644,1.0820051952153398,-0.7951583195080875,-2.008339426623896,-0.504809568252209,-0.111406965281099,0.4582205470061594,26.0,0.392736623744109,63.59628108983451,1.8,24.406465183292937
B231,A3IA,197.0,Venom,HPLC pump,2,22.0,Acetate (Na),5.0,750.0,0.0,PEEK tubing,100.0,100.0,65.0,37.5074796576,22.2,0.31,yes,8.592079741852926,-2.700894999720614,-3.547426323087345,-3.822950142185724,-0.4673777012869061,1.8335749344424257,-2.1712090683758967,-1.6713390338342045,1.2473765574805644,1.0820051952153398,-0.7951583195080875,-2.008339426623896,-0.504809568252209,-0.111406965281099,0.4582205470061594,34.0,0.0931878389105133,74.44708717346887,1.7,4.708456582922569
B231,A3IA,197.0,Venom,HPLC pump,2,22.0,Acetate (Na),5.0,750.0,0.0,PEEK tubing,100.0,100.0,65.0,37.5074796576,22.2,0.31,yes,8.592079741852926,-2.700894999720614,-3.547426323087345,-3.822950142185724,-0.4673777012869061,1.8335749344424257,-2.1712090683758967,-1.6713390338342045,1.2473765574805644,1.0820051952153398,-0.7951583195080875,-2.008339426623896,-0.504809568252209,-0.111406965281099,0.4582205470061594,22.0,1.2614507741575347,76.90598348299426,1.3,89.02970728814958
B231,A3IA,197.0,Venom,HPLC pump,2,22.0,Acetate (Na),5.0,750.0,0.0,PEEK tubing,100.0,100.0,65.0,37.5074796576,22.2,0.31,yes,8.592079741852926,-2.700894999720614,-3.547426323087345,-3.822950142185724,-0.4673777012869061,1.8335749344424257,-2.1712090683758967,-1.6713390338342045,1.2473765574805644,1.0820051952153398,-0.7951583195080875,-2.008339426623896,-0.504809568252209,-0.111406965281099,0.4582205470061594,21.0,1.6115388682219722,82.4093468462957,1.9,108.45091790896998
B231,A3IA,197.0,Venom,HPLC pump,2,22.0,Acetate (Na),5.0,750.0,0.0,PEEK tubing,100.0,100.0,65.0,37.5074796576,22.2,0.31,yes,8.592079741852926,-2.700894999720614,-3.547426323087345,-3.822950142185724,-0.4673777012869061,1.8335749344424257,-2.1712090683758967,-1.6713390338342045,1.2473765574805644,1.0820051952153398,-0.7951583195080875,-2.008339426623896,-0.504809568252209,-0.111406965281099,0.4582205470061594,22.0,1.6595923818371852,76.13543679901001,1.9,103.2608521934123
B231,A3IA,197.0,Venom,HPLC pump,2,22.0,Acetate (Na),5.0,750.0,0.0,PEEK tubing,100.0,100.0,65.0,37.5074796576,22.2,0.31,yes,8.592079741852926,-2.700894999720614,-3.547426323087345,-3.822950142185724,-0.4673777012869061,1.8335749344424257,-2.1712090683758967,-1.6713390338342045,1.2473765574805644,1.0820051952153398,-0.7951583195080875,-2.008339426623896,-0.504809568252209,-0.111406965281099,0.4582205470061594,18.0,1.3357383311899538,102.89429946917934,3.0,118.62305778362088
B231,A3IA,197.0,Venom,HPLC pump,2,22.0,Acetate (Na),5.0,750.0,0.0,PEEK tubing,100.0,100.0,65.0,37.5074796576,22.2,0.31,yes,8.592079741852926,-2.700894999720614,-3.547426323087345,-3.822950142185724,-0.4673777012869061,1.8335749344424257,-2.1712090683758967,-1.6713390338342045,1.2473765574805644,1.0820051952153398,-0.7951583195080875,-2.008339426623896,-0.504809568252209,-0.111406965281099,0.4582205470061594,22.0,1.4310546612689703,77.51403428541178,2.6,96.3466653759902
B231,A3IA,197.0,Venom,HPLC pump,2,22.0,Acetate (Na),5.0,750.0,0.0,PEEK tubing,100.0,100.0,65.0,37.5074796576,22.2,0.31,yes,8.592079741852926,-2.700894999720614,-3.547426323087345,-3.822950142185724,-0.4673777012869061,1.8335749344424257,-2.1712090683758967,-1.6713390338342045,1.2473765574805644,1.0820051952153398,-0.7951583195080875,-2.008339426623896,-0.504809568252209,-0.111406965281099,0.4582205470061594,23.0,0.0933376802700215,76.07815678356666,1.3,4.997510941913912
B231,A3IA,197.0,Venom,HPLC pump,2,22.0,Acetate (Na),5.0,750.0,0.0,PEEK tubing,100.0,100.0,65.0,37.5074796576,22.2,0.31,yes,8.592079741852926,-2.700894999720614,-3.547426323087345,-3.822950142185724,-0.4673777012869061,1.8335749344424257,-2.1712090683758967,-1.6713390338342045,1.2473765574805644,1.0820051952153398,-0.7951583195080875,-2.008339426623896,-0.504809568252209,-0.111406965281099,0.4582205470061594,23.0,1.280489455065628,63.22065171138453,1.6,77.47103952613544
B231,A3IA,197.0,Venom,HPLC pump,2,22.0,Acetate (Na),5.0,750.0,0.0,PEEK tubing,100.0,100.0,65.0,37.5074796576,22.2,0.31,yes,8.592079741852926,-2.700894999720614,-3.547426323087345,-3.822950142185724,-0.4673777012869061,1.8335749344424257,-2.1712090683758967,-1.6713390338342045,1.2473765574805644,1.0820051952153398,-0.7951583195080875,-2.008339426623896,-0.504809568252209,-0.111406965281099,0.4582205470061594,24.0,0.8836983389599022,54.60221473037124,1.9,48.45665251726791
B232,A3IA,197.0,Venom,HPLC pump,2,22.0,Acetate (Na),5.0,750.0,0.0,PEEK tubing,100.0,100.0,10.0,8.273708748,22.2,0.31,discontinous,8.592079741852926,-2.700894999720614,-3.547426323087345,-3.822950142185724,-0.4673777012869061,1.8335749344424257,-2.1712090683758967,-1.6713390338342045,1.2473765574805644,1.0820051952153398,-0.7951583195080875,-2.008339426623896,-0.504809568252209,-0.111406965281099,0.4582205470061594,15.0,0.0689106120991633,96.47811373221695,3.8,3.0253603350258844
B232,A3IA,197.0,Venom,HPLC pump,2,22.0,Acetate (Na),5.0,750.0,0.0,PEEK tubing,100.0,100.0,10.0,8.273708748,22.2,0.31,discontinous,8.592079741852926,-2.700894999720614,-3.547426323087345,-3.822950142185724,-0.4673777012869061,1.8335749344424257,-2.1712090683758967,-1.6713390338342045,1.2473765574805644,1.0820051952153398,-0.7951583195080875,-2.008339426623896,-0.504809568252209,-0.111406965281099,0.4582205470061594,8.0,1.2571045145681532,137.95132685479874,3.8,147.4247079384297
B232,A3IA,197.0,Venom,HPLC pump,2,22.0,Acetate (Na),5.0,750.0,0.0,PEEK tubing,100.0,100.0,10.0,8.273708748,22.2,0.31,discontinous,8.592079741852926,-2.700894999720614,-3.547426323087345,-3.822950142185724,-0.4673777012869061,1.8335749344424257,-2.1712090683758967,-1.6713390338342045,1.2473765574805644,1.0820051952153398,-0.7951583195080875,-2.008339426623896,-0.504809568252209,-0.111406965281099,0.4582205470061594,8.0,0.9482906518365734,147.2668646176462,4.0,123.19405862759866
B232,A3IA,197.0,Venom,HPLC pump,2,22.0,Acetate (Na),5.0,750.0,0.0,PEEK tubing,100.0,100.0,10.0,8.273708748,22.2,0.31,discontinous,8.592079741852926,-2.700894999720614,-3.547426323087345,-3.822950142185724,-0.4673777012869061,1.8335749344424257,-2.1712090683758967,-1.6713390338342045,1.2473765574805644,1.0820051952153398,-0.7951583195080875,-2.008339426623896,-0.504809568252209,-0.111406965281099,0.4582205470061594,8.0,0.9144484853174448,142.10089410856216,2.8,112.81077438060912
