Repository: eriklidb/Explainable-AI-for-Recombinant-Spider-Silk-Review

# Explainable AI for Recombinant Spider Silk: Spinning Parameters and Sequence Effects

## About
Materials concerning the work "Explainable AI for Recombinant Spider Silk: Spinning Parameters and Sequence Effects". Supplementary material referenced in the report can be found in "supplementary.pdf".
The Spidrospin dataset containing the data for the artificial spider silk experiments and fibers is as of this moment confidential, and can unfortunately not be shared. The PLM vector embeddings however, are shared. Given the dataset (or a similar one tabular dataset recording spidroin processing parameters), all the experiments can be reproduced by utilizing a virtual environment and

File: data/spinning_data_embeddings_pca.csv (part 20 of 26)
Sample number,Protein,concentration (mg/ml),Spinning device,Extrusion device,Number of baths,Temperature SB,Spinning Buffer,SB pH,SB conc. (mM),NaCl (mM),Capillery type,Capillery size (um),Reeling speed (rpm),Flow rate (ul/min),pumppressure (bar),Temp C (spinning),Humidity (spinning),Continous spinning,pca_1,pca_2,pca_3,pca_4,pca_5,pca_6,pca_7,pca_8,pca_9,pca_10,pca_11,pca_12,pca_13,pca_14,pca_15,Diameter (µm),Strain (mm/mm),Strength (MPa),Youngs Modulus (GPa),Toughness Modulus (MJ m-3)
B232,A3IA,197.0,Venom,HPLC pump,2,22.0,Acetate (Na),5.0,750.0,0.0,PEEK tubing,100.0,100.0,10.0,8.273708748,22.2,0.31,discontinous,8.592079741852926,-2.700894999720614,-3.547426323087345,-3.822950142185724,-0.4673777012869061,1.8335749344424257,-2.1712090683758967,-1.6713390338342045,1.2473765574805644,1.0820051952153398,-0.7951583195080875,-2.008339426623896,-0.504809568252209,-0.111406965281099,0.4582205470061594,8.0,0.911075103922533,135.60080728901028,2.8,106.59610341284426
B232,A3IA,197.0,Venom,HPLC pump,2,22.0,Acetate (Na),5.0,750.0,0.0,PEEK tubing,100.0,100.0,10.0,8.273708748,22.2,0.31,discontinous,8.592079741852926,-2.700894999720614,-3.547426323087345,-3.822950142185724,-0.4673777012869061,1.8335749344424257,-2.1712090683758967,-1.6713390338342045,1.2473765574805644,1.0820051952153398,-0.7951583195080875,-2.008339426623896,-0.504809568252209,-0.111406965281099,0.4582205470061594,8.0,0.9316464270163046,151.10428923927068,4.2,117.88729045288692
B232,A3IA,197.0,Venom,HPLC pump,2,22.0,Acetate (Na),5.0,750.0,0.0,PEEK tubing,100.0,100.0,10.0,8.273708748,22.2,0.31,discontinous,8.592079741852926,-2.700894999720614,-3.547426323087345,-3.822950142185724,-0.4673777012869061,1.8335749344424257,-2.1712090683758967,-1.6713390338342045,1.2473765574805644,1.0820051952153398,-0.7951583195080875,-2.008339426623896,-0.504809568252209,-0.111406965281099,0.4582205470061594,9.0,1.068319833123763,142.7332967661568,2.6,127.6144924995454
B232,A3IA,197.0,Venom,HPLC pump,2,22.0,Acetate (Na),5.0,750.0,0.0,PEEK tubing,100.0,100.0,10.0,8.273708748,22.2,0.31,discontinous,8.592079741852926,-2.700894999720614,-3.547426323087345,-3.822950142185724,-0.4673777012869061,1.8335749344424257,-2.1712090683758967,-1.6713390338342045,1.2473765574805644,1.0820051952153398,-0.7951583195080875,-2.008339426623896,-0.504809568252209,-0.111406965281099,0.4582205470061594,8.0,0.7566070196242334,138.3313092814306,4.1,92.6585330960555
B232,A3IA,197.0,Venom,HPLC pump,2,22.0,Acetate (Na),5.0,750.0,0.0,PEEK tubing,100.0,100.0,10.0,8.273708748,22.2,0.31,discontinous,8.592079741852926,-2.700894999720614,-3.547426323087345,-3.822950142185724,-0.4673777012869061,1.8335749344424257,-2.1712090683758967,-1.6713390338342045,1.2473765574805644,1.0820051952153398,-0.7951583195080875,-2.008339426623896,-0.504809568252209,-0.111406965281099,0.4582205470061594,9.0,0.9929161632303074,116.6216687447146,2.9,99.78056168332844
B233,A3IA,197.0,Venom,HPLC pump,2,22.0,Acetate (Na),5.0,750.0,0.0,PEEK tubing,100.0,100.0,20.0,17.167945652100002,22.2,0.31,yes,8.592079741852926,-2.700894999720614,-3.547426323087345,-3.822950142185724,-0.4673777012869061,1.8335749344424257,-2.1712090683758967,-1.6713390338342045,1.2473765574805644,1.0820051952153398,-0.7951583195080875,-2.008339426623896,-0.504809568252209,-0.111406965281099,0.4582205470061594,18.0,1.5985507951174442,52.70241066538297,1.0,72.3105283523602
B233,A3IA,197.0,Venom,HPLC pump,2,22.0,Acetate (Na),5.0,750.0,0.0,PEEK tubing,100.0,100.0,20.0,17.167945652100002,22.2,0.31,yes,8.592079741852926,-2.700894999720614,-3.547426323087345,-3.822950142185724,-0.4673777012869061,1.8335749344424257,-2.1712090683758967,-1.6713390338342045,1.2473765574805644,1.0820051952153398,-0.7951583195080875,-2.008339426623896,-0.504809568252209,-0.111406965281099,0.4582205470061594,20.0,0.0843867277107508,57.4966330512643,1.1,2.3797868846678867
B233,A3IA,197.0,Venom,HPLC pump,2,22.0,Acetate (Na),5.0,750.0,0.0,PEEK tubing,100.0,100.0,20.0,17.167945652100002,22.2,0.31,yes,8.592079741852926,-2.700894999720614,-3.547426323087345,-3.822950142185724,-0.4673777012869061,1.8335749344424257,-2.1712090683758967,-1.6713390338342045,1.2473765574805644,1.0820051952153398,-0.7951583195080875,-2.008339426623896,-0.504809568252209,-0.111406965281099,0.4582205470061594,14.0,1.28515586731195,81.6716257910307,2.1,84.57346076562209
B233,A3IA,197.0,Venom,HPLC pump,2,22.0,Acetate (Na),5.0,750.0,0.0,PEEK tubing,100.0,100.0,20.0,17.167945652100002,22.2,0.31,yes,8.592079741852926,-2.700894999720614,-3.547426323087345,-3.822950142185724,-0.4673777012869061,1.8335749344424257,-2.1712090683758967,-1.6713390338342045,1.2473765574805644,1.0820051952153398,-0.7951583195080875,-2.008339426623896,-0.504809568252209,-0.111406965281099,0.4582205470061594,12.0,1.2941888139627131,110.2929608520782,2.8,115.5424873257418
B233,A3IA,197.0,Venom,HPLC pump,2,22.0,Acetate (Na),5.0,750.0,0.0,PEEK tubing,100.0,100.0,20.0,17.167945652100002,22.2,0.31,yes,8.592079741852926,-2.700894999720614,-3.547426323087345,-3.822950142185724,-0.4673777012869061,1.8335749344424257,-2.1712090683758967,-1.6713390338342045,1.2473765574805644,1.0820051952153398,-0.7951583195080875,-2.008339426623896,-0.504809568252209,-0.111406965281099,0.4582205470061594,13.0,1.2367022046408414,96.99546385754272,1.9,98.1697760645428
B233,A3IA,197.0,Venom,HPLC pump,2,22.0,Acetate (Na),5.0,750.0,0.0,PEEK tubing,100.0,100.0,20.0,17.167945652100002,22.2,0.31,yes,8.592079741852926,-2.700894999720614,-3.547426323087345,-3.822950142185724,-0.4673777012869061,1.8335749344424257,-2.1712090683758967,-1.6713390338342045,1.2473765574805644,1.0820051952153398,-0.7951583195080875,-2.008339426623896,-0.504809568252209,-0.111406965281099,0.4582205470061594,14.0,1.004542448058517,75.32842433260164,2.0,63.14783800678189
B233,A3IA,197.0,Venom,HPLC pump,2,22.0,Acetate (Na),5.0,750.0,0.0,PEEK tubing,100.0,100.0,20.0,17.167945652100002,22.2,0.31,yes,8.592079741852926,-2.700894999720614,-3.547426323087345,-3.822950142185724,-0.4673777012869061,1.8335749344424257,-2.1712090683758967,-1.6713390338342045,1.2473765574805644,1.0820051952153398,-0.7951583195080875,-2.008339426623896,-0.504809568252209,-0.111406965281099,0.4582205470061594,9.0,1.0978798484366412,181.72963741011705,3.0,164.02409839843375
B233,A3IA,197.0,Venom,HPLC pump,2,22.0,Acetate (Na),5.0,750.0,0.0,PEEK tubing,100.0,100.0,20.0,17.167945652100002,22.2,0.31,yes,8.592079741852926,-2.700894999720614,-3.547426323087345,-3.822950142185724,-0.4673777012869061,1.8335749344424257,-2.1712090683758967,-1.6713390338342045,1.2473765574805644,1.0820051952153398,-0.7951583195080875,-2.008339426623896,-0.504809568252209,-0.111406965281099,0.4582205470061594,13.0,1.0181488555168836,84.15819566189101,1.6,71.57767850727991
B233,A3IA,197.0,Venom,HPLC pump,2,22.0,Acetate (Na),5.0,750.0,0.0,PEEK tubing,100.0,100.0,20.0,17.167945652100002,22.2,0.31,yes,8.592079741852926,-2.700894999720614,-3.547426323087345,-3.822950142185724,-0.4673777012869061,1.8335749344424257,-2.1712090683758967,-1.6713390338342045,1.2473765574805644,1.0820051952153398,-0.7951583195080875,-2.008339426623896,-0.504809568252209,-0.111406965281099,0.4582205470061594,15.0,1.2893748193815624,78.7297769512751,1.7,80.19158016134011
B233,A3IA,197.0,Venom,HPLC pump,2,22.0,Acetate (Na),5.0,750.0,0.0,PEEK tubing,100.0,100.0,20.0,17.167945652100002,22.2,0.31,yes,8.592079741852926,-2.700894999720614,-3.547426323087345,-3.822950142185724,-0.4673777012869061,1.8335749344424257,-2.1712090683758967,-1.6713390338342045,1.2473765574805644,1.0820051952153398,-0.7951583195080875,-2.008339426623896,-0.504809568252209,-0.111406965281099,0.4582205470061594,15.0,1.289767455488383,76.59497864793582,1.7,79.0541061117041
B234,A3IA,197.0,Venom,HPLC pump,2,22.0,Acetate (Na),5.0,750.0,0.0,PEEK tubing,100.0,100.0,30.0,23.2353320673,22.2,0.31,yes,8.592079741852926,-2.700894999720614,-3.547426323087345,-3.822950142185724,-0.4673777012869061,1.8335749344424257,-2.1712090683758967,-1.6713390338342045,1.2473765574805644,1.0820051952153398,-0.7951583195080875,-2.008339426623896,-0.504809568252209,-0.111406965281099,0.4582205470061594,18.0,1.7265650056856288,76.88445201628238,1.5,108.11377992729231
B234,A3IA,197.0,Venom,HPLC pump,2,22.0,Acetate (Na),5.0,750.0,0.0,PEEK tubing,100.0,100.0,30.0,23.2353320673,22.2,0.31,yes,8.592079741852926,-2.700894999720614,-3.547426323087345,-3.822950142185724,-0.4673777012869061,1.8335749344424257,-2.1712090683758967,-1.6713390338342045,1.2473765574805644,1.0820051952153398,-0.7951583195080875,-2.008339426623896,-0.504809568252209,-0.111406965281099,0.4582205470061594,13.0,1.024294464144419,128.9622898072329,2.2,108.0827520832742
B234,A3IA,197.0,Venom,HPLC pump,2,22.0,Acetate (Na),5.0,750.0,0.0,PEEK tubing,100.0,100.0,30.0,23.2353320673,22.2,0.31,yes,8.592079741852926,-2.700894999720614,-3.547426323087345,-3.822950142185724,-0.4673777012869061,1.8335749344424257,-2.1712090683758967,-1.6713390338342045,1.2473765574805644,1.0820051952153398,-0.7951583195080875,-2.008339426623896,-0.504809568252209,-0.111406965281099,0.4582205470061594,13.0,1.4672092705137474,127.20077419803448,2.6,148.77280097699392
B234,A3IA,197.0,Venom,HPLC pump,2,22.0,Acetate (Na),5.0,750.0,0.0,PEEK tubing,100.0,100.0,30.0,23.2353320673,22.2,0.31,yes,8.592079741852926,-2.700894999720614,-3.547426323087345,-3.822950142185724,-0.4673777012869061,1.8335749344424257,-2.1712090683758967,-1.6713390338342045,1.2473765574805644,1.0820051952153398,-0.7951583195080875,-2.008339426623896,-0.504809568252209,-0.111406965281099,0.4582205470061594,18.0,1.5590191350342253,73.64763344896134,1.4,91.94531568988953
B234,A3IA,197.0,Venom,HPLC pump,2,22.0,Acetate (Na),5.0,750.0,0.0,PEEK tubing,100.0,100.0,30.0,23.2353320673,22.2,0.31,yes,8.592079741852926,-2.700894999720614,-3.547426323087345,-3.822950142185724,-0.4673777012869061,1.8335749344424257,-2.1712090683758967,-1.6713390338342045,1.2473765574805644,1.0820051952153398,-0.7951583195080875,-2.008339426623896,-0.504809568252209,-0.111406965281099,0.4582205470061594,17.0,1.2877556192369926,73.7214948315306,1.6,78.90317221368342
B234,A3IA,197.0,Venom,HPLC pump,2,22.0,Acetate (Na),5.0,750.0,0.0,PEEK tubing,100.0,100.0,30.0,23.2353320673,22.2,0.31,yes,8.592079741852926,-2.700894999720614,-3.547426323087345,-3.822950142185724,-0.4673777012869061,1.8335749344424257,-2.1712090683758967,-1.6713390338342045,1.2473765574805644,1.0820051952153398,-0.7951583195080875,-2.008339426623896,-0.504809568252209,-0.111406965281099,0.4582205470061594,19.0,1.4309530616872557,64.88566272164972,1.3,75.81756497183403
B234,A3IA,197.0,Venom,HPLC pump,2,22.0,Acetate (Na),5.0,750.0,0.0,PEEK tubing,100.0,100.0,30.0,23.2353320673,22.2,0.31,yes,8.592079741852926,-2.700894999720614,-3.547426323087345,-3.822950142185724,-0.4673777012869061,1.8335749344424257,-2.1712090683758967,-1.6713390338342045,1.2473765574805644,1.0820051952153398,-0.7951583195080875,-2.008339426623896,-0.504809568252209,-0.111406965281099,0.4582205470061594,19.0,1.26466363654251,59.053308592132126,1.6,60.38451349664663
B234,A3IA,197.0,Venom,HPLC pump,2,22.0,Acetate (Na),5.0,750.0,0.0,PEEK tubing,100.0,100.0,30.0,23.2353320673,22.2,0.31,yes,8.592079741852926,-2.700894999720614,-3.547426323087345,-3.822950142185724,-0.4673777012869061,1.8335749344424257,-2.1712090683758967,-1.6713390338342045,1.2473765574805644,1.0820051952153398,-0.7951583195080875,-2.008339426623896,-0.504809568252209,-0.111406965281099,0.4582205470061594,19.0,1.4338189406349948,64.55536110568173,1.3,72.72128486755
B234,A3IA,197.0,Venom,HPLC pump,2,22.0,Acetate (Na),5.0,750.0,0.0,PEEK tubing,100.0,100.0,30.0,23.2353320673,22.2,0.31,yes,8.592079741852926,-2.700894999720614,-3.547426323087345,-3.822950142185724,-0.4673777012869061,1.8335749344424257,-2.1712090683758967,-1.6713390338342045,1.2473765574805644,1.0820051952153398,-0.7951583195080875,-2.008339426623896,-0.504809568252209,-0.111406965281099,0.4582205470061594,16.0,1.6571984625115554,100.87424316067276,1.9,132.0163492389634
B234,A3IA,197.0,Venom,HPLC pump,2,22.0,Acetate (Na),5.0,750.0,0.0,PEEK tubing,100.0,100.0,30.0,23.2353320673,22.2,0.31,yes,8.592079741852926,-2.700894999720614,-3.547426323087345,-3.822950142185724,-0.4673777012869061,1.8335749344424257,-2.1712090683758967,-1.6713390338342045,1.2473765574805644,1.0820051952153398,-0.7951583195080875,-2.008339426623896,-0.504809568252209,-0.111406965281099,0.4582205470061594,20.0,1.656037926086788,69.34301293042334,1.5,92.5635334071607
B235,A3IA,197.0,Venom,HPLC pump,2,22.0,Acetate (Na),5.0,750.0,0.0,PEEK tubing,100.0,100.0,35.0,25.096916535600002,22.2,0.31,yes,8.592079741852926,-2.700894999720614,-3.547426323087345,-3.822950142185724,-0.4673777012869061,1.8335749344424257,-2.1712090683758967,-1.6713390338342045,1.2473765574805644,1.0820051952153398,-0.7951583195080875,-2.008339426623896,-0.504809568252209,-0.111406965281099,0.4582205470061594,20.0,1.3785053929121724,67.6640237737697,1.5,75.21687701091284
B235,A3IA,197.0,Venom,HPLC pump,2,22.0,Acetate (Na),5.0,750.0,0.0,PEEK tubing,100.0,100.0,35.0,25.096916535600002,22.2,0.31,yes,8.592079741852926,-2.700894999720614,-3.547426323087345,-3.822950142185724,-0.4673777012869061,1.8335749344424257,-2.1712090683758967,-1.6713390338342045,1.2473765574805644,1.0820051952153398,-0.7951583195080875,-2.008339426623896,-0.504809568252209,-0.111406965281099,0.4582205470061594,17.0,1.4367525141035076,88.37502811928783,2.2,104.08678422791918
B235,A3IA,197.0,Venom,HPLC pump,2,22.0,Acetate (Na),5.0,750.0,0.0,PEEK tubing,100.0,100.0,35.0,25.096916535600002,22.2,0.31,yes,8.592079741852926,-2.700894999720614,-3.547426323087345,-3.822950142185724,-0.4673777012869061,1.8335749344424257,-2.1712090683758967,-1.6713390338342045,1.2473765574805644,1.0820051952153398,-0.7951583195080875,-2.008339426623896,-0.504809568252209,-0.111406965281099,0.4582205470061594,19.0,1.4392786040519967,71.55563917659437,2.1,84.76944963222967
B235,A3IA,197.0,Venom,HPLC pump,2,22.0,Acetate (Na),5.0,750.0,0.0,PEEK tubing,100.0,100.0,35.0,25.096916535600002,22.2,0.31,yes,8.592079741852926,-2.700894999720614,-3.547426323087345,-3.822950142185724,-0.4673777012869061,1.8335749344424257,-2.1712090683758967,-1.6713390338342045,1.2473765574805644,1.0820051952153398,-0.7951583195080875,-2.008339426623896,-0.504809568252209,-0.111406965281099,0.4582205470061594,18.0,1.4741735638616438,84.34822938454008,2.0,104.3863359251711
B235,A3IA,197.0,Venom,HPLC pump,2,22.0,Acetate (Na),5.0,750.0,0.0,PEEK tubing,100.0,100.0,35.0,25.096916535600002,22.2,0.31,yes,8.592079741852926,-2.700894999720614,-3.547426323087345,-3.822950142185724,-0.4673777012869061,1.8335749344424257,-2.1712090683758967,-1.6713390338342045,1.2473765574805644,1.0820051952153398,-0.7951583195080875,-2.008339426623896,-0.504809568252209,-0.111406965281099,0.4582205470061594,20.0,1.5323637479973522,72.69952701825417,1.8,88.74055314018402
B235,A3IA,197.0,Venom,HPLC pump,2,22.0,Acetate (Na),5.0,750.0,0.0,PEEK tubing,100.0,100.0,35.0,25.096916535600002,22.2,0.31,yes,8.592079741852926,-2.700894999720614,-3.547426323087345,-3.822950142185724,-0.4673777012869061,1.8335749344424257,-2.1712090683758967,-1.6713390338342045,1.2473765574805644,1.0820051952153398,-0.7951583195080875,-2.008339426623896,-0.504809568252209,-0.111406965281099,0.4582205470061594,21.0,1.447740469578389,62.15889052613552,1.5,73.4666071413687
B235,A3IA,197.0,Venom,HPLC pump,2,22.0,Acetate (Na),5.0,750.0,0.0,PEEK tubing,100.0,100.0,35.0,25.096916535600002,22.2,0.31,yes,8.592079741852926,-2.700894999720614,-3.547426323087345,-3.822950142185724,-0.4673777012869061,1.8335749344424257,-2.1712090683758967,-1.6713390338342045,1.2473765574805644,1.0820051952153398,-0.7951583195080875,-2.008339426623896,-0.504809568252209,-0.111406965281099,0.4582205470061594,15.0,1.2079919647077362,113.088287537014,2.2,118.27371996977924
B235,A3IA,197.0,Venom,HPLC pump,2,22.0,Acetate (Na),5.0,750.0,0.0,PEEK tubing,100.0,100.0,35.0,25.096916535600002,22.2,0.31,yes,8.592079741852926,-2.700894999720614,-3.547426323087345,-3.822950142185724,-0.4673777012869061,1.8335749344424257,-2.1712090683758967,-1.6713390338342045,1.2473765574805644,1.0820051952153398,-0.7951583195080875,-2.008339426623896,-0.504809568252209,-0.111406965281099,0.4582205470061594,19.0,1.5288804994917962,80.19091906399694,1.7,99.89899727840924
B235,A3IA,197.0,Venom,HPLC pump,2,22.0,Acetate (Na),5.0,750.0,0.0,PEEK tubing,100.0,100.0,35.0,25.096916535600002,22.2,0.31,yes,8.592079741852926,-2.700894999720614,-3.547426323087345,-3.822950142185724,-0.4673777012869061,1.8335749344424257,-2.1712090683758967,-1.6713390338342045,1.2473765574805644,1.0820051952153398,-0.7951583195080875,-2.008339426623896,-0.504809568252209,-0.111406965281099,0.4582205470061594,20.0,1.5408941007681658,68.58110638685382,1.4,85.41808108865104
B235,A3IA,197.0,Venom,HPLC pump,2,22.0,Acetate (Na),5.0,750.0,0.0,PEEK tubing,100.0,100.0,35.0,25.096916535600002,22.2,0.31,yes,8.592079741852926,-2.700894999720614,-3.547426323087345,-3.822950142185724,-0.4673777012869061,1.8335749344424257,-2.1712090683758967,-1.6713390338342045,1.2473765574805644,1.0820051952153398,-0.7951583195080875,-2.008339426623896,-0.504809568252209,-0.111406965281099,0.4582205470061594,17.0,0.1263208499591366,79.43322980651988,1.9,6.665345433384832
B236,A3IA,197.0,Venom,HPLC pump,2,22.0,Acetate (Na),5.0,750.0,0.0,PEEK tubing,100.0,100.0,40.0,27.923767024500002,22.3,0.27,yes,8.592079741852926,-2.700894999720614,-3.547426323087345,-3.822950142185724,-0.4673777012869061,1.8335749344424257,-2.1712090683758967,-1.6713390338342045,1.2473765574805644,1.0820051952153398,-0.7951583195080875,-2.008339426623896,-0.504809568252209,-0.111406965281099,0.4582205470061594,21.0,1.4971559358371398,67.4956120038562,1.4,83.94453969162475
B236,A3IA,197.0,Venom,HPLC pump,2,22.0,Acetate (Na),5.0,750.0,0.0,PEEK tubing,100.0,100.0,40.0,27.923767024500002,22.3,0.27,yes,8.592079741852926,-2.700894999720614,-3.547426323087345,-3.822950142185724,-0.4673777012869061,1.8335749344424257,-2.1712090683758967,-1.6713390338342045,1.2473765574805644,1.0820051952153398,-0.7951583195080875,-2.008339426623896,-0.504809568252209,-0.111406965281099,0.4582205470061594,11.0,0.6798254010797564,122.10472460418868,2.8,74.08909097929833
B236,A3IA,197.0,Venom,HPLC pump,2,22.0,Acetate (Na),5.0,750.0,0.0,PEEK tubing,100.0,100.0,40.0,27.923767024500002,22.3,0.27,yes,8.592079741852926,-2.700894999720614,-3.547426323087345,-3.822950142185724,-0.4673777012869061,1.8335749344424257,-2.1712090683758967,-1.6713390338342045,1.2473765574805644,1.0820051952153398,-0.7951583195080875,-2.008339426623896,-0.504809568252209,-0.111406965281099,0.4582205470061594,21.0,1.6672001862468355,70.59218254561311,1.6,94.38917128054604
B236,A3IA,197.0,Venom,HPLC pump,2,22.0,Acetate (Na),5.0,750.0,0.0,PEEK tubing,100.0,100.0,40.0,27.923767024500002,22.3,0.27,yes,8.592079741852926,-2.700894999720614,-3.547426323087345,-3.822950142185724,-0.4673777012869061,1.8335749344424257,-2.1712090683758967,-1.6713390338342045,1.2473765574805644,1.0820051952153398,-0.7951583195080875,-2.008339426623896,-0.504809568252209,-0.111406965281099,0.4582205470061594,9.0,1.0408499600179433,253.7311764748232,5.1,218.99676559187824
B236,A3IA,197.0,Venom,HPLC pump,2,22.0,Acetate (Na),5.0,750.0,0.0,PEEK tubing,100.0,100.0,40.0,27.923767024500002,22.3,0.27,yes,8.592079741852926,-2.700894999720614,-3.547426323087345,-3.822950142185724,-0.4673777012869061,1.8335749344424257,-2.1712090683758967,-1.6713390338342045,1.2473765574805644,1.0820051952153398,-0.7951583195080875,-2.008339426623896,-0.504809568252209,-0.111406965281099,0.4582205470061594,21.0,1.4918737228089611,85.6319421185009,2.0,106.2156407232654
B236,A3IA,197.0,Venom,HPLC pump,2,22.0,Acetate (Na),5.0,750.0,0.0,PEEK tubing,100.0,100.0,40.0,27.923767024500002,22.3,0.27,yes,8.592079741852926,-2.700894999720614,-3.547426323087345,-3.822950142185724,-0.4673777012869061,1.8335749344424257,-2.1712090683758967,-1.6713390338342045,1.2473765574805644,1.0820051952153398,-0.7951583195080875,-2.008339426623896,-0.504809568252209,-0.111406965281099,0.4582205470061594,19.0,1.1261240399830188,89.47318804305112,1.5,90.5052433548852
B236,A3IA,197.0,Venom,HPLC pump,2,22.0,Acetate (Na),5.0,750.0,0.0,PEEK tubing,100.0,100.0,40.0,27.923767024500002,22.3,0.27,yes,8.592079741852926,-2.700894999720614,-3.547426323087345,-3.822950142185724,-0.4673777012869061,1.8335749344424257,-2.1712090683758967,-1.6713390338342045,1.2473765574805644,1.0820051952153398,-0.7951583195080875,-2.008339426623896,-0.504809568252209,-0.111406965281099,0.4582205470061594,17.0,1.370979561118593,94.50398034301902,2.2,103.37797263825668
B236,A3IA,197.0,Venom,HPLC pump,2,22.0,Acetate (Na),5.0,750.0,0.0,PEEK tubing,100.0,100.0,40.0,27.923767024500002,22.3,0.27,yes,8.592079741852926,-2.700894999720614,-3.547426323087345,-3.822950142185724,-0.4673777012869061,1.8335749344424257,-2.1712090683758967,-1.6713390338342045,1.2473765574805644,1.0820051952153398,-0.7951583195080875,-2.008339426623896,-0.504809568252209,-0.111406965281099,0.4582205470061594,21.0,1.4093638284845251,65.02186058815431,1.5,81.61748939737947
B237,A3IA,197.0,Venom,HPLC pump,2,22.0,Acetate (Na),5.0,750.0,0.0,PEEK tubing,100.0,100.0,50.0,32.3364116901,22.3,0.27,yes,8.592079741852926,-2.700894999720614,-3.547426323087345,-3.822950142185724,-0.4673777012869061,1.8335749344424257,-2.1712090683758967,-1.6713390338342045,1.2473765574805644,1.0820051952153398,-0.7951583195080875,-2.008339426623896,-0.504809568252209,-0.111406965281099,0.4582205470061594,22.0,0.0849328979331767,76.23511251460921,2.2,3.897021760609497
B237,A3IA,197.0,Venom,HPLC pump,2,22.0,Acetate (Na),5.0,750.0,0.0,PEEK tubing,100.0,100.0,50.0,32.3364116901,22.3,0.27,yes,8.592079741852926,-2.700894999720614,-3.547426323087345,-3.822950142185724,-0.4673777012869061,1.8335749344424257,-2.1712090683758967,-1.6713390338342045,1.2473765574805644,1.0820051952153398,-0.7951583195080875,-2.008339426623896,-0.504809568252209,-0.111406965281099,0.4582205470061594,19.0,1.3899691860131296,89.2233015562243,1.6,106.34655283579325
B237,A3IA,197.0,Venom,HPLC pump,2,22.0,Acetate (Na),5.0,750.0,0.0,PEEK tubing,100.0,100.0,50.0,32.3364116901,22.3,0.27,yes,8.592079741852926,-2.700894999720614,-3.547426323087345,-3.822950142185724,-0.4673777012869061,1.8335749344424257,-2.1712090683758967,-1.6713390338342045,1.2473765574805644,1.0820051952153398,-0.7951583195080875,-2.008339426623896,-0.504809568252209,-0.111406965281099,0.4582205470061594,19.0,0.0714724351736296,95.83557662903078,2.5,5.1217719509947965
B237,A3IA,197.0,Venom,HPLC pump,2,22.0,Acetate (Na),5.0,750.0,0.0,PEEK tubing,100.0,100.0,50.0,32.3364116901,22.3,0.27,yes,8.592079741852926,-2.700894999720614,-3.547426323087345,-3.822950142185724,-0.4673777012869061,1.8335749344424257,-2.1712090683758967,-1.6713390338342045,1.2473765574805644,1.0820051952153398,-0.7951583195080875,-2.008339426623896,-0.504809568252209,-0.111406965281099,0.4582205470061594,22.0,0.0930255220869836,76.5334293831484,1.8,3.95378209446071
B237,A3IA,197.0,Venom,HPLC pump,2,22.0,Acetate (Na),5.0,750.0,0.0,PEEK tubing,100.0,100.0,50.0,32.3364116901,22.3,0.27,yes,8.592079741852926,-2.700894999720614,-3.547426323087345,-3.822950142185724,-0.4673777012869061,1.8335749344424257,-2.1712090683758967,-1.6713390338342045,1.2473765574805644,1.0820051952153398,-0.7951583195080875,-2.008339426623896,-0.504809568252209,-0.111406965281099,0.4582205470061594,35.0,0.946403626307837,53.27426540327657,1.5,46.36862618943984
B237,A3IA,197.0,Venom,HPLC pump,2,22.0,Acetate (Na),5.0,750.0,0.0,PEEK tubing,100.0,100.0,50.0,32.3364116901,22.3,0.27,yes,8.592079741852926,-2.700894999720614,-3.547426323087345,-3.822950142185724,-0.4673777012869061,1.8335749344424257,-2.1712090683758967,-1.6713390338342045,1.2473765574805644,1.0820051952153398,-0.7951583195080875,-2.008339426623896,-0.504809568252209,-0.111406965281099,0.4582205470061594,60.0,0.1207092389734901,58.9328861622672,0.7,2.8074800058296137
B237,A3IA,197.0,Venom,HPLC pump,2,22.0,Acetate (Na),5.0,750.0,0.0,PEEK tubing,100.0,100.0,50.0,32.3364116901,22.3,0.27,yes,8.592079741852926,-2.700894999720614,-3.547426323087345,-3.822950142185724,-0.4673777012869061,1.8335749344424257,-2.1712090683758967,-1.6713390338342045,1.2473765574805644,1.0820051952153398,-0.7951583195080875,-2.008339426623896,-0.504809568252209,-0.111406965281099,0.4582205470061594,17.0,1.361917497998946,119.745403608248,2.1,131.954592434134
B237,A3IA,197.0,Venom,HPLC pump,2,22.0,Acetate (Na),5.0,750.0,0.0,PEEK tubing,100.0,100.0,50.0,32.3364116901,22.3,0.27,yes,8.592079741852926,-2.700894999720614,-3.547426323087345,-3.822950142185724,-0.4673777012869061,1.8335749344424257,-2.1712090683758967,-1.6713390338342045,1.2473765574805644,1.0820051952153398,-0.7951583195080875,-2.008339426623896,-0.504809568252209,-0.111406965281099,0.4582205470061594,33.0,0.3773214082260454,55.26022140492863,1.0,20.479285573628044
B238,A3IA,197.0,Venom,HPLC pump,2,22.0,Acetate (Na),5.0,750.0,0.0,PEEK tubing,100.0,100.0,65.0,38.8174835427,22.3,0.25,yes,8.592079741852926,-2.700894999720614,-3.547426323087345,-3.822950142185724,-0.4673777012869061,1.8335749344424257,-2.1712090683758967,-1.6713390338342045,1.2473765574805644,1.0820051952153398,-0.7951583195080875,-2.008339426623896,-0.504809568252209,-0.111406965281099,0.4582205470061594,24.0,0.1593620518933676,63.0929762103514,1.5,8.89541081284152
B238,A3IA,197.0,Venom,HPLC pump,2,22.0,Acetate (Na),5.0,750.0,0.0,PEEK tubing,100.0,100.0,65.0,38.8174835427,22.3,0.25,yes,8.592079741852926,-2.700894999720614,-3.547426323087345,-3.822950142185724,-0.4673777012869061,1.8335749344424257,-2.1712090683758967,-1.6713390338342045,1.2473765574805644,1.0820051952153398,-0.7951583195080875,-2.008339426623896,-0.504809568252209,-0.111406965281099,0.4582205470061594,23.0,0.0898552100640873,76.55520040883415,2.4,5.90667842372426
B238,A3IA,197.0,Venom,HPLC pump,2,22.0,Acetate (Na),5.0,750.0,0.0,PEEK tubing,100.0,100.0,65.0,38.8174835427,22.3,0.25,yes,8.592079741852926,-2.700894999720614,-3.547426323087345,-3.822950142185724,-0.4673777012869061,1.8335749344424257,-2.1712090683758967,-1.6713390338342045,1.2473765574805644,1.0820051952153398,-0.7951583195080875,-2.008339426623896,-0.504809568252209,-0.111406965281099,0.4582205470061594,22.0,0.0752495189095949,89.38344164877505,2.1,4.757486363398197
B238,A3IA,197.0,Venom,HPLC pump,2,22.0,Acetate (Na),5.0,750.0,0.0,PEEK tubing,100.0,100.0,65.0,38.8174835427,22.3,0.25,yes,8.592079741852926,-2.700894999720614,-3.547426323087345,-3.822950142185724,-0.4673777012869061,1.8335749344424257,-2.1712090683758967,-1.6713390338342045,1.2473765574805644,1.0820051952153398,-0.7951583195080875,-2.008339426623896,-0.504809568252209,-0.111406965281099,0.4582205470061594,22.0,0.0629261075168992,101.58112910054224,2.2,3.876097292559808
B238,A3IA,197.0,Venom,HPLC pump,2,22.0,Acetate (Na),5.0,750.0,0.0,PEEK tubing,100.0,100.0,65.0,38.8174835427,22.3,0.25,yes,8.592079741852926,-2.700894999720614,-3.547426323087345,-3.822950142185724,-0.4673777012869061,1.8335749344424257,-2.1712090683758967,-1.6713390338342045,1.2473765574805644,1.0820051952153398,-0.7951583195080875,-2.008339426623896,-0.504809568252209,-0.111406965281099,0.4582205470061594,25.0,0.0784717433740907,75.75683617926998,1.6,3.60316933216608
B238,A3IA,197.0,Venom,HPLC pump,2,22.0,Acetate (Na),5.0,750.0,0.0,PEEK tubing,100.0,100.0,65.0,38.8174835427,22.3,0.25,yes,8.592079741852926,-2.700894999720614,-3.547426323087345,-3.822950142185724,-0.4673777012869061,1.8335749344424257,-2.1712090683758967,-1.6713390338342045,1.2473765574805644,1.0820051952153398,-0.7951583195080875,-2.008339426623896,-0.504809568252209,-0.111406965281099,0.4582205470061594,22.0,0.0848686846966601,101.25508507332222,2.1,4.600706103408267
B238,A3IA,197.0,Venom,HPLC pump,2,22.0,Acetate (Na),5.0,750.0,0.0,PEEK tubing,100.0,100.0,65.0,38.8174835427,22.3,0.25,yes,8.592079741852926,-2.700894999720614,-3.547426323087345,-3.822950142185724,-0.4673777012869061,1.8335749344424257,-2.1712090683758967,-1.6713390338342045,1.2473765574805644,1.0820051952153398,-0.7951583195080875,-2.008339426623896,-0.504809568252209,-0.111406965281099,0.4582205470061594,29.0,0.0909606713052826,17.473645803893437,0.2,0.7955588520821767
B242,VN-A3IA,306.0,Venom,Syringe pump,2,22.0,Acetate (Na),5.0,750.0,0.0,Glass,150.0,80.0,45.0,,22.1,0.1,yes,8.371262116291634,0.9378648056110344,-2.5150165405278413,-2.8954687089617988,-1.3392868385399057,2.1183955724728736,-1.4555860486980317,-1.6903432102344418,2.3982093177332864,0.347926878199875,2.17801854688896,-2.018178818173972,2.296667961254454,0.3819063513269561,-2.254294447473204,28.0,0.6868109511538238,154.80406919557117,3.0,92.68965569918076
B242,VN-A3IA,306.0,Venom,Syringe pump,2,22.0,Acetate (Na),5.0,750.0,0.0,Glass,150.0,80.0,45.0,,22.1,0.1,yes,8.371262116291634,0.9378648056110344,-2.5150165405278413,-2.8954687089617988,-1.3392868385399057,2.1183955724728736,-1.4555860486980317,-1.6903432102344418,2.3982093177332864,0.347926878199875,2.17801854688896,-2.018178818173972,2.296667961254454,0.3819063513269561,-2.254294447473204,26.0,0.7178257012866858,160.02637761876312,3.2,100.70102465093775
B242,VN-A3IA,306.0,Venom,Syringe pump,2,22.0,Acetate (Na),5.0,750.0,0.0,Glass,150.0,80.0,45.0,,22.1,0.1,yes,8.371262116291634,0.9378648056110344,-2.5150165405278413,-2.8954687089617988,-1.3392868385399057,2.1183955724728736,-1.4555860486980317,-1.6903432102344418,2.3982093177332864,0.347926878199875,2.17801854688896,-2.018178818173972,2.296667961254454,0.3819063513269561,-2.254294447473204,26.0,0.681031198811474,142.14711849576918,2.8,84.95890189684238
B242,VN-A3IA,306.0,Venom,Syringe pump,2,22.0,Acetate (Na),5.0,750.0,0.0,Glass,150.0,80.0,45.0,,22.1,0.1,yes,8.371262116291634,0.9378648056110344,-2.5150165405278413,-2.8954687089617988,-1.3392868385399057,2.1183955724728736,-1.4555860486980317,-1.6903432102344418,2.3982093177332864,0.347926878199875,2.17801854688896,-2.018178818173972,2.296667961254454,0.3819063513269561,-2.254294447473204,24.0,0.6956572314850717,190.7972888930041,3.6,116.32852069101286
B242,VN-A3IA,306.0,Venom,Syringe pump,2,22.0,Acetate (Na),5.0,750.0,0.0,Glass,150.0,80.0,45.0,,22.1,0.1,yes,8.371262116291634,0.9378648056110344,-2.5150165405278413,-2.8954687089617988,-1.3392868385399057,2.1183955724728736,-1.4555860486980317,-1.6903432102344418,2.3982093177332864,0.347926878199875,2.17801854688896,-2.018178818173972,2.296667961254454,0.3819063513269561,-2.254294447473204,20.0,0.8817218733521882,273.3262057443429,4.6,211.08923764545085
B242,VN-A3IA,306.0,Venom,Syringe pump,2,22.0,Acetate (Na),5.0,750.0,0.0,Glass,150.0,80.0,45.0,,22.1,0.1,yes,8.371262116291634,0.9378648056110344,-2.5150165405278413,-2.8954687089617988,-1.3392868385399057,2.1183955724728736,-1.4555860486980317,-1.6903432102344418,2.3982093177332864,0.347926878199875,2.17801854688896,-2.018178818173972,2.296667961254454,0.3819063513269561,-2.254294447473204,26.0,0.5341461783226472,135.25395781377085,2.8,64.24394705505297
B242,VN-A3IA,306.0,Venom,Syringe pump,2,22.0,Acetate (Na),5.0,750.0,0.0,Glass,150.0,80.0,45.0,,22.1,0.1,yes,8.371262116291634,0.9378648056110344,-2.5150165405278413,-2.8954687089617988,-1.3392868385399057,2.1183955724728736,-1.4555860486980317,-1.6903432102344418,2.3982093177332864,0.347926878199875,2.17801854688896,-2.018178818173972,2.296667961254454,0.3819063513269561,-2.254294447473204,28.0,0.6999672010958693,140.53610463248808,2.4,85.41976642222681
B242,VN-A3IA,306.0,Venom,Syringe pump,2,22.0,Acetate (Na),5.0,750.0,0.0,Glass,150.0,80.0,45.0,,22.1,0.1,yes,8.371262116291634,0.9378648056110344,-2.5150165405278413,-2.8954687089617988,-1.3392868385399057,2.1183955724728736,-1.4555860486980317,-1.6903432102344418,2.3982093177332864,0.347926878199875,2.17801854688896,-2.018178818173972,2.296667961254454,0.3819063513269561,-2.254294447473204,25.0,0.652816957368191,151.43782802533917,3.0,87.28428300953584
B242,VN-A3IA,306.0,Venom,Syringe pump,2,22.0,Acetate (Na),5.0,750.0,0.0,Glass,150.0,80.0,45.0,,22.1,0.1,yes,8.371262116291634,0.9378648056110344,-2.5150165405278413,-2.8954687089617988,-1.3392868385399057,2.1183955724728736,-1.4555860486980317,-1.6903432102344418,2.3982093177332864,0.347926878199875,2.17801854688896,-2.018178818173972,2.296667961254454,0.3819063513269561,-2.254294447473204,50.0,0.6094905282277568,83.18006718706856,1.2,44.20852066985534
B242,VN-A3IA,306.0,Venom,Syringe pump,2,22.0,Acetate (Na),5.0,750.0,0.0,Glass,150.0,80.0,45.0,,22.1,0.1,yes,8.371262116291634,0.9378648056110344,-2.5150165405278413,-2.8954687089617988,-1.3392868385399057,2.1183955724728736,-1.4555860486980317,-1.6903432102344418,2.3982093177332864,0.347926878199875,2.17801854688896,-2.018178818173972,2.296667961254454,0.3819063513269561,-2.254294447473204,36.0,0.6441491004555633,139.10769804062738,2.5,79.29174619964023
B243,5% VN-NT & A3IA,270.0,Venom,Syringe pump,2,22.0,Acetate (Na),5.0,750.0,0.0,Glass,150.0,80.0,45.0,,22.1,0.32,yes,8.948683478912937,-0.8963666097691153,-3.4981480511526,-3.352495095510286,-1.036059177170877,1.6396225781992408,-1.8125110240991784,-1.248919209058945,1.536324263335968,1.0677937208020305,-0.5995628414614893,-2.101172877049899,-0.2143793913691129,-0.2329580836875591,0.2997385646640998,28.0,0.6868109511538238,154.80406919557117,3.0,92.68965569918076
B243,5% VN-NT & A3IA,270.0,Venom,Syringe pump,2,22.0,Acetate (Na),5.0,750.0,0.0,Glass,150.0,80.0,45.0,,22.1,0.32,yes,8.948683478912937,-0.8963666097691153,-3.4981480511526,-3.352495095510286,-1.036059177170877,1.6396225781992408,-1.8125110240991784,-1.248919209058945,1.536324263335968,1.0677937208020305,-0.5995628414614893,-2.101172877049899,-0.2143793913691129,-0.2329580836875591,0.2997385646640998,26.0,0.7178257012866858,160.02637761876312,3.2,100.70102465093775
B243,5% VN-NT & A3IA,270.0,Venom,Syringe pump,2,22.0,Acetate (Na),5.0,750.0,0.0,Glass,150.0,80.0,45.0,,22.1,0.32,yes,8.948683478912937,-0.8963666097691153,-3.4981480511526,-3.352495095510286,-1.036059177170877,1.6396225781992408,-1.8125110240991784,-1.248919209058945,1.536324263335968,1.0677937208020305,-0.5995628414614893,-2.101172877049899,-0.2143793913691129,-0.2329580836875591,0.2997385646640998,26.0,0.681031198811474,142.14711849576918,2.8,84.95890189684238
B243,5% VN-NT & A3IA,270.0,Venom,Syringe pump,2,22.0,Acetate (Na),5.0,750.0,0.0,Glass,150.0,80.0,45.0,,22.1,0.32,yes,8.948683478912937,-0.8963666097691153,-3.4981480511526,-3.352495095510286,-1.036059177170877,1.6396225781992408,-1.8125110240991784,-1.248919209058945,1.536324263335968,1.0677937208020305,-0.5995628414614893,-2.101172877049899,-0.2143793913691129,-0.2329580836875591,0.2997385646640998,24.0,0.6956572314850717,190.7972888930041,3.6,116.32852069101286
B243,5% VN-NT & A3IA,270.0,Venom,Syringe pump,2,22.0,Acetate (Na),5.0,750.0,0.0,Glass,150.0,80.0,45.0,,22.1,0.32,yes,8.948683478912937,-0.8963666097691153,-3.4981480511526,-3.352495095510286,-1.036059177170877,1.6396225781992408,-1.8125110240991784,-1.248919209058945,1.536324263335968,1.0677937208020305,-0.5995628414614893,-2.101172877049899,-0.2143793913691129,-0.2329580836875591,0.2997385646640998,20.0,0.8817218733521882,273.3262057443429,4.6,211.08923764545085
B243,5% VN-NT & A3IA,270.0,Venom,Syringe pump,2,22.0,Acetate (Na),5.0,750.0,0.0,Glass,150.0,80.0,45.0,,22.1,0.32,yes,8.948683478912937,-0.8963666097691153,-3.4981480511526,-3.352495095510286,-1.036059177170877,1.6396225781992408,-1.8125110240991784,-1.248919209058945,1.536324263335968,1.0677937208020305,-0.5995628414614893,-2.101172877049899,-0.2143793913691129,-0.2329580836875591,0.2997385646640998,26.0,0.5341461783226472,135.25395781377085,2.8,64.24394705505297
B243,5% VN-NT & A3IA,270.0,Venom,Syringe pump,2,22.0,Acetate (Na),5.0,750.0,0.0,Glass,150.0,80.0,45.0,,22.1,0.32,yes,8.948683478912937,-0.8963666097691153,-3.4981480511526,-3.352495095510286,-1.036059177170877,1.6396225781992408,-1.8125110240991784,-1.248919209058945,1.536324263335968,1.0677937208020305,-0.5995628414614893,-2.101172877049899,-0.2143793913691129,-0.2329580836875591,0.2997385646640998,28.0,0.6999672010958693,140.53610463248808,2.4,85.41976642222681
B243,5% VN-NT & A3IA,270.0,Venom,Syringe pump,2,22.0,Acetate (Na),5.0,750.0,0.0,Glass,150.0,80.0,45.0,,22.1,0.32,yes,8.948683478912937,-0.8963666097691153,-3.4981480511526,-3.352495095510286,-1.036059177170877,1.6396225781992408,-1.8125110240991784,-1.248919209058945,1.536324263335968,1.0677937208020305,-0.5995628414614893,-2.101172877049899,-0.2143793913691129,-0.2329580836875591,0.2997385646640998,25.0,0.652816957368191,151.43782802533917,3.0,87.28428300953584
B243,5% VN-NT & A3IA,270.0,Venom,Syringe pump,2,22.0,Acetate (Na),5.0,750.0,0.0,Glass,150.0,80.0,45.0,,22.1,0.32,yes,8.948683478912937,-0.8963666097691153,-3.4981480511526,-3.352495095510286,-1.036059177170877,1.6396225781992408,-1.8125110240991784,-1.248919209058945,1.536324263335968,1.0677937208020305,-0.5995628414614893,-2.101172877049899,-0.2143793913691129,-0.2329580836875591,0.2997385646640998,50.0,0.6094905282277568,83.18006718706856,1.2,44.20852066985534
B243,5% VN-NT & A3IA,270.0,Venom,Syringe pump,2,22.0,Acetate (Na),5.0,750.0,0.0,Glass,150.0,80.0,45.0,,22.1,0.32,yes,8.948683478912937,-0.8963666097691153,-3.4981480511526,-3.352495095510286,-1.036059177170877,1.6396225781992408,-1.8125110240991784,-1.248919209058945,1.536324263335968,1.0677937208020305,-0.5995628414614893,-2.101172877049899,-0.2143793913691129,-0.2329580836875591,0.2997385646640998,36.0,0.6441491004555633,139.10769804062738,2.5,79.29174619964023
B244,VN-A3IA,306.0,Venom,Syringe pump,2,22.0,Acetate (Na),5.0,750.0,0.0,Glass,150.0,80.0,45.0,,22.1,0.32,yes,8.371262116291634,0.9378648056110344,-2.5150165405278413,-2.8954687089617988,-1.3392868385399057,2.1183955724728736,-1.4555860486980317,-1.6903432102344418,2.3982093177332864,0.347926878199875,2.17801854688896,-2.018178818173972,2.296667961254454,0.3819063513269561,-2.254294447473204,28.0,0.6868109511538238,154.80406919557117,3.0,92.68965569918076
B244,VN-A3IA,306.0,Venom,Syringe pump,2,22.0,Acetate (Na),5.0,750.0,0.0,Glass,150.0,80.0,45.0,,22.1,0.32,yes,8.371262116291634,0.9378648056110344,-2.5150165405278413,-2.8954687089617988,-1.3392868385399057,2.1183955724728736,-1.4555860486980317,-1.6903432102344418,2.3982093177332864,0.347926878199875,2.17801854688896,-2.018178818173972,2.296667961254454,0.3819063513269561,-2.254294447473204,26.0,0.7178257012866858,160.02637761876312,3.2,100.70102465093775
B244,VN-A3IA,306.0,Venom,Syringe pump,2,22.0,Acetate (Na),5.0,750.0,0.0,Glass,150.0,80.0,45.0,,22.1,0.32,yes,8.371262116291634,0.9378648056110344,-2.5150165405278413,-2.8954687089617988,-1.3392868385399057,2.1183955724728736,-1.4555860486980317,-1.6903432102344418,2.3982093177332864,0.347926878199875,2.17801854688896,-2.018178818173972,2.296667961254454,0.3819063513269561,-2.254294447473204,26.0,0.681031198811474,142.14711849576918,2.8,84.95890189684238
B244,VN-A3IA,306.0,Venom,Syringe pump,2,22.0,Acetate (Na),5.0,750.0,0.0,Glass,150.0,80.0,45.0,,22.1,0.32,yes,8.371262116291634,0.9378648056110344,-2.5150165405278413,-2.8954687089617988,-1.3392868385399057,2.1183955724728736,-1.4555860486980317,-1.6903432102344418,2.3982093177332864,0.347926878199875,2.17801854688896,-2.018178818173972,2.296667961254454,0.3819063513269561,-2.254294447473204,24.0,0.6956572314850717,190.7972888930041,3.6,116.32852069101286
B244,VN-A3IA,306.0,Venom,Syringe pump,2,22.0,Acetate (Na),5.0,750.0,0.0,Glass,150.0,80.0,45.0,,22.1,0.32,yes,8.371262116291634,0.9378648056110344,-2.5150165405278413,-2.8954687089617988,-1.3392868385399057,2.1183955724728736,-1.4555860486980317,-1.6903432102344418,2.3982093177332864,0.347926878199875,2.17801854688896,-2.018178818173972,2.296667961254454,0.3819063513269561,-2.254294447473204,20.0,0.8817218733521882,273.3262057443429,4.6,211.08923764545085
B244,VN-A3IA,306.0,Venom,Syringe pump,2,22.0,Acetate (Na),5.0,750.0,0.0,Glass,150.0,80.0,45.0,,22.1,0.32,yes,8.371262116291634,0.9378648056110344,-2.5150165405278413,-2.8954687089617988,-1.3392868385399057,2.1183955724728736,-1.4555860486980317,-1.6903432102344418,2.3982093177332864,0.347926878199875,2.17801854688896,-2.018178818173972,2.296667961254454,0.3819063513269561,-2.254294447473204,26.0,0.5341461783226472,135.25395781377085,2.8,64.24394705505297
