Repository: eriklidb/Explainable-AI-for-Recombinant-Spider-Silk-Review

# Explainable AI for Recombinant Spider Silk: Spinning Parameters and Sequence Effects

## About
Materials concerning the work "Explainable AI for Recombinant Spider Silk: Spinning Parameters and Sequence Effects". Supplementary material referenced in the report can be found in "supplementary.pdf".
The Spidrospin dataset containing the data for the artificial spider silk experiments and fibers is as of this moment confidential, and can unfortunately not be shared. The PLM vector embeddings however, are shared. Given the dataset (or a similar one tabular dataset recording spidroin processing parameters), all the experiments can be reproduced by utilizing a virtual environment and

File: data/spinning_data_embeddings_pca.csv (part 21 of 26)
Sample number,Protein,concentration (mg/ml),Spinning device,Extrusion device,Number of baths,Temperature SB,Spinning Buffer,SB pH,SB conc. (mM),NaCl (mM),Capillery type,Capillery size (um),Reeling speed (rpm),Flow rate (ul/min),pumppressure (bar),Temp C (spinning),Humidity (spinning),Continous spinning,pca_1,pca_2,pca_3,pca_4,pca_5,pca_6,pca_7,pca_8,pca_9,pca_10,pca_11,pca_12,pca_13,pca_14,pca_15,Diameter (µm),Strain (mm/mm),Strength (MPa),Youngs Modulus (GPa),Toughness Modulus (MJ m-3)
B244,VN-A3IA,306.0,Venom,Syringe pump,2,22.0,Acetate (Na),5.0,750.0,0.0,Glass,150.0,80.0,45.0,,22.1,0.32,yes,8.371262116291634,0.9378648056110344,-2.5150165405278413,-2.8954687089617988,-1.3392868385399057,2.1183955724728736,-1.4555860486980317,-1.6903432102344418,2.3982093177332864,0.347926878199875,2.17801854688896,-2.018178818173972,2.296667961254454,0.3819063513269561,-2.254294447473204,28.0,0.6999672010958693,140.53610463248808,2.4,85.41976642222681
B244,VN-A3IA,306.0,Venom,Syringe pump,2,22.0,Acetate (Na),5.0,750.0,0.0,Glass,150.0,80.0,45.0,,22.1,0.32,yes,8.371262116291634,0.9378648056110344,-2.5150165405278413,-2.8954687089617988,-1.3392868385399057,2.1183955724728736,-1.4555860486980317,-1.6903432102344418,2.3982093177332864,0.347926878199875,2.17801854688896,-2.018178818173972,2.296667961254454,0.3819063513269561,-2.254294447473204,25.0,0.652816957368191,151.43782802533917,3.0,87.28428300953584
B244,VN-A3IA,306.0,Venom,Syringe pump,2,22.0,Acetate (Na),5.0,750.0,0.0,Glass,150.0,80.0,45.0,,22.1,0.32,yes,8.371262116291634,0.9378648056110344,-2.5150165405278413,-2.8954687089617988,-1.3392868385399057,2.1183955724728736,-1.4555860486980317,-1.6903432102344418,2.3982093177332864,0.347926878199875,2.17801854688896,-2.018178818173972,2.296667961254454,0.3819063513269561,-2.254294447473204,50.0,0.6094905282277568,83.18006718706856,1.2,44.20852066985534
B244,VN-A3IA,306.0,Venom,Syringe pump,2,22.0,Acetate (Na),5.0,750.0,0.0,Glass,150.0,80.0,45.0,,22.1,0.32,yes,8.371262116291634,0.9378648056110344,-2.5150165405278413,-2.8954687089617988,-1.3392868385399057,2.1183955724728736,-1.4555860486980317,-1.6903432102344418,2.3982093177332864,0.347926878199875,2.17801854688896,-2.018178818173972,2.296667961254454,0.3819063513269561,-2.254294447473204,36.0,0.6441491004555633,139.10769804062738,2.5,79.29174619964023
B245,A3IA,295.0,Venom,Syringe pump,2,22.0,Acetate (Na),5.0,750.0,0.0,Glass,150.0,60.0,45.0,,22.0,0.32,discontinous,8.592079741852926,-2.700894999720614,-3.547426323087345,-3.822950142185724,-0.4673777012869061,1.8335749344424257,-2.1712090683758967,-1.6713390338342045,1.2473765574805644,1.0820051952153398,-0.7951583195080875,-2.008339426623896,-0.504809568252209,-0.111406965281099,0.4582205470061594,27.0,0.808767267861518,89.42750766123909,1.9,60.0927285887529
B245,A3IA,295.0,Venom,Syringe pump,2,22.0,Acetate (Na),5.0,750.0,0.0,Glass,150.0,60.0,45.0,,22.0,0.32,discontinous,8.592079741852926,-2.700894999720614,-3.547426323087345,-3.822950142185724,-0.4673777012869061,1.8335749344424257,-2.1712090683758967,-1.6713390338342045,1.2473765574805644,1.0820051952153398,-0.7951583195080875,-2.008339426623896,-0.504809568252209,-0.111406965281099,0.4582205470061594,25.0,0.911524777755874,95.51354140618012,2.1,71.82673899509714
B245,A3IA,295.0,Venom,Syringe pump,2,22.0,Acetate (Na),5.0,750.0,0.0,Glass,150.0,60.0,45.0,,22.0,0.32,discontinous,8.592079741852926,-2.700894999720614,-3.547426323087345,-3.822950142185724,-0.4673777012869061,1.8335749344424257,-2.1712090683758967,-1.6713390338342045,1.2473765574805644,1.0820051952153398,-0.7951583195080875,-2.008339426623896,-0.504809568252209,-0.111406965281099,0.4582205470061594,25.0,0.8929949182091323,93.3420058978434,2.3,68.9394108411433
B245,A3IA,295.0,Venom,Syringe pump,2,22.0,Acetate (Na),5.0,750.0,0.0,Glass,150.0,60.0,45.0,,22.0,0.32,discontinous,8.592079741852926,-2.700894999720614,-3.547426323087345,-3.822950142185724,-0.4673777012869061,1.8335749344424257,-2.1712090683758967,-1.6713390338342045,1.2473765574805644,1.0820051952153398,-0.7951583195080875,-2.008339426623896,-0.504809568252209,-0.111406965281099,0.4582205470061594,33.0,0.9001529822027537,95.0993723194718,1.8,70.65258215738372
B245,A3IA,295.0,Venom,Syringe pump,2,22.0,Acetate (Na),5.0,750.0,0.0,Glass,150.0,60.0,45.0,,22.0,0.32,discontinous,8.592079741852926,-2.700894999720614,-3.547426323087345,-3.822950142185724,-0.4673777012869061,1.8335749344424257,-2.1712090683758967,-1.6713390338342045,1.2473765574805644,1.0820051952153398,-0.7951583195080875,-2.008339426623896,-0.504809568252209,-0.111406965281099,0.4582205470061594,23.0,0.9437933000299538,126.2578750944056,2.7,97.2182998618926
B245,A3IA,295.0,Venom,Syringe pump,2,22.0,Acetate (Na),5.0,750.0,0.0,Glass,150.0,60.0,45.0,,22.0,0.32,discontinous,8.592079741852926,-2.700894999720614,-3.547426323087345,-3.822950142185724,-0.4673777012869061,1.8335749344424257,-2.1712090683758967,-1.6713390338342045,1.2473765574805644,1.0820051952153398,-0.7951583195080875,-2.008339426623896,-0.504809568252209,-0.111406965281099,0.4582205470061594,25.0,0.7204928062889351,100.29261038663633,2.3,60.66309647453855
B245,A3IA,295.0,Venom,Syringe pump,2,22.0,Acetate (Na),5.0,750.0,0.0,Glass,150.0,60.0,45.0,,22.0,0.32,discontinous,8.592079741852926,-2.700894999720614,-3.547426323087345,-3.822950142185724,-0.4673777012869061,1.8335749344424257,-2.1712090683758967,-1.6713390338342045,1.2473765574805644,1.0820051952153398,-0.7951583195080875,-2.008339426623896,-0.504809568252209,-0.111406965281099,0.4582205470061594,24.0,0.81924997184579,100.18648933662362,2.4,68.39399036281391
B245,A3IA,295.0,Venom,Syringe pump,2,22.0,Acetate (Na),5.0,750.0,0.0,Glass,150.0,60.0,45.0,,22.0,0.32,discontinous,8.592079741852926,-2.700894999720614,-3.547426323087345,-3.822950142185724,-0.4673777012869061,1.8335749344424257,-2.1712090683758967,-1.6713390338342045,1.2473765574805644,1.0820051952153398,-0.7951583195080875,-2.008339426623896,-0.504809568252209,-0.111406965281099,0.4582205470061594,20.0,0.7654483201780045,172.61884648868593,3.7,108.92837763004889
B245,A3IA,295.0,Venom,Syringe pump,2,22.0,Acetate (Na),5.0,750.0,0.0,Glass,150.0,60.0,45.0,,22.0,0.32,discontinous,8.592079741852926,-2.700894999720614,-3.547426323087345,-3.822950142185724,-0.4673777012869061,1.8335749344424257,-2.1712090683758967,-1.6713390338342045,1.2473765574805644,1.0820051952153398,-0.7951583195080875,-2.008339426623896,-0.504809568252209,-0.111406965281099,0.4582205470061594,35.0,0.8613084365063256,84.60400299892585,1.7,60.789407393342266
B245,A3IA,295.0,Venom,Syringe pump,2,22.0,Acetate (Na),5.0,750.0,0.0,Glass,150.0,60.0,45.0,,22.0,0.32,discontinous,8.592079741852926,-2.700894999720614,-3.547426323087345,-3.822950142185724,-0.4673777012869061,1.8335749344424257,-2.1712090683758967,-1.6713390338342045,1.2473765574805644,1.0820051952153398,-0.7951583195080875,-2.008339426623896,-0.504809568252209,-0.111406965281099,0.4582205470061594,21.0,0.9955564721763912,163.2939821198598,3.4,131.34179689866676
B246,A3I-A +0.1% Carbon Black,295.0,Venom,Syringe pump,2,22.0,Acetate (Na),5.0,750.0,0.0,Glass,150.0,60.0,45.0,,22.0,0.22,discontinous,8.592079741852928,-2.700894999720612,-3.547426323087345,-3.82295014218572,-0.4673777012869073,1.8335749344424184,-2.1712090683759038,-1.6713390338342122,1.2473765574805675,1.0820051952153351,-0.7951583195080891,-2.008339426623894,-0.5048095682522081,-0.1114069652810958,0.4582205470061563,16.0,0.0799804902307699,181.2637033319074,4.0,9.825474406065682
B246,A3I-A +0.1% Carbon Black,295.0,Venom,Syringe pump,2,22.0,Acetate (Na),5.0,750.0,0.0,Glass,150.0,60.0,45.0,,22.0,0.22,discontinous,8.592079741852928,-2.700894999720612,-3.547426323087345,-3.82295014218572,-0.4673777012869073,1.8335749344424184,-2.1712090683759038,-1.6713390338342122,1.2473765574805675,1.0820051952153351,-0.7951583195080891,-2.008339426623894,-0.5048095682522081,-0.1114069652810958,0.4582205470061563,21.0,0.9442332189150032,134.75210904377823,2.7,109.17536350789108
B246,A3I-A +0.1% Carbon Black,295.0,Venom,Syringe pump,2,22.0,Acetate (Na),5.0,750.0,0.0,Glass,150.0,60.0,45.0,,22.0,0.22,discontinous,8.592079741852928,-2.700894999720612,-3.547426323087345,-3.82295014218572,-0.4673777012869073,1.8335749344424184,-2.1712090683759038,-1.6713390338342122,1.2473765574805675,1.0820051952153351,-0.7951583195080891,-2.008339426623894,-0.5048095682522081,-0.1114069652810958,0.4582205470061563,17.0,0.9388275519559904,180.30235051165508,4.1,146.5500225534095
B246,A3I-A +0.1% Carbon Black,295.0,Venom,Syringe pump,2,22.0,Acetate (Na),5.0,750.0,0.0,Glass,150.0,60.0,45.0,,22.0,0.22,discontinous,8.592079741852928,-2.700894999720612,-3.547426323087345,-3.82295014218572,-0.4673777012869073,1.8335749344424184,-2.1712090683759038,-1.6713390338342122,1.2473765574805675,1.0820051952153351,-0.7951583195080891,-2.008339426623894,-0.5048095682522081,-0.1114069652810958,0.4582205470061563,15.0,0.894958513270901,178.5434387601529,4.1,136.29961951869902
B246,A3I-A +0.1% Carbon Black,295.0,Venom,Syringe pump,2,22.0,Acetate (Na),5.0,750.0,0.0,Glass,150.0,60.0,45.0,,22.0,0.22,discontinous,8.592079741852928,-2.700894999720612,-3.547426323087345,-3.82295014218572,-0.4673777012869073,1.8335749344424184,-2.1712090683759038,-1.6713390338342122,1.2473765574805675,1.0820051952153351,-0.7951583195080891,-2.008339426623894,-0.5048095682522081,-0.1114069652810958,0.4582205470061563,15.0,1.262977262977263,238.0345096020555,5.1,250.8289673774282
B246,A3I-A +0.1% Carbon Black,295.0,Venom,Syringe pump,2,22.0,Acetate (Na),5.0,750.0,0.0,Glass,150.0,60.0,45.0,,22.0,0.22,discontinous,8.592079741852928,-2.700894999720612,-3.547426323087345,-3.82295014218572,-0.4673777012869073,1.8335749344424184,-2.1712090683759038,-1.6713390338342122,1.2473765574805675,1.0820051952153351,-0.7951583195080891,-2.008339426623894,-0.5048095682522081,-0.1114069652810958,0.4582205470061563,22.0,0.8819519781876134,124.70137038398563,2.4,94.58139236393232
B246,A3I-A +0.1% Carbon Black,295.0,Venom,Syringe pump,2,22.0,Acetate (Na),5.0,750.0,0.0,Glass,150.0,60.0,45.0,,22.0,0.22,discontinous,8.592079741852928,-2.700894999720612,-3.547426323087345,-3.82295014218572,-0.4673777012869073,1.8335749344424184,-2.1712090683759038,-1.6713390338342122,1.2473765574805675,1.0820051952153351,-0.7951583195080891,-2.008339426623894,-0.5048095682522081,-0.1114069652810958,0.4582205470061563,18.0,0.8543969340484586,139.09662596526533,2.9,101.23584767118678
B246,A3I-A +0.1% Carbon Black,295.0,Venom,Syringe pump,2,22.0,Acetate (Na),5.0,750.0,0.0,Glass,150.0,60.0,45.0,,22.0,0.22,discontinous,8.592079741852928,-2.700894999720612,-3.547426323087345,-3.82295014218572,-0.4673777012869073,1.8335749344424184,-2.1712090683759038,-1.6713390338342122,1.2473765574805675,1.0820051952153351,-0.7951583195080891,-2.008339426623894,-0.5048095682522081,-0.1114069652810958,0.4582205470061563,14.0,0.8211810902371421,211.34223869893543,4.3,147.79199763179565
B246,A3I-A +0.1% Carbon Black,295.0,Venom,Syringe pump,2,22.0,Acetate (Na),5.0,750.0,0.0,Glass,150.0,60.0,45.0,,22.0,0.22,discontinous,8.592079741852928,-2.700894999720612,-3.547426323087345,-3.82295014218572,-0.4673777012869073,1.8335749344424184,-2.1712090683759038,-1.6713390338342122,1.2473765574805675,1.0820051952153351,-0.7951583195080891,-2.008339426623894,-0.5048095682522081,-0.1114069652810958,0.4582205470061563,14.0,1.223302186687217,243.45652311601808,6.0,277.1681358833228
B250,A3IA,295.0,Venom,Syringe pump,2,22.0,Acetate (Na),5.0,750.0,0.0,Glass,150.0,60.0,45.0,,22.0,0.16,yes,8.592079741852926,-2.700894999720614,-3.547426323087345,-3.822950142185724,-0.4673777012869061,1.8335749344424257,-2.1712090683758967,-1.6713390338342045,1.2473765574805644,1.0820051952153398,-0.7951583195080875,-2.008339426623896,-0.504809568252209,-0.111406965281099,0.4582205470061594,29.0,0.5735161915416425,80.46344037065518,1.7,41.90185288252313
B250,A3IA,295.0,Venom,Syringe pump,2,22.0,Acetate (Na),5.0,750.0,0.0,Glass,150.0,60.0,45.0,,22.0,0.16,yes,8.592079741852926,-2.700894999720614,-3.547426323087345,-3.822950142185724,-0.4673777012869061,1.8335749344424257,-2.1712090683758967,-1.6713390338342045,1.2473765574805644,1.0820051952153398,-0.7951583195080875,-2.008339426623896,-0.504809568252209,-0.111406965281099,0.4582205470061594,31.0,0.7498250357118889,76.09451880922478,1.3,48.71318754262517
B250,A3IA,295.0,Venom,Syringe pump,2,22.0,Acetate (Na),5.0,750.0,0.0,Glass,150.0,60.0,45.0,,22.0,0.16,yes,8.592079741852926,-2.700894999720614,-3.547426323087345,-3.822950142185724,-0.4673777012869061,1.8335749344424257,-2.1712090683758967,-1.6713390338342045,1.2473765574805644,1.0820051952153398,-0.7951583195080875,-2.008339426623896,-0.504809568252209,-0.111406965281099,0.4582205470061594,28.0,0.6269030179851978,96.22059627047284,1.8,52.71947430717012
B250,A3IA,295.0,Venom,Syringe pump,2,22.0,Acetate (Na),5.0,750.0,0.0,Glass,150.0,60.0,45.0,,22.0,0.16,yes,8.592079741852926,-2.700894999720614,-3.547426323087345,-3.822950142185724,-0.4673777012869061,1.8335749344424257,-2.1712090683758967,-1.6713390338342045,1.2473765574805644,1.0820051952153398,-0.7951583195080875,-2.008339426623896,-0.504809568252209,-0.111406965281099,0.4582205470061594,30.0,0.8481651597930668,100.0631601712217,2.0,73.76332963339591
B250,A3IA,295.0,Venom,Syringe pump,2,22.0,Acetate (Na),5.0,750.0,0.0,Glass,150.0,60.0,45.0,,22.0,0.16,yes,8.592079741852926,-2.700894999720614,-3.547426323087345,-3.822950142185724,-0.4673777012869061,1.8335749344424257,-2.1712090683758967,-1.6713390338342045,1.2473765574805644,1.0820051952153398,-0.7951583195080875,-2.008339426623896,-0.504809568252209,-0.111406965281099,0.4582205470061594,56.0,0.4060831580650381,66.31082705926723,1.1,23.953894402724245
B250,A3IA,295.0,Venom,Syringe pump,2,22.0,Acetate (Na),5.0,750.0,0.0,Glass,150.0,60.0,45.0,,22.0,0.16,yes,8.592079741852926,-2.700894999720614,-3.547426323087345,-3.822950142185724,-0.4673777012869061,1.8335749344424257,-2.1712090683758967,-1.6713390338342045,1.2473765574805644,1.0820051952153398,-0.7951583195080875,-2.008339426623896,-0.504809568252209,-0.111406965281099,0.4582205470061594,44.0,0.509947573598602,73.30969339761772,1.4,34.057408297168365
B250,A3IA,295.0,Venom,Syringe pump,2,22.0,Acetate (Na),5.0,750.0,0.0,Glass,150.0,60.0,45.0,,22.0,0.16,yes,8.592079741852926,-2.700894999720614,-3.547426323087345,-3.822950142185724,-0.4673777012869061,1.8335749344424257,-2.1712090683758967,-1.6713390338342045,1.2473765574805644,1.0820051952153398,-0.7951583195080875,-2.008339426623896,-0.504809568252209,-0.111406965281099,0.4582205470061594,30.0,0.7174488894926305,94.72936165884138,1.7,58.83251030709558
B250,A3IA,295.0,Venom,Syringe pump,2,22.0,Acetate (Na),5.0,750.0,0.0,Glass,150.0,60.0,45.0,,22.0,0.16,yes,8.592079741852926,-2.700894999720614,-3.547426323087345,-3.822950142185724,-0.4673777012869061,1.8335749344424257,-2.1712090683758967,-1.6713390338342045,1.2473765574805644,1.0820051952153398,-0.7951583195080875,-2.008339426623896,-0.504809568252209,-0.111406965281099,0.4582205470061594,46.0,0.4331849845201238,75.132993040805,1.2,26.750022881868464
B250,A3IA,295.0,Venom,Syringe pump,2,22.0,Acetate (Na),5.0,750.0,0.0,Glass,150.0,60.0,45.0,,22.0,0.16,yes,8.592079741852926,-2.700894999720614,-3.547426323087345,-3.822950142185724,-0.4673777012869061,1.8335749344424257,-2.1712090683758967,-1.6713390338342045,1.2473765574805644,1.0820051952153398,-0.7951583195080875,-2.008339426623896,-0.504809568252209,-0.111406965281099,0.4582205470061594,31.0,0.0541141516218159,56.24509853101584,1.4,1.805886031265548
B250,A3IA,295.0,Venom,Syringe pump,2,22.0,Acetate (Na),5.0,750.0,0.0,Glass,150.0,60.0,45.0,,22.0,0.16,yes,8.592079741852926,-2.700894999720614,-3.547426323087345,-3.822950142185724,-0.4673777012869061,1.8335749344424257,-2.1712090683758967,-1.6713390338342045,1.2473765574805644,1.0820051952153398,-0.7951583195080875,-2.008339426623896,-0.504809568252209,-0.111406965281099,0.4582205470061594,18.0,1.1181292421770153,247.39205474023143,5.8,249.02883610928131
B251,A3IA,280.0,Venom,Syringe pump,2,22.0,Acetate (Na),5.0,750.0,0.0,Glass,150.0,60.0,45.0,,22.0,0.17,yes,8.592079741852926,-2.700894999720614,-3.547426323087345,-3.822950142185724,-0.4673777012869061,1.8335749344424257,-2.1712090683758967,-1.6713390338342045,1.2473765574805644,1.0820051952153398,-0.7951583195080875,-2.008339426623896,-0.504809568252209,-0.111406965281099,0.4582205470061594,34.0,0.5383801767324685,124.39778345648838,1.9,58.94425350417246
B251,A3IA,280.0,Venom,Syringe pump,2,22.0,Acetate (Na),5.0,750.0,0.0,Glass,150.0,60.0,45.0,,22.0,0.17,yes,8.592079741852926,-2.700894999720614,-3.547426323087345,-3.822950142185724,-0.4673777012869061,1.8335749344424257,-2.1712090683758967,-1.6713390338342045,1.2473765574805644,1.0820051952153398,-0.7951583195080875,-2.008339426623896,-0.504809568252209,-0.111406965281099,0.4582205470061594,29.0,0.6781792045999042,133.6603423438796,2.3,77.23600397958285
B251,A3IA,280.0,Venom,Syringe pump,2,22.0,Acetate (Na),5.0,750.0,0.0,Glass,150.0,60.0,45.0,,22.0,0.17,yes,8.592079741852926,-2.700894999720614,-3.547426323087345,-3.822950142185724,-0.4673777012869061,1.8335749344424257,-2.1712090683758967,-1.6713390338342045,1.2473765574805644,1.0820051952153398,-0.7951583195080875,-2.008339426623896,-0.504809568252209,-0.111406965281099,0.4582205470061594,29.0,0.5891714791265629,127.29579483554711,2.2,64.59846853564163
B251,A3IA,280.0,Venom,Syringe pump,2,22.0,Acetate (Na),5.0,750.0,0.0,Glass,150.0,60.0,45.0,,22.0,0.17,yes,8.592079741852926,-2.700894999720614,-3.547426323087345,-3.822950142185724,-0.4673777012869061,1.8335749344424257,-2.1712090683758967,-1.6713390338342045,1.2473765574805644,1.0820051952153398,-0.7951583195080875,-2.008339426623896,-0.504809568252209,-0.111406965281099,0.4582205470061594,32.0,0.6916719582828225,124.62573109299176,1.9,73.00721018462129
B251,A3IA,280.0,Venom,Syringe pump,2,22.0,Acetate (Na),5.0,750.0,0.0,Glass,150.0,60.0,45.0,,22.0,0.17,yes,8.592079741852926,-2.700894999720614,-3.547426323087345,-3.822950142185724,-0.4673777012869061,1.8335749344424257,-2.1712090683758967,-1.6713390338342045,1.2473765574805644,1.0820051952153398,-0.7951583195080875,-2.008339426623896,-0.504809568252209,-0.111406965281099,0.4582205470061594,33.0,0.3648420193540865,99.29196657866068,2.0,32.37530530206639
B251,A3IA,280.0,Venom,Syringe pump,2,22.0,Acetate (Na),5.0,750.0,0.0,Glass,150.0,60.0,45.0,,22.0,0.17,yes,8.592079741852926,-2.700894999720614,-3.547426323087345,-3.822950142185724,-0.4673777012869061,1.8335749344424257,-2.1712090683758967,-1.6713390338342045,1.2473765574805644,1.0820051952153398,-0.7951583195080875,-2.008339426623896,-0.504809568252209,-0.111406965281099,0.4582205470061594,31.0,1.0034503674094402,116.83896593828528,1.7,97.545555505178
B251,A3IA,280.0,Venom,Syringe pump,2,22.0,Acetate (Na),5.0,750.0,0.0,Glass,150.0,60.0,45.0,,22.0,0.17,yes,8.592079741852926,-2.700894999720614,-3.547426323087345,-3.822950142185724,-0.4673777012869061,1.8335749344424257,-2.1712090683758967,-1.6713390338342045,1.2473765574805644,1.0820051952153398,-0.7951583195080875,-2.008339426623896,-0.504809568252209,-0.111406965281099,0.4582205470061594,27.0,0.8242366393814055,179.71751722148582,2.6,122.94689231107576
B251,A3IA,280.0,Venom,Syringe pump,2,22.0,Acetate (Na),5.0,750.0,0.0,Glass,150.0,60.0,45.0,,22.0,0.17,yes,8.592079741852926,-2.700894999720614,-3.547426323087345,-3.822950142185724,-0.4673777012869061,1.8335749344424257,-2.1712090683758967,-1.6713390338342045,1.2473765574805644,1.0820051952153398,-0.7951583195080875,-2.008339426623896,-0.504809568252209,-0.111406965281099,0.4582205470061594,34.0,0.8031406973908805,92.99161187306116,2.0,63.93797822840487
B251,A3IA,280.0,Venom,Syringe pump,2,22.0,Acetate (Na),5.0,750.0,0.0,Glass,150.0,60.0,45.0,,22.0,0.17,yes,8.592079741852926,-2.700894999720614,-3.547426323087345,-3.822950142185724,-0.4673777012869061,1.8335749344424257,-2.1712090683758967,-1.6713390338342045,1.2473765574805644,1.0820051952153398,-0.7951583195080875,-2.008339426623896,-0.504809568252209,-0.111406965281099,0.4582205470061594,23.0,0.9375554321023748,234.96935395993825,4.8,186.68794037497105
B251,A3IA,280.0,Venom,Syringe pump,2,22.0,Acetate (Na),5.0,750.0,0.0,Glass,150.0,60.0,45.0,,22.0,0.17,yes,8.592079741852926,-2.700894999720614,-3.547426323087345,-3.822950142185724,-0.4673777012869061,1.8335749344424257,-2.1712090683758967,-1.6713390338342045,1.2473765574805644,1.0820051952153398,-0.7951583195080875,-2.008339426623896,-0.504809568252209,-0.111406965281099,0.4582205470061594,34.0,1.1114455536081689,83.81862586095075,1.5,77.00663304884945
B252,A3IA,280.0,Venom,Syringe pump,2,22.0,Acetate (Na),5.0,750.0,0.0,Glass,150.0,60.0,35.0,,22.0,0.17,discontinous,8.592079741852926,-2.700894999720614,-3.547426323087345,-3.822950142185724,-0.4673777012869061,1.8335749344424257,-2.1712090683758967,-1.6713390338342045,1.2473765574805644,1.0820051952153398,-0.7951583195080875,-2.008339426623896,-0.504809568252209,-0.111406965281099,0.4582205470061594,19.0,0.5459123339508849,209.52049034392223,3.4,98.38477536207202
B252,A3IA,280.0,Venom,Syringe pump,2,22.0,Acetate (Na),5.0,750.0,0.0,Glass,150.0,60.0,35.0,,22.0,0.17,discontinous,8.592079741852926,-2.700894999720614,-3.547426323087345,-3.822950142185724,-0.4673777012869061,1.8335749344424257,-2.1712090683758967,-1.6713390338342045,1.2473765574805644,1.0820051952153398,-0.7951583195080875,-2.008339426623896,-0.504809568252209,-0.111406965281099,0.4582205470061594,26.0,0.6393667119859707,152.43920721036162,2.3,83.05608386694279
B252,A3IA,280.0,Venom,Syringe pump,2,22.0,Acetate (Na),5.0,750.0,0.0,Glass,150.0,60.0,35.0,,22.0,0.17,discontinous,8.592079741852926,-2.700894999720614,-3.547426323087345,-3.822950142185724,-0.4673777012869061,1.8335749344424257,-2.1712090683758967,-1.6713390338342045,1.2473765574805644,1.0820051952153398,-0.7951583195080875,-2.008339426623896,-0.504809568252209,-0.111406965281099,0.4582205470061594,29.0,0.5908559378893895,123.48856636334406,2.1,62.613711583288975
B252,A3IA,280.0,Venom,Syringe pump,2,22.0,Acetate (Na),5.0,750.0,0.0,Glass,150.0,60.0,35.0,,22.0,0.17,discontinous,8.592079741852926,-2.700894999720614,-3.547426323087345,-3.822950142185724,-0.4673777012869061,1.8335749344424257,-2.1712090683758967,-1.6713390338342045,1.2473765574805644,1.0820051952153398,-0.7951583195080875,-2.008339426623896,-0.504809568252209,-0.111406965281099,0.4582205470061594,23.0,0.6776718990945396,148.05905759473612,2.7,85.90565414551796
B252,A3IA,280.0,Venom,Syringe pump,2,22.0,Acetate (Na),5.0,750.0,0.0,Glass,150.0,60.0,35.0,,22.0,0.17,discontinous,8.592079741852926,-2.700894999720614,-3.547426323087345,-3.822950142185724,-0.4673777012869061,1.8335749344424257,-2.1712090683758967,-1.6713390338342045,1.2473765574805644,1.0820051952153398,-0.7951583195080875,-2.008339426623896,-0.504809568252209,-0.111406965281099,0.4582205470061594,28.0,0.6672163883286806,132.05493259872478,2.1,75.09914275757727
B252,A3IA,280.0,Venom,Syringe pump,2,22.0,Acetate (Na),5.0,750.0,0.0,Glass,150.0,60.0,35.0,,22.0,0.17,discontinous,8.592079741852926,-2.700894999720614,-3.547426323087345,-3.822950142185724,-0.4673777012869061,1.8335749344424257,-2.1712090683758967,-1.6713390338342045,1.2473765574805644,1.0820051952153398,-0.7951583195080875,-2.008339426623896,-0.504809568252209,-0.111406965281099,0.4582205470061594,21.0,0.6503027553697166,237.053961555458,3.9,132.4538200949646
B252,A3IA,280.0,Venom,Syringe pump,2,22.0,Acetate (Na),5.0,750.0,0.0,Glass,150.0,60.0,35.0,,22.0,0.17,discontinous,8.592079741852926,-2.700894999720614,-3.547426323087345,-3.822950142185724,-0.4673777012869061,1.8335749344424257,-2.1712090683758967,-1.6713390338342045,1.2473765574805644,1.0820051952153398,-0.7951583195080875,-2.008339426623896,-0.504809568252209,-0.111406965281099,0.4582205470061594,29.0,0.7517988387121665,135.84076127934097,2.2,86.20589177911755
B252,A3IA,280.0,Venom,Syringe pump,2,22.0,Acetate (Na),5.0,750.0,0.0,Glass,150.0,60.0,35.0,,22.0,0.17,discontinous,8.592079741852926,-2.700894999720614,-3.547426323087345,-3.822950142185724,-0.4673777012869061,1.8335749344424257,-2.1712090683758967,-1.6713390338342045,1.2473765574805644,1.0820051952153398,-0.7951583195080875,-2.008339426623896,-0.504809568252209,-0.111406965281099,0.4582205470061594,19.0,0.5745323295039844,294.7560832395817,5.1,144.7267837188705
B252,A3IA,280.0,Venom,Syringe pump,2,22.0,Acetate (Na),5.0,750.0,0.0,Glass,150.0,60.0,35.0,,22.0,0.17,discontinous,8.592079741852926,-2.700894999720614,-3.547426323087345,-3.822950142185724,-0.4673777012869061,1.8335749344424257,-2.1712090683758967,-1.6713390338342045,1.2473765574805644,1.0820051952153398,-0.7951583195080875,-2.008339426623896,-0.504809568252209,-0.111406965281099,0.4582205470061594,21.0,0.4886284588035245,231.5378605473192,3.8,97.66408050794296
B252,A3IA,280.0,Venom,Syringe pump,2,22.0,Acetate (Na),5.0,750.0,0.0,Glass,150.0,60.0,35.0,,22.0,0.17,discontinous,8.592079741852926,-2.700894999720614,-3.547426323087345,-3.822950142185724,-0.4673777012869061,1.8335749344424257,-2.1712090683758967,-1.6713390338342045,1.2473765574805644,1.0820051952153398,-0.7951583195080875,-2.008339426623896,-0.504809568252209,-0.111406965281099,0.4582205470061594,35.0,0.878832215805589,105.8829643229032,1.6,77.62892384326769
B253,A3IA,280.0,Venom,Syringe pump,2,22.0,Acetate (Na),5.0,750.0,0.0,Glass,150.0,60.0,45.0,,22.5,0.2,yes,8.592079741852926,-2.700894999720614,-3.547426323087345,-3.822950142185724,-0.4673777012869061,1.8335749344424257,-2.1712090683758967,-1.6713390338342045,1.2473765574805644,1.0820051952153398,-0.7951583195080875,-2.008339426623896,-0.504809568252209,-0.111406965281099,0.4582205470061594,22.0,0.6631792997760226,142.6349493715804,2.6,79.96528345385795
B253,A3IA,280.0,Venom,Syringe pump,2,22.0,Acetate (Na),5.0,750.0,0.0,Glass,150.0,60.0,45.0,,22.5,0.2,yes,8.592079741852926,-2.700894999720614,-3.547426323087345,-3.822950142185724,-0.4673777012869061,1.8335749344424257,-2.1712090683758967,-1.6713390338342045,1.2473765574805644,1.0820051952153398,-0.7951583195080875,-2.008339426623896,-0.504809568252209,-0.111406965281099,0.4582205470061594,22.0,0.7460709431650682,140.42998259140248,2.7,88.45575015248329
B253,A3IA,280.0,Venom,Syringe pump,2,22.0,Acetate (Na),5.0,750.0,0.0,Glass,150.0,60.0,45.0,,22.5,0.2,yes,8.592079741852926,-2.700894999720614,-3.547426323087345,-3.822950142185724,-0.4673777012869061,1.8335749344424257,-2.1712090683758967,-1.6713390338342045,1.2473765574805644,1.0820051952153398,-0.7951583195080875,-2.008339426623896,-0.504809568252209,-0.111406965281099,0.4582205470061594,24.0,0.5924747965564292,172.18296884604015,3.0,87.46591867838102
B253,A3IA,280.0,Venom,Syringe pump,2,22.0,Acetate (Na),5.0,750.0,0.0,Glass,150.0,60.0,45.0,,22.5,0.2,yes,8.592079741852926,-2.700894999720614,-3.547426323087345,-3.822950142185724,-0.4673777012869061,1.8335749344424257,-2.1712090683758967,-1.6713390338342045,1.2473765574805644,1.0820051952153398,-0.7951583195080875,-2.008339426623896,-0.504809568252209,-0.111406965281099,0.4582205470061594,21.0,0.6232149675448645,238.18027329876105,4.2,125.39274538656814
B253,A3IA,280.0,Venom,Syringe pump,2,22.0,Acetate (Na),5.0,750.0,0.0,Glass,150.0,60.0,45.0,,22.5,0.2,yes,8.592079741852926,-2.700894999720614,-3.547426323087345,-3.822950142185724,-0.4673777012869061,1.8335749344424257,-2.1712090683758967,-1.6713390338342045,1.2473765574805644,1.0820051952153398,-0.7951583195080875,-2.008339426623896,-0.504809568252209,-0.111406965281099,0.4582205470061594,27.0,0.6676436107854631,140.0804523978464,2.3,78.39510745475842
B253,A3IA,280.0,Venom,Syringe pump,2,22.0,Acetate (Na),5.0,750.0,0.0,Glass,150.0,60.0,45.0,,22.5,0.2,yes,8.592079741852926,-2.700894999720614,-3.547426323087345,-3.822950142185724,-0.4673777012869061,1.8335749344424257,-2.1712090683758967,-1.6713390338342045,1.2473765574805644,1.0820051952153398,-0.7951583195080875,-2.008339426623896,-0.504809568252209,-0.111406965281099,0.4582205470061594,25.0,0.4865849619079165,155.89669253916898,3.1,65.96529059018359
B253,A3IA,280.0,Venom,Syringe pump,2,22.0,Acetate (Na),5.0,750.0,0.0,Glass,150.0,60.0,45.0,,22.5,0.2,yes,8.592079741852926,-2.700894999720614,-3.547426323087345,-3.822950142185724,-0.4673777012869061,1.8335749344424257,-2.1712090683758967,-1.6713390338342045,1.2473765574805644,1.0820051952153398,-0.7951583195080875,-2.008339426623896,-0.504809568252209,-0.111406965281099,0.4582205470061594,21.0,0.918289686295882,140.22487371276404,2.8,107.52476496516144
B253,A3IA,280.0,Venom,Syringe pump,2,22.0,Acetate (Na),5.0,750.0,0.0,Glass,150.0,60.0,45.0,,22.5,0.2,yes,8.592079741852926,-2.700894999720614,-3.547426323087345,-3.822950142185724,-0.4673777012869061,1.8335749344424257,-2.1712090683758967,-1.6713390338342045,1.2473765574805644,1.0820051952153398,-0.7951583195080875,-2.008339426623896,-0.504809568252209,-0.111406965281099,0.4582205470061594,23.0,0.8266376274146237,206.25164061324057,2.9,141.37898609542913
B253,A3IA,280.0,Venom,Syringe pump,2,22.0,Acetate (Na),5.0,750.0,0.0,Glass,150.0,60.0,45.0,,22.5,0.2,yes,8.592079741852926,-2.700894999720614,-3.547426323087345,-3.822950142185724,-0.4673777012869061,1.8335749344424257,-2.1712090683758967,-1.6713390338342045,1.2473765574805644,1.0820051952153398,-0.7951583195080875,-2.008339426623896,-0.504809568252209,-0.111406965281099,0.4582205470061594,21.0,0.9059440727727774,239.29705739921232,4.5,181.7635802085576
B253,A3IA,280.0,Venom,Syringe pump,2,22.0,Acetate (Na),5.0,750.0,0.0,Glass,150.0,60.0,45.0,,22.5,0.2,yes,8.592079741852926,-2.700894999720614,-3.547426323087345,-3.822950142185724,-0.4673777012869061,1.8335749344424257,-2.1712090683758967,-1.6713390338342045,1.2473765574805644,1.0820051952153398,-0.7951583195080875,-2.008339426623896,-0.504809568252209,-0.111406965281099,0.4582205470061594,19.0,0.8418942620897019,307.117475729286,5.3,216.3459478970228
B254,A3IA,280.0,Venom,Syringe pump,2,22.0,Acetate (Na),5.0,750.0,0.0,Glass,150.0,60.0,35.0,,22.5,0.2,yes,8.592079741852926,-2.700894999720614,-3.547426323087345,-3.822950142185724,-0.4673777012869061,1.8335749344424257,-2.1712090683758967,-1.6713390338342045,1.2473765574805644,1.0820051952153398,-0.7951583195080875,-2.008339426623896,-0.504809568252209,-0.111406965281099,0.4582205470061594,21.0,0.8839125796443288,138.90162847887964,2.7,99.63666689095572
B254,A3IA,280.0,Venom,Syringe pump,2,22.0,Acetate (Na),5.0,750.0,0.0,Glass,150.0,60.0,35.0,,22.5,0.2,yes,8.592079741852926,-2.700894999720614,-3.547426323087345,-3.822950142185724,-0.4673777012869061,1.8335749344424257,-2.1712090683758967,-1.6713390338342045,1.2473765574805644,1.0820051952153398,-0.7951583195080875,-2.008339426623896,-0.504809568252209,-0.111406965281099,0.4582205470061594,22.0,0.5858190054762837,158.12806487642555,2.8,78.93746203238977
B254,A3IA,280.0,Venom,Syringe pump,2,22.0,Acetate (Na),5.0,750.0,0.0,Glass,150.0,60.0,35.0,,22.5,0.2,yes,8.592079741852926,-2.700894999720614,-3.547426323087345,-3.822950142185724,-0.4673777012869061,1.8335749344424257,-2.1712090683758967,-1.6713390338342045,1.2473765574805644,1.0820051952153398,-0.7951583195080875,-2.008339426623896,-0.504809568252209,-0.111406965281099,0.4582205470061594,23.0,0.6936762527950131,152.17513536909897,2.51,88.57454319648711
B254,A3IA,280.0,Venom,Syringe pump,2,22.0,Acetate (Na),5.0,750.0,0.0,Glass,150.0,60.0,35.0,,22.5,0.2,yes,8.592079741852926,-2.700894999720614,-3.547426323087345,-3.822950142185724,-0.4673777012869061,1.8335749344424257,-2.1712090683758967,-1.6713390338342045,1.2473765574805644,1.0820051952153398,-0.7951583195080875,-2.008339426623896,-0.504809568252209,-0.111406965281099,0.4582205470061594,23.0,0.9037037761499116,132.19280805130325,2.1,99.26708911958828
B254,A3IA,280.0,Venom,Syringe pump,2,22.0,Acetate (Na),5.0,750.0,0.0,Glass,150.0,60.0,35.0,,22.5,0.2,yes,8.592079741852926,-2.700894999720614,-3.547426323087345,-3.822950142185724,-0.4673777012869061,1.8335749344424257,-2.1712090683758967,-1.6713390338342045,1.2473765574805644,1.0820051952153398,-0.7951583195080875,-2.008339426623896,-0.504809568252209,-0.111406965281099,0.4582205470061594,30.0,0.9095294726948382,113.87923808930952,2.0,85.12051198007487
B254,A3IA,280.0,Venom,Syringe pump,2,22.0,Acetate (Na),5.0,750.0,0.0,Glass,150.0,60.0,35.0,,22.5,0.2,yes,8.592079741852926,-2.700894999720614,-3.547426323087345,-3.822950142185724,-0.4673777012869061,1.8335749344424257,-2.1712090683758967,-1.6713390338342045,1.2473765574805644,1.0820051952153398,-0.7951583195080875,-2.008339426623896,-0.504809568252209,-0.111406965281099,0.4582205470061594,28.0,0.601708141438707,137.59238779730066,2.4,69.94100460370554
B254,A3IA,280.0,Venom,Syringe pump,2,22.0,Acetate (Na),5.0,750.0,0.0,Glass,150.0,60.0,35.0,,22.5,0.2,yes,8.592079741852926,-2.700894999720614,-3.547426323087345,-3.822950142185724,-0.4673777012869061,1.8335749344424257,-2.1712090683758967,-1.6713390338342045,1.2473765574805644,1.0820051952153398,-0.7951583195080875,-2.008339426623896,-0.504809568252209,-0.111406965281099,0.4582205470061594,27.0,0.7709135964997192,135.52683080520785,2.2,87.19887533920583
B254,A3IA,280.0,Venom,Syringe pump,2,22.0,Acetate (Na),5.0,750.0,0.0,Glass,150.0,60.0,35.0,,22.5,0.2,yes,8.592079741852926,-2.700894999720614,-3.547426323087345,-3.822950142185724,-0.4673777012869061,1.8335749344424257,-2.1712090683758967,-1.6713390338342045,1.2473765574805644,1.0820051952153398,-0.7951583195080875,-2.008339426623896,-0.504809568252209,-0.111406965281099,0.4582205470061594,21.0,0.7868873709926709,130.70387133935554,3.0,88.10790646424601
B254,A3IA,280.0,Venom,Syringe pump,2,22.0,Acetate (Na),5.0,750.0,0.0,Glass,150.0,60.0,35.0,,22.5,0.2,yes,8.592079741852926,-2.700894999720614,-3.547426323087345,-3.822950142185724,-0.4673777012869061,1.8335749344424257,-2.1712090683758967,-1.6713390338342045,1.2473765574805644,1.0820051952153398,-0.7951583195080875,-2.008339426623896,-0.504809568252209,-0.111406965281099,0.4582205470061594,25.0,0.7341823056300268,168.69969675871346,2.8,103.6478021429795
B254,A3IA,280.0,Venom,Syringe pump,2,22.0,Acetate (Na),5.0,750.0,0.0,Glass,150.0,60.0,35.0,,22.5,0.2,yes,8.592079741852926,-2.700894999720614,-3.547426323087345,-3.822950142185724,-0.4673777012869061,1.8335749344424257,-2.1712090683758967,-1.6713390338342045,1.2473765574805644,1.0820051952153398,-0.7951583195080875,-2.008339426623896,-0.504809568252209,-0.111406965281099,0.4582205470061594,31.0,1.1164468892551846,114.53491907763454,2.0,104.22155053885476
B255,A3IA,280.0,Venom,Syringe pump,2,22.0,Acetate (Na),5.0,750.0,0.0,Glass,100.0,60.0,45.0,,22.5,0.2,yes,8.592079741852926,-2.700894999720614,-3.547426323087345,-3.822950142185724,-0.4673777012869061,1.8335749344424257,-2.1712090683758967,-1.6713390338342045,1.2473765574805644,1.0820051952153398,-0.7951583195080875,-2.008339426623896,-0.504809568252209,-0.111406965281099,0.4582205470061594,17.0,0.7776348236303205,219.81304425117483,3.8,142.28994317440214
B255,A3IA,280.0,Venom,Syringe pump,2,22.0,Acetate (Na),5.0,750.0,0.0,Glass,100.0,60.0,45.0,,22.5,0.2,yes,8.592079741852926,-2.700894999720614,-3.547426323087345,-3.822950142185724,-0.4673777012869061,1.8335749344424257,-2.1712090683758967,-1.6713390338342045,1.2473765574805644,1.0820051952153398,-0.7951583195080875,-2.008339426623896,-0.504809568252209,-0.111406965281099,0.4582205470061594,20.0,0.9083205668326312,169.24689437137516,3.4,126.69059919639582
B255,A3IA,280.0,Venom,Syringe pump,2,22.0,Acetate (Na),5.0,750.0,0.0,Glass,100.0,60.0,45.0,,22.5,0.2,yes,8.592079741852926,-2.700894999720614,-3.547426323087345,-3.822950142185724,-0.4673777012869061,1.8335749344424257,-2.1712090683758967,-1.6713390338342045,1.2473765574805644,1.0820051952153398,-0.7951583195080875,-2.008339426623896,-0.504809568252209,-0.111406965281099,0.4582205470061594,20.0,0.8641539837094825,158.0094413044857,2.7,112.01492292305704
B255,A3IA,280.0,Venom,Syringe pump,2,22.0,Acetate (Na),5.0,750.0,0.0,Glass,100.0,60.0,45.0,,22.5,0.2,yes,8.592079741852926,-2.700894999720614,-3.547426323087345,-3.822950142185724,-0.4673777012869061,1.8335749344424257,-2.1712090683758967,-1.6713390338342045,1.2473765574805644,1.0820051952153398,-0.7951583195080875,-2.008339426623896,-0.504809568252209,-0.111406965281099,0.4582205470061594,19.0,1.108725041091627,182.6445902817589,2.9,162.5555859157603
B255,A3IA,280.0,Venom,Syringe pump,2,22.0,Acetate (Na),5.0,750.0,0.0,Glass,100.0,60.0,45.0,,22.5,0.2,yes,8.592079741852926,-2.700894999720614,-3.547426323087345,-3.822950142185724,-0.4673777012869061,1.8335749344424257,-2.1712090683758967,-1.6713390338342045,1.2473765574805644,1.0820051952153398,-0.7951583195080875,-2.008339426623896,-0.504809568252209,-0.111406965281099,0.4582205470061594,16.0,0.6635887341882074,170.18925476829588,3.3,95.29878932297896
B255,A3IA,280.0,Venom,Syringe pump,2,22.0,Acetate (Na),5.0,750.0,0.0,Glass,100.0,60.0,45.0,,22.5,0.2,yes,8.592079741852926,-2.700894999720614,-3.547426323087345,-3.822950142185724,-0.4673777012869061,1.8335749344424257,-2.1712090683758967,-1.6713390338342045,1.2473765574805644,1.0820051952153398,-0.7951583195080875,-2.008339426623896,-0.504809568252209,-0.111406965281099,0.4582205470061594,16.0,0.5007138145263718,193.1187571554649,3.8,81.4984625318648
B255,A3IA,280.0,Venom,Syringe pump,2,22.0,Acetate (Na),5.0,750.0,0.0,Glass,100.0,60.0,45.0,,22.5,0.2,yes,8.592079741852926,-2.700894999720614,-3.547426323087345,-3.822950142185724,-0.4673777012869061,1.8335749344424257,-2.1712090683758967,-1.6713390338342045,1.2473765574805644,1.0820051952153398,-0.7951583195080875,-2.008339426623896,-0.504809568252209,-0.111406965281099,0.4582205470061594,17.0,0.5345214153058574,209.5795906798413,4.2,95.79492598597504
B255,A3IA,280.0,Venom,Syringe pump,2,22.0,Acetate (Na),5.0,750.0,0.0,Glass,100.0,60.0,45.0,,22.5,0.2,yes,8.592079741852926,-2.700894999720614,-3.547426323087345,-3.822950142185724,-0.4673777012869061,1.8335749344424257,-2.1712090683758967,-1.6713390338342045,1.2473765574805644,1.0820051952153398,-0.7951583195080875,-2.008339426623896,-0.504809568252209,-0.111406965281099,0.4582205470061594,14.0,0.3934112257468433,200.01475915127705,3.7,68.90002093322948
B255,A3IA,280.0,Venom,Syringe pump,2,22.0,Acetate (Na),5.0,750.0,0.0,Glass,100.0,60.0,45.0,,22.5,0.2,yes,8.592079741852926,-2.700894999720614,-3.547426323087345,-3.822950142185724,-0.4673777012869061,1.8335749344424257,-2.1712090683758967,-1.6713390338342045,1.2473765574805644,1.0820051952153398,-0.7951583195080875,-2.008339426623896,-0.504809568252209,-0.111406965281099,0.4582205470061594,30.0,1.2072913732992785,103.17142084204129,1.7,100.77933824686473
B255,A3IA,280.0,Venom,Syringe pump,2,22.0,Acetate (Na),5.0,750.0,0.0,Glass,100.0,60.0,45.0,,22.5,0.2,yes,8.592079741852926,-2.700894999720614,-3.547426323087345,-3.822950142185724,-0.4673777012869061,1.8335749344424257,-2.1712090683758967,-1.6713390338342045,1.2473765574805644,1.0820051952153398,-0.7951583195080875,-2.008339426623896,-0.504809568252209,-0.111406965281099,0.4582205470061594,17.0,1.0285760799823795,216.2178387214666,4.3,180.61161261727284
B256,A3IA,280.0,Venom,Syringe pump,2,22.0,Acetate (Na),5.0,750.0,0.0,Glass,100.0,60.0,35.0,,22.1,0.2,yes,8.592079741852926,-2.700894999720614,-3.547426323087345,-3.822950142185724,-0.4673777012869061,1.8335749344424257,-2.1712090683758967,-1.6713390338342045,1.2473765574805644,1.0820051952153398,-0.7951583195080875,-2.008339426623896,-0.504809568252209,-0.111406965281099,0.4582205470061594,16.0,0.5227548691048618,198.2093280102592,3.4,88.34703103857845
B256,A3IA,280.0,Venom,Syringe pump,2,22.0,Acetate (Na),5.0,750.0,0.0,Glass,100.0,60.0,35.0,,22.1,0.2,yes,8.592079741852926,-2.700894999720614,-3.547426323087345,-3.822950142185724,-0.4673777012869061,1.8335749344424257,-2.1712090683758967,-1.6713390338342045,1.2473765574805644,1.0820051952153398,-0.7951583195080875,-2.008339426623896,-0.504809568252209,-0.111406965281099,0.4582205470061594,18.0,0.8323981387346524,170.63131130687586,3.2,117.81862480425038
B256,A3IA,280.0,Venom,Syringe pump,2,22.0,Acetate (Na),5.0,750.0,0.0,Glass,100.0,60.0,35.0,,22.1,0.2,yes,8.592079741852926,-2.700894999720614,-3.547426323087345,-3.822950142185724,-0.4673777012869061,1.8335749344424257,-2.1712090683758967,-1.6713390338342045,1.2473765574805644,1.0820051952153398,-0.7951583195080875,-2.008339426623896,-0.504809568252209,-0.111406965281099,0.4582205470061594,15.0,0.5877049340117356,196.16377252553076,3.8,97.91539299234788
