Repository: eriklidb/Explainable-AI-for-Recombinant-Spider-Silk-Review

# Explainable AI for Recombinant Spider Silk: Spinning Parameters and Sequence Effects

## About
Materials concerning the work "Explainable AI for Recombinant Spider Silk: Spinning Parameters and Sequence Effects". Supplementary material referenced in the report can be found in "supplementary.pdf".
The Spidrospin dataset containing the data for the artificial spider silk experiments and fibers is as of this moment confidential, and can unfortunately not be shared. The PLM vector embeddings however, are shared. Given the dataset (or a similar one tabular dataset recording spidroin processing parameters), all the experiments can be reproduced by utilizing a virtual environment and

File: data/spinning_data_embeddings_pca.csv (part 22 of 26)
Sample number,Protein,concentration (mg/ml),Spinning device,Extrusion device,Number of baths,Temperature SB,Spinning Buffer,SB pH,SB conc. (mM),NaCl (mM),Capillery type,Capillery size (um),Reeling speed (rpm),Flow rate (ul/min),pumppressure (bar),Temp C (spinning),Humidity (spinning),Continous spinning,pca_1,pca_2,pca_3,pca_4,pca_5,pca_6,pca_7,pca_8,pca_9,pca_10,pca_11,pca_12,pca_13,pca_14,pca_15,Diameter (µm),Strain (mm/mm),Strength (MPa),Youngs Modulus (GPa),Toughness Modulus (MJ m-3)
B256,A3IA,280.0,Venom,Syringe pump,2,22.0,Acetate (Na),5.0,750.0,0.0,Glass,100.0,60.0,35.0,,22.1,0.2,yes,8.592079741852926,-2.700894999720614,-3.547426323087345,-3.822950142185724,-0.4673777012869061,1.8335749344424257,-2.1712090683758967,-1.6713390338342045,1.2473765574805644,1.0820051952153398,-0.7951583195080875,-2.008339426623896,-0.504809568252209,-0.111406965281099,0.4582205470061594,12.0,0.7509632954635735,264.24344888545573,5.1,165.98173946623305
B256,A3IA,280.0,Venom,Syringe pump,2,22.0,Acetate (Na),5.0,750.0,0.0,Glass,100.0,60.0,35.0,,22.1,0.2,yes,8.592079741852926,-2.700894999720614,-3.547426323087345,-3.822950142185724,-0.4673777012869061,1.8335749344424257,-2.1712090683758967,-1.6713390338342045,1.2473765574805644,1.0820051952153398,-0.7951583195080875,-2.008339426623896,-0.504809568252209,-0.111406965281099,0.4582205470061594,16.0,0.5316480367984563,159.988716050018,3.8,73.39259522475777
B256,A3IA,280.0,Venom,Syringe pump,2,22.0,Acetate (Na),5.0,750.0,0.0,Glass,100.0,60.0,35.0,,22.1,0.2,yes,8.592079741852926,-2.700894999720614,-3.547426323087345,-3.822950142185724,-0.4673777012869061,1.8335749344424257,-2.1712090683758967,-1.6713390338342045,1.2473765574805644,1.0820051952153398,-0.7951583195080875,-2.008339426623896,-0.504809568252209,-0.111406965281099,0.4582205470061594,15.0,0.8471047180221865,205.5404178287784,4.1,143.45319365278456
B256,A3IA,280.0,Venom,Syringe pump,2,22.0,Acetate (Na),5.0,750.0,0.0,Glass,100.0,60.0,35.0,,22.1,0.2,yes,8.592079741852926,-2.700894999720614,-3.547426323087345,-3.822950142185724,-0.4673777012869061,1.8335749344424257,-2.1712090683758967,-1.6713390338342045,1.2473765574805644,1.0820051952153398,-0.7951583195080875,-2.008339426623896,-0.504809568252209,-0.111406965281099,0.4582205470061594,17.0,0.7827929130100226,149.9559856364762,3.5,97.9976356924516
B256,A3IA,280.0,Venom,Syringe pump,2,22.0,Acetate (Na),5.0,750.0,0.0,Glass,100.0,60.0,35.0,,22.1,0.2,yes,8.592079741852926,-2.700894999720614,-3.547426323087345,-3.822950142185724,-0.4673777012869061,1.8335749344424257,-2.1712090683758967,-1.6713390338342045,1.2473765574805644,1.0820051952153398,-0.7951583195080875,-2.008339426623896,-0.504809568252209,-0.111406965281099,0.4582205470061594,17.0,1.1513606600441717,161.93170671770932,3.2,148.60374021418446
B256,A3IA,280.0,Venom,Syringe pump,2,22.0,Acetate (Na),5.0,750.0,0.0,Glass,100.0,60.0,35.0,,22.1,0.2,yes,8.592079741852926,-2.700894999720614,-3.547426323087345,-3.822950142185724,-0.4673777012869061,1.8335749344424257,-2.1712090683758967,-1.6713390338342045,1.2473765574805644,1.0820051952153398,-0.7951583195080875,-2.008339426623896,-0.504809568252209,-0.111406965281099,0.4582205470061594,15.0,0.9673893029160652,152.86757304314466,3.3,119.0716537234249
B256,A3IA,280.0,Venom,Syringe pump,2,22.0,Acetate (Na),5.0,750.0,0.0,Glass,100.0,60.0,35.0,,22.1,0.2,yes,8.592079741852926,-2.700894999720614,-3.547426323087345,-3.822950142185724,-0.4673777012869061,1.8335749344424257,-2.1712090683758967,-1.6713390338342045,1.2473765574805644,1.0820051952153398,-0.7951583195080875,-2.008339426623896,-0.504809568252209,-0.111406965281099,0.4582205470061594,18.0,0.5995200093656711,133.38909392088914,3.0,68.6841265101606
B257,A3IA,256.0,Venom,Syringe pump,2,22.0,Acetate (Na),5.0,750.0,0.0,Glass,150.0,60.0,45.0,,22.2,0.2,discontinous,8.592079741852926,-2.700894999720614,-3.547426323087345,-3.822950142185724,-0.4673777012869061,1.8335749344424257,-2.1712090683758967,-1.6713390338342045,1.2473765574805644,1.0820051952153398,-0.7951583195080875,-2.008339426623896,-0.504809568252209,-0.111406965281099,0.4582205470061594,27.0,0.044827247742442,104.7029065510185,3.1,2.758880492603282
B257,A3IA,256.0,Venom,Syringe pump,2,22.0,Acetate (Na),5.0,750.0,0.0,Glass,150.0,60.0,45.0,,22.2,0.2,discontinous,8.592079741852926,-2.700894999720614,-3.547426323087345,-3.822950142185724,-0.4673777012869061,1.8335749344424257,-2.1712090683758967,-1.6713390338342045,1.2473765574805644,1.0820051952153398,-0.7951583195080875,-2.008339426623896,-0.504809568252209,-0.111406965281099,0.4582205470061594,26.0,0.647128763461992,141.20179463851684,3.2,82.93346114066082
B257,A3IA,256.0,Venom,Syringe pump,2,22.0,Acetate (Na),5.0,750.0,0.0,Glass,150.0,60.0,45.0,,22.2,0.2,discontinous,8.592079741852926,-2.700894999720614,-3.547426323087345,-3.822950142185724,-0.4673777012869061,1.8335749344424257,-2.1712090683758967,-1.6713390338342045,1.2473765574805644,1.0820051952153398,-0.7951583195080875,-2.008339426623896,-0.504809568252209,-0.111406965281099,0.4582205470061594,30.0,0.5114154811634936,96.95840798270316,2.3,45.8118994214036
B257,A3IA,256.0,Venom,Syringe pump,2,22.0,Acetate (Na),5.0,750.0,0.0,Glass,150.0,60.0,45.0,,22.2,0.2,discontinous,8.592079741852926,-2.700894999720614,-3.547426323087345,-3.822950142185724,-0.4673777012869061,1.8335749344424257,-2.1712090683758967,-1.6713390338342045,1.2473765574805644,1.0820051952153398,-0.7951583195080875,-2.008339426623896,-0.504809568252209,-0.111406965281099,0.4582205470061594,28.0,0.1836201095837739,110.49804516894014,2.8,18.43736426349489
B257,A3IA,256.0,Venom,Syringe pump,2,22.0,Acetate (Na),5.0,750.0,0.0,Glass,150.0,60.0,45.0,,22.2,0.2,discontinous,8.592079741852926,-2.700894999720614,-3.547426323087345,-3.822950142185724,-0.4673777012869061,1.8335749344424257,-2.1712090683758967,-1.6713390338342045,1.2473765574805644,1.0820051952153398,-0.7951583195080875,-2.008339426623896,-0.504809568252209,-0.111406965281099,0.4582205470061594,30.0,0.6152230465362752,93.24248666560572,2.1,52.94619018901183
B257,A3IA,256.0,Venom,Syringe pump,2,22.0,Acetate (Na),5.0,750.0,0.0,Glass,150.0,60.0,45.0,,22.2,0.2,discontinous,8.592079741852926,-2.700894999720614,-3.547426323087345,-3.822950142185724,-0.4673777012869061,1.8335749344424257,-2.1712090683758967,-1.6713390338342045,1.2473765574805644,1.0820051952153398,-0.7951583195080875,-2.008339426623896,-0.504809568252209,-0.111406965281099,0.4582205470061594,31.0,0.5541054392328864,89.99446564472102,1.9,46.34127701323604
B257,A3IA,256.0,Venom,Syringe pump,2,22.0,Acetate (Na),5.0,750.0,0.0,Glass,150.0,60.0,45.0,,22.2,0.2,discontinous,8.592079741852926,-2.700894999720614,-3.547426323087345,-3.822950142185724,-0.4673777012869061,1.8335749344424257,-2.1712090683758967,-1.6713390338342045,1.2473765574805644,1.0820051952153398,-0.7951583195080875,-2.008339426623896,-0.504809568252209,-0.111406965281099,0.4582205470061594,31.0,0.7921166306695465,93.17684905457747,1.9,67.85883938667547
B257,A3IA,256.0,Venom,Syringe pump,2,22.0,Acetate (Na),5.0,750.0,0.0,Glass,150.0,60.0,45.0,,22.2,0.2,discontinous,8.592079741852926,-2.700894999720614,-3.547426323087345,-3.822950142185724,-0.4673777012869061,1.8335749344424257,-2.1712090683758967,-1.6713390338342045,1.2473765574805644,1.0820051952153398,-0.7951583195080875,-2.008339426623896,-0.504809568252209,-0.111406965281099,0.4582205470061594,32.0,1.067350194103855,90.25869549430286,1.6,82.91408073679102
B257,A3IA,256.0,Venom,Syringe pump,2,22.0,Acetate (Na),5.0,750.0,0.0,Glass,150.0,60.0,45.0,,22.2,0.2,discontinous,8.592079741852926,-2.700894999720614,-3.547426323087345,-3.822950142185724,-0.4673777012869061,1.8335749344424257,-2.1712090683758967,-1.6713390338342045,1.2473765574805644,1.0820051952153398,-0.7951583195080875,-2.008339426623896,-0.504809568252209,-0.111406965281099,0.4582205470061594,32.0,0.903954691349542,85.77641980559778,2.0,68.30781141748626
B257,A3IA,256.0,Venom,Syringe pump,2,22.0,Acetate (Na),5.0,750.0,0.0,Glass,150.0,60.0,45.0,,22.2,0.2,discontinous,8.592079741852926,-2.700894999720614,-3.547426323087345,-3.822950142185724,-0.4673777012869061,1.8335749344424257,-2.1712090683758967,-1.6713390338342045,1.2473765574805644,1.0820051952153398,-0.7951583195080875,-2.008339426623896,-0.504809568252209,-0.111406965281099,0.4582205470061594,24.0,0.900243548911918,151.61449135614623,3.6,123.46654602753868
B258,A3IA,295.0,Venom,Syringe pump,2,22.0,Acetate (Na),5.0,750.0,0.0,Glass,150.0,80.0,45.0,,22.2,0.2,discontinous,8.592079741852926,-2.700894999720614,-3.547426323087345,-3.822950142185724,-0.4673777012869061,1.8335749344424257,-2.1712090683758967,-1.6713390338342045,1.2473765574805644,1.0820051952153398,-0.7951583195080875,-2.008339426623896,-0.504809568252209,-0.111406965281099,0.4582205470061594,39.0,1.1255199767824322,135.48243148375343,2.4,122.9429054094073
B258,A3IA,295.0,Venom,Syringe pump,2,22.0,Acetate (Na),5.0,750.0,0.0,Glass,150.0,80.0,45.0,,22.2,0.2,discontinous,8.592079741852926,-2.700894999720614,-3.547426323087345,-3.822950142185724,-0.4673777012869061,1.8335749344424257,-2.1712090683758967,-1.6713390338342045,1.2473765574805644,1.0820051952153398,-0.7951583195080875,-2.008339426623896,-0.504809568252209,-0.111406965281099,0.4582205470061594,27.0,0.8775687692382862,162.05799911614363,3.1,120.90239671766756
B258,A3IA,295.0,Venom,Syringe pump,2,22.0,Acetate (Na),5.0,750.0,0.0,Glass,150.0,80.0,45.0,,22.2,0.2,discontinous,8.592079741852926,-2.700894999720614,-3.547426323087345,-3.822950142185724,-0.4673777012869061,1.8335749344424257,-2.1712090683758967,-1.6713390338342045,1.2473765574805644,1.0820051952153398,-0.7951583195080875,-2.008339426623896,-0.504809568252209,-0.111406965281099,0.4582205470061594,31.0,0.7642725778682109,120.56882910326708,2.3,78.51347887055856
B258,A3IA,295.0,Venom,Syringe pump,2,22.0,Acetate (Na),5.0,750.0,0.0,Glass,150.0,80.0,45.0,,22.2,0.2,discontinous,8.592079741852926,-2.700894999720614,-3.547426323087345,-3.822950142185724,-0.4673777012869061,1.8335749344424257,-2.1712090683758967,-1.6713390338342045,1.2473765574805644,1.0820051952153398,-0.7951583195080875,-2.008339426623896,-0.504809568252209,-0.111406965281099,0.4582205470061594,31.0,0.7940149821547632,123.81939243713197,2.3,83.09757165378979
B258,A3IA,295.0,Venom,Syringe pump,2,22.0,Acetate (Na),5.0,750.0,0.0,Glass,150.0,80.0,45.0,,22.2,0.2,discontinous,8.592079741852926,-2.700894999720614,-3.547426323087345,-3.822950142185724,-0.4673777012869061,1.8335749344424257,-2.1712090683758967,-1.6713390338342045,1.2473765574805644,1.0820051952153398,-0.7951583195080875,-2.008339426623896,-0.504809568252209,-0.111406965281099,0.4582205470061594,23.0,1.0964739643421524,247.7707787270309,4.3,222.56820946430355
B258,A3IA,295.0,Venom,Syringe pump,2,22.0,Acetate (Na),5.0,750.0,0.0,Glass,150.0,80.0,45.0,,22.2,0.2,discontinous,8.592079741852926,-2.700894999720614,-3.547426323087345,-3.822950142185724,-0.4673777012869061,1.8335749344424257,-2.1712090683758967,-1.6713390338342045,1.2473765574805644,1.0820051952153398,-0.7951583195080875,-2.008339426623896,-0.504809568252209,-0.111406965281099,0.4582205470061594,41.0,0.0709251185926367,100.08607336616764,2.3,4.491407012337874
B258,A3IA,295.0,Venom,Syringe pump,2,22.0,Acetate (Na),5.0,750.0,0.0,Glass,150.0,80.0,45.0,,22.2,0.2,discontinous,8.592079741852926,-2.700894999720614,-3.547426323087345,-3.822950142185724,-0.4673777012869061,1.8335749344424257,-2.1712090683758967,-1.6713390338342045,1.2473765574805644,1.0820051952153398,-0.7951583195080875,-2.008339426623896,-0.504809568252209,-0.111406965281099,0.4582205470061594,30.0,0.7042584749897539,137.31202355325178,2.4,81.77392950892872
B258,A3IA,295.0,Venom,Syringe pump,2,22.0,Acetate (Na),5.0,750.0,0.0,Glass,150.0,80.0,45.0,,22.2,0.2,discontinous,8.592079741852926,-2.700894999720614,-3.547426323087345,-3.822950142185724,-0.4673777012869061,1.8335749344424257,-2.1712090683758967,-1.6713390338342045,1.2473765574805644,1.0820051952153398,-0.7951583195080875,-2.008339426623896,-0.504809568252209,-0.111406965281099,0.4582205470061594,24.0,0.6815101459320011,203.13409588735956,4.4,118.35100527737816
B258,A3IA,295.0,Venom,Syringe pump,2,22.0,Acetate (Na),5.0,750.0,0.0,Glass,150.0,80.0,45.0,,22.2,0.2,discontinous,8.592079741852926,-2.700894999720614,-3.547426323087345,-3.822950142185724,-0.4673777012869061,1.8335749344424257,-2.1712090683758967,-1.6713390338342045,1.2473765574805644,1.0820051952153398,-0.7951583195080875,-2.008339426623896,-0.504809568252209,-0.111406965281099,0.4582205470061594,44.0,1.1571359051917445,102.72656459531436,1.7,97.64962841262331
B258,A3IA,295.0,Venom,Syringe pump,2,22.0,Acetate (Na),5.0,750.0,0.0,Glass,150.0,80.0,45.0,,22.2,0.2,discontinous,8.592079741852926,-2.700894999720614,-3.547426323087345,-3.822950142185724,-0.4673777012869061,1.8335749344424257,-2.1712090683758967,-1.6713390338342045,1.2473765574805644,1.0820051952153398,-0.7951583195080875,-2.008339426623896,-0.504809568252209,-0.111406965281099,0.4582205470061594,27.0,0.8537690674828453,173.28074115761422,3.0,123.49438246478954
B259,A3IA,295.0,Venom,Syringe pump,2,22.0,Acetate (Na),5.0,750.0,0.0,Glass,150.0,60.0,45.0,,22.3,0.2,discontinous,8.592079741852926,-2.700894999720614,-3.547426323087345,-3.822950142185724,-0.4673777012869061,1.8335749344424257,-2.1712090683758967,-1.6713390338342045,1.2473765574805644,1.0820051952153398,-0.7951583195080875,-2.008339426623896,-0.504809568252209,-0.111406965281099,0.4582205470061594,32.0,0.6274418424016467,125.40024370277256,2.2,65.7345154057284
B259,A3IA,295.0,Venom,Syringe pump,2,22.0,Acetate (Na),5.0,750.0,0.0,Glass,150.0,60.0,45.0,,22.3,0.2,discontinous,8.592079741852926,-2.700894999720614,-3.547426323087345,-3.822950142185724,-0.4673777012869061,1.8335749344424257,-2.1712090683758967,-1.6713390338342045,1.2473765574805644,1.0820051952153398,-0.7951583195080875,-2.008339426623896,-0.504809568252209,-0.111406965281099,0.4582205470061594,28.0,0.5164133797746687,128.29717071022293,2.3,56.94704142720397
B259,A3IA,295.0,Venom,Syringe pump,2,22.0,Acetate (Na),5.0,750.0,0.0,Glass,150.0,60.0,45.0,,22.3,0.2,discontinous,8.592079741852926,-2.700894999720614,-3.547426323087345,-3.822950142185724,-0.4673777012869061,1.8335749344424257,-2.1712090683758967,-1.6713390338342045,1.2473765574805644,1.0820051952153398,-0.7951583195080875,-2.008339426623896,-0.504809568252209,-0.111406965281099,0.4582205470061594,33.0,0.6565828510286464,117.41082004234036,2.2,64.63557397672864
B259,A3IA,295.0,Venom,Syringe pump,2,22.0,Acetate (Na),5.0,750.0,0.0,Glass,150.0,60.0,45.0,,22.3,0.2,discontinous,8.592079741852926,-2.700894999720614,-3.547426323087345,-3.822950142185724,-0.4673777012869061,1.8335749344424257,-2.1712090683758967,-1.6713390338342045,1.2473765574805644,1.0820051952153398,-0.7951583195080875,-2.008339426623896,-0.504809568252209,-0.111406965281099,0.4582205470061594,35.0,0.8651986745313731,120.81284649896128,1.9,84.70614286660532
B259,A3IA,295.0,Venom,Syringe pump,2,22.0,Acetate (Na),5.0,750.0,0.0,Glass,150.0,60.0,45.0,,22.3,0.2,discontinous,8.592079741852926,-2.700894999720614,-3.547426323087345,-3.822950142185724,-0.4673777012869061,1.8335749344424257,-2.1712090683758967,-1.6713390338342045,1.2473765574805644,1.0820051952153398,-0.7951583195080875,-2.008339426623896,-0.504809568252209,-0.111406965281099,0.4582205470061594,45.0,0.667527798514793,88.49526646768352,1.7,50.75639917407924
B259,A3IA,295.0,Venom,Syringe pump,2,22.0,Acetate (Na),5.0,750.0,0.0,Glass,150.0,60.0,45.0,,22.3,0.2,discontinous,8.592079741852926,-2.700894999720614,-3.547426323087345,-3.822950142185724,-0.4673777012869061,1.8335749344424257,-2.1712090683758967,-1.6713390338342045,1.2473765574805644,1.0820051952153398,-0.7951583195080875,-2.008339426623896,-0.504809568252209,-0.111406965281099,0.4582205470061594,33.0,0.8953563714902809,130.53171139044915,2.0,96.45600862303158
B259,A3IA,295.0,Venom,Syringe pump,2,22.0,Acetate (Na),5.0,750.0,0.0,Glass,150.0,60.0,45.0,,22.3,0.2,discontinous,8.592079741852926,-2.700894999720614,-3.547426323087345,-3.822950142185724,-0.4673777012869061,1.8335749344424257,-2.1712090683758967,-1.6713390338342045,1.2473765574805644,1.0820051952153398,-0.7951583195080875,-2.008339426623896,-0.504809568252209,-0.111406965281099,0.4582205470061594,44.0,0.0756220934183827,67.28965109851626,1.7,3.655075295377492
B259,A3IA,295.0,Venom,Syringe pump,2,22.0,Acetate (Na),5.0,750.0,0.0,Glass,150.0,60.0,45.0,,22.3,0.2,discontinous,8.592079741852926,-2.700894999720614,-3.547426323087345,-3.822950142185724,-0.4673777012869061,1.8335749344424257,-2.1712090683758967,-1.6713390338342045,1.2473765574805644,1.0820051952153398,-0.7951583195080875,-2.008339426623896,-0.504809568252209,-0.111406965281099,0.4582205470061594,34.0,0.9333644903491144,124.12831045734052,2.1,94.29642559367863
B259,A3IA,295.0,Venom,Syringe pump,2,22.0,Acetate (Na),5.0,750.0,0.0,Glass,150.0,60.0,45.0,,22.3,0.2,discontinous,8.592079741852926,-2.700894999720614,-3.547426323087345,-3.822950142185724,-0.4673777012869061,1.8335749344424257,-2.1712090683758967,-1.6713390338342045,1.2473765574805644,1.0820051952153398,-0.7951583195080875,-2.008339426623896,-0.504809568252209,-0.111406965281099,0.4582205470061594,23.0,0.5598722880743621,131.82703449059738,2.8,63.51804200075669
B259,A3IA,295.0,Venom,Syringe pump,2,22.0,Acetate (Na),5.0,750.0,0.0,Glass,150.0,60.0,45.0,,22.3,0.2,discontinous,8.592079741852926,-2.700894999720614,-3.547426323087345,-3.822950142185724,-0.4673777012869061,1.8335749344424257,-2.1712090683758967,-1.6713390338342045,1.2473765574805644,1.0820051952153398,-0.7951583195080875,-2.008339426623896,-0.504809568252209,-0.111406965281099,0.4582205470061594,28.0,1.1227031381951251,202.537852208293,3.2,184.9029757262148
B260,A3IA,295.0,Venom,Syringe pump,2,22.0,Acetate (Na),5.0,750.0,0.0,Glass,150.0,60.0,35.0,,22.3,0.2,discontinous,8.592079741852926,-2.700894999720614,-3.547426323087345,-3.822950142185724,-0.4673777012869061,1.8335749344424257,-2.1712090683758967,-1.6713390338342045,1.2473765574805644,1.0820051952153398,-0.7951583195080875,-2.008339426623896,-0.504809568252209,-0.111406965281099,0.4582205470061594,14.0,0.7271787938776496,211.3377563760484,4.9,125.48359758695692
B260,A3IA,295.0,Venom,Syringe pump,2,22.0,Acetate (Na),5.0,750.0,0.0,Glass,150.0,60.0,35.0,,22.3,0.2,discontinous,8.592079741852926,-2.700894999720614,-3.547426323087345,-3.822950142185724,-0.4673777012869061,1.8335749344424257,-2.1712090683758967,-1.6713390338342045,1.2473765574805644,1.0820051952153398,-0.7951583195080875,-2.008339426623896,-0.504809568252209,-0.111406965281099,0.4582205470061594,18.0,0.6643085684093111,123.335610194667,3.0,70.09205254857744
B260,A3IA,295.0,Venom,Syringe pump,2,22.0,Acetate (Na),5.0,750.0,0.0,Glass,150.0,60.0,35.0,,22.3,0.2,discontinous,8.592079741852926,-2.700894999720614,-3.547426323087345,-3.822950142185724,-0.4673777012869061,1.8335749344424257,-2.1712090683758967,-1.6713390338342045,1.2473765574805644,1.0820051952153398,-0.7951583195080875,-2.008339426623896,-0.504809568252209,-0.111406965281099,0.4582205470061594,24.0,0.7122059581895355,152.3547607852024,2.8,90.04498001825667
B260,A3IA,295.0,Venom,Syringe pump,2,22.0,Acetate (Na),5.0,750.0,0.0,Glass,150.0,60.0,35.0,,22.3,0.2,discontinous,8.592079741852926,-2.700894999720614,-3.547426323087345,-3.822950142185724,-0.4673777012869061,1.8335749344424257,-2.1712090683758967,-1.6713390338342045,1.2473765574805644,1.0820051952153398,-0.7951583195080875,-2.008339426623896,-0.504809568252209,-0.111406965281099,0.4582205470061594,26.0,0.865041375167148,137.4799421681345,2.4,97.68411236220894
B260,A3IA,295.0,Venom,Syringe pump,2,22.0,Acetate (Na),5.0,750.0,0.0,Glass,150.0,60.0,35.0,,22.3,0.2,discontinous,8.592079741852926,-2.700894999720614,-3.547426323087345,-3.822950142185724,-0.4673777012869061,1.8335749344424257,-2.1712090683758967,-1.6713390338342045,1.2473765574805644,1.0820051952153398,-0.7951583195080875,-2.008339426623896,-0.504809568252209,-0.111406965281099,0.4582205470061594,17.0,0.9363632830716618,106.40233780347168,2.6,86.26292768960343
B260,A3IA,295.0,Venom,Syringe pump,2,22.0,Acetate (Na),5.0,750.0,0.0,Glass,150.0,60.0,35.0,,22.3,0.2,discontinous,8.592079741852926,-2.700894999720614,-3.547426323087345,-3.822950142185724,-0.4673777012869061,1.8335749344424257,-2.1712090683758967,-1.6713390338342045,1.2473765574805644,1.0820051952153398,-0.7951583195080875,-2.008339426623896,-0.504809568252209,-0.111406965281099,0.4582205470061594,18.0,1.0285703361722058,155.27690694273963,3.7,134.39024303874663
B260,A3IA,295.0,Venom,Syringe pump,2,22.0,Acetate (Na),5.0,750.0,0.0,Glass,150.0,60.0,35.0,,22.3,0.2,discontinous,8.592079741852926,-2.700894999720614,-3.547426323087345,-3.822950142185724,-0.4673777012869061,1.8335749344424257,-2.1712090683758967,-1.6713390338342045,1.2473765574805644,1.0820051952153398,-0.7951583195080875,-2.008339426623896,-0.504809568252209,-0.111406965281099,0.4582205470061594,20.0,0.9556539945330828,215.8254346645582,3.9,168.57568150061869
B260,A3IA,295.0,Venom,Syringe pump,2,22.0,Acetate (Na),5.0,750.0,0.0,Glass,150.0,60.0,35.0,,22.3,0.2,discontinous,8.592079741852926,-2.700894999720614,-3.547426323087345,-3.822950142185724,-0.4673777012869061,1.8335749344424257,-2.1712090683758967,-1.6713390338342045,1.2473765574805644,1.0820051952153398,-0.7951583195080875,-2.008339426623896,-0.504809568252209,-0.111406965281099,0.4582205470061594,30.0,1.1367183314011824,97.34698654465028,1.8,88.85738414154721
B260,A3IA,295.0,Venom,Syringe pump,2,22.0,Acetate (Na),5.0,750.0,0.0,Glass,150.0,60.0,35.0,,22.3,0.2,discontinous,8.592079741852926,-2.700894999720614,-3.547426323087345,-3.822950142185724,-0.4673777012869061,1.8335749344424257,-2.1712090683758967,-1.6713390338342045,1.2473765574805644,1.0820051952153398,-0.7951583195080875,-2.008339426623896,-0.504809568252209,-0.111406965281099,0.4582205470061594,18.0,0.782332929712276,177.50385753468473,3.8,117.02440782233008
B260,A3IA,295.0,Venom,Syringe pump,2,22.0,Acetate (Na),5.0,750.0,0.0,Glass,150.0,60.0,35.0,,22.3,0.2,discontinous,8.592079741852926,-2.700894999720614,-3.547426323087345,-3.822950142185724,-0.4673777012869061,1.8335749344424257,-2.1712090683758967,-1.6713390338342045,1.2473765574805644,1.0820051952153398,-0.7951583195080875,-2.008339426623896,-0.504809568252209,-0.111406965281099,0.4582205470061594,20.0,0.9437621518109254,223.639878708393,3.7,172.19244521709751
B261,A3IA,295.0,Venom,Syringe pump,2,22.0,Acetate (Na),5.0,750.0,0.0,Glass,150.0,60.0,35.0,,22.3,0.2,discontinous,8.592079741852926,-2.700894999720614,-3.547426323087345,-3.822950142185724,-0.4673777012869061,1.8335749344424257,-2.1712090683758967,-1.6713390338342045,1.2473765574805644,1.0820051952153398,-0.7951583195080875,-2.008339426623896,-0.504809568252209,-0.111406965281099,0.4582205470061594,27.0,0.8332188082850693,92.51744520988608,2.1,63.95007128691053
B261,A3IA,295.0,Venom,Syringe pump,2,22.0,Acetate (Na),5.0,750.0,0.0,Glass,150.0,60.0,35.0,,22.3,0.2,discontinous,8.592079741852926,-2.700894999720614,-3.547426323087345,-3.822950142185724,-0.4673777012869061,1.8335749344424257,-2.1712090683758967,-1.6713390338342045,1.2473765574805644,1.0820051952153398,-0.7951583195080875,-2.008339426623896,-0.504809568252209,-0.111406965281099,0.4582205470061594,20.0,0.6514690084070055,171.12142129111152,3.9,95.34335308310465
B261,A3IA,295.0,Venom,Syringe pump,2,22.0,Acetate (Na),5.0,750.0,0.0,Glass,150.0,60.0,35.0,,22.3,0.2,discontinous,8.592079741852926,-2.700894999720614,-3.547426323087345,-3.822950142185724,-0.4673777012869061,1.8335749344424257,-2.1712090683758967,-1.6713390338342045,1.2473765574805644,1.0820051952153398,-0.7951583195080875,-2.008339426623896,-0.504809568252209,-0.111406965281099,0.4582205470061594,20.0,0.7000525864755377,177.12258123731175,3.9,105.00487624272924
B261,A3IA,295.0,Venom,Syringe pump,2,22.0,Acetate (Na),5.0,750.0,0.0,Glass,150.0,60.0,35.0,,22.3,0.2,discontinous,8.592079741852926,-2.700894999720614,-3.547426323087345,-3.822950142185724,-0.4673777012869061,1.8335749344424257,-2.1712090683758967,-1.6713390338342045,1.2473765574805644,1.0820051952153398,-0.7951583195080875,-2.008339426623896,-0.504809568252209,-0.111406965281099,0.4582205470061594,26.0,0.6872206487066329,109.72808532374846,2.7,64.34580955876315
B261,A3IA,295.0,Venom,Syringe pump,2,22.0,Acetate (Na),5.0,750.0,0.0,Glass,150.0,60.0,35.0,,22.3,0.2,discontinous,8.592079741852926,-2.700894999720614,-3.547426323087345,-3.822950142185724,-0.4673777012869061,1.8335749344424257,-2.1712090683758967,-1.6713390338342045,1.2473765574805644,1.0820051952153398,-0.7951583195080875,-2.008339426623896,-0.504809568252209,-0.111406965281099,0.4582205470061594,24.0,0.734361120432697,123.6674138656864,2.6,76.78341232224439
B261,A3IA,295.0,Venom,Syringe pump,2,22.0,Acetate (Na),5.0,750.0,0.0,Glass,150.0,60.0,35.0,,22.3,0.2,discontinous,8.592079741852926,-2.700894999720614,-3.547426323087345,-3.822950142185724,-0.4673777012869061,1.8335749344424257,-2.1712090683758967,-1.6713390338342045,1.2473765574805644,1.0820051952153398,-0.7951583195080875,-2.008339426623896,-0.504809568252209,-0.111406965281099,0.4582205470061594,24.0,0.7529821456056642,122.085524255619,2.7,78.15793388629288
B261,A3IA,295.0,Venom,Syringe pump,2,22.0,Acetate (Na),5.0,750.0,0.0,Glass,150.0,60.0,35.0,,22.3,0.2,discontinous,8.592079741852926,-2.700894999720614,-3.547426323087345,-3.822950142185724,-0.4673777012869061,1.8335749344424257,-2.1712090683758967,-1.6713390338342045,1.2473765574805644,1.0820051952153398,-0.7951583195080875,-2.008339426623896,-0.504809568252209,-0.111406965281099,0.4582205470061594,29.0,0.4784528587438577,52.87188524853502,1.7,25.035486335484837
B261,A3IA,295.0,Venom,Syringe pump,2,22.0,Acetate (Na),5.0,750.0,0.0,Glass,150.0,60.0,35.0,,22.3,0.2,discontinous,8.592079741852926,-2.700894999720614,-3.547426323087345,-3.822950142185724,-0.4673777012869061,1.8335749344424257,-2.1712090683758967,-1.6713390338342045,1.2473765574805644,1.0820051952153398,-0.7951583195080875,-2.008339426623896,-0.504809568252209,-0.111406965281099,0.4582205470061594,28.0,0.0575603254490839,70.92358391832902,2.1,2.7784489455225945
B261,A3IA,295.0,Venom,Syringe pump,2,22.0,Acetate (Na),5.0,750.0,0.0,Glass,150.0,60.0,35.0,,22.3,0.2,discontinous,8.592079741852926,-2.700894999720614,-3.547426323087345,-3.822950142185724,-0.4673777012869061,1.8335749344424257,-2.1712090683758967,-1.6713390338342045,1.2473765574805644,1.0820051952153398,-0.7951583195080875,-2.008339426623896,-0.504809568252209,-0.111406965281099,0.4582205470061594,24.0,0.6103405164351601,115.64467844266242,2.6,61.37396720720939
B261,A3IA,295.0,Venom,Syringe pump,2,22.0,Acetate (Na),5.0,750.0,0.0,Glass,150.0,60.0,35.0,,22.3,0.2,discontinous,8.592079741852926,-2.700894999720614,-3.547426323087345,-3.822950142185724,-0.4673777012869061,1.8335749344424257,-2.1712090683758967,-1.6713390338342045,1.2473765574805644,1.0820051952153398,-0.7951583195080875,-2.008339426623896,-0.504809568252209,-0.111406965281099,0.4582205470061594,27.0,0.9697915354273472,104.6546841314984,2.1,84.49912991864412
B262,A3IA,295.0,Venom,Syringe pump,2,22.0,Acetate (Na),5.0,750.0,0.0,Glass,150.0,60.0,45.0,,22.3,0.2,yes,8.592079741852926,-2.700894999720614,-3.547426323087345,-3.822950142185724,-0.4673777012869061,1.8335749344424257,-2.1712090683758967,-1.6713390338342045,1.2473765574805644,1.0820051952153398,-0.7951583195080875,-2.008339426623896,-0.504809568252209,-0.111406965281099,0.4582205470061594,32.0,1.082086454647876,111.0544025858469,2.2,98.25377437206382
B262,A3IA,295.0,Venom,Syringe pump,2,22.0,Acetate (Na),5.0,750.0,0.0,Glass,150.0,60.0,45.0,,22.3,0.2,yes,8.592079741852926,-2.700894999720614,-3.547426323087345,-3.822950142185724,-0.4673777012869061,1.8335749344424257,-2.1712090683758967,-1.6713390338342045,1.2473765574805644,1.0820051952153398,-0.7951583195080875,-2.008339426623896,-0.504809568252209,-0.111406965281099,0.4582205470061594,33.0,0.7827712815942184,85.0767556560011,1.7,56.503491924182335
B262,A3IA,295.0,Venom,Syringe pump,2,22.0,Acetate (Na),5.0,750.0,0.0,Glass,150.0,60.0,45.0,,22.3,0.2,yes,8.592079741852926,-2.700894999720614,-3.547426323087345,-3.822950142185724,-0.4673777012869061,1.8335749344424257,-2.1712090683758967,-1.6713390338342045,1.2473765574805644,1.0820051952153398,-0.7951583195080875,-2.008339426623896,-0.504809568252209,-0.111406965281099,0.4582205470061594,36.0,1.1431940373828149,88.38229632420105,1.5,81.16362599895369
B262,A3IA,295.0,Venom,Syringe pump,2,22.0,Acetate (Na),5.0,750.0,0.0,Glass,150.0,60.0,45.0,,22.3,0.2,yes,8.592079741852926,-2.700894999720614,-3.547426323087345,-3.822950142185724,-0.4673777012869061,1.8335749344424257,-2.1712090683758967,-1.6713390338342045,1.2473765574805644,1.0820051952153398,-0.7951583195080875,-2.008339426623896,-0.504809568252209,-0.111406965281099,0.4582205470061594,24.0,1.1457398669554455,190.55108503798223,3.4,174.845101328125
B262,A3IA,295.0,Venom,Syringe pump,2,22.0,Acetate (Na),5.0,750.0,0.0,Glass,150.0,60.0,45.0,,22.3,0.2,yes,8.592079741852926,-2.700894999720614,-3.547426323087345,-3.822950142185724,-0.4673777012869061,1.8335749344424257,-2.1712090683758967,-1.6713390338342045,1.2473765574805644,1.0820051952153398,-0.7951583195080875,-2.008339426623896,-0.504809568252209,-0.111406965281099,0.4582205470061594,36.0,1.0352302468355046,86.48821496009865,1.8,72.874684019263
B262,A3IA,295.0,Venom,Syringe pump,2,22.0,Acetate (Na),5.0,750.0,0.0,Glass,150.0,60.0,45.0,,22.3,0.2,yes,8.592079741852926,-2.700894999720614,-3.547426323087345,-3.822950142185724,-0.4673777012869061,1.8335749344424257,-2.1712090683758967,-1.6713390338342045,1.2473765574805644,1.0820051952153398,-0.7951583195080875,-2.008339426623896,-0.504809568252209,-0.111406965281099,0.4582205470061594,25.0,1.069167389418907,143.51047564515633,3.1,126.3800730958744
B262,A3IA,295.0,Venom,Syringe pump,2,22.0,Acetate (Na),5.0,750.0,0.0,Glass,150.0,60.0,45.0,,22.3,0.2,yes,8.592079741852926,-2.700894999720614,-3.547426323087345,-3.822950142185724,-0.4673777012869061,1.8335749344424257,-2.1712090683758967,-1.6713390338342045,1.2473765574805644,1.0820051952153398,-0.7951583195080875,-2.008339426623896,-0.504809568252209,-0.111406965281099,0.4582205470061594,26.0,1.025684428876147,175.739189520543,3.4,147.45759384670313
B262,A3IA,295.0,Venom,Syringe pump,2,22.0,Acetate (Na),5.0,750.0,0.0,Glass,150.0,60.0,45.0,,22.3,0.2,yes,8.592079741852926,-2.700894999720614,-3.547426323087345,-3.822950142185724,-0.4673777012869061,1.8335749344424257,-2.1712090683758967,-1.6713390338342045,1.2473765574805644,1.0820051952153398,-0.7951583195080875,-2.008339426623896,-0.504809568252209,-0.111406965281099,0.4582205470061594,50.0,0.064331889174678,46.129499263504016,1.1,1.8634172978555
B262,A3IA,295.0,Venom,Syringe pump,2,22.0,Acetate (Na),5.0,750.0,0.0,Glass,150.0,60.0,45.0,,22.3,0.2,yes,8.592079741852926,-2.700894999720614,-3.547426323087345,-3.822950142185724,-0.4673777012869061,1.8335749344424257,-2.1712090683758967,-1.6713390338342045,1.2473765574805644,1.0820051952153398,-0.7951583195080875,-2.008339426623896,-0.504809568252209,-0.111406965281099,0.4582205470061594,26.0,0.7071535022354695,64.02330604483801,1.9,41.26049412847276
B262,A3IA,295.0,Venom,Syringe pump,2,22.0,Acetate (Na),5.0,750.0,0.0,Glass,150.0,60.0,45.0,,22.3,0.2,yes,8.592079741852926,-2.700894999720614,-3.547426323087345,-3.822950142185724,-0.4673777012869061,1.8335749344424257,-2.1712090683758967,-1.6713390338342045,1.2473765574805644,1.0820051952153398,-0.7951583195080875,-2.008339426623896,-0.504809568252209,-0.111406965281099,0.4582205470061594,22.0,0.6389705742852264,180.94864765461944,3.4,96.7026951336574
B263,A3IA,295.0,Venom,Syringe pump,2,22.0,Acetate (Na),5.0,750.0,0.0,Glass,150.0,80.0,45.0,,22.2,0.22,discontinous,8.592079741852926,-2.700894999720614,-3.547426323087345,-3.822950142185724,-0.4673777012869061,1.8335749344424257,-2.1712090683758967,-1.6713390338342045,1.2473765574805644,1.0820051952153398,-0.7951583195080875,-2.008339426623896,-0.504809568252209,-0.111406965281099,0.4582205470061594,20.0,0.1167667027452523,99.26547913322165,2.7,9.100975318662996
B263,A3IA,295.0,Venom,Syringe pump,2,22.0,Acetate (Na),5.0,750.0,0.0,Glass,150.0,80.0,45.0,,22.2,0.22,discontinous,8.592079741852926,-2.700894999720614,-3.547426323087345,-3.822950142185724,-0.4673777012869061,1.8335749344424257,-2.1712090683758967,-1.6713390338342045,1.2473765574805644,1.0820051952153398,-0.7951583195080875,-2.008339426623896,-0.504809568252209,-0.111406965281099,0.4582205470061594,12.0,1.025934978274364,279.114090993247,6.0,234.8710530680811
B263,A3IA,295.0,Venom,Syringe pump,2,22.0,Acetate (Na),5.0,750.0,0.0,Glass,150.0,80.0,45.0,,22.2,0.22,discontinous,8.592079741852926,-2.700894999720614,-3.547426323087345,-3.822950142185724,-0.4673777012869061,1.8335749344424257,-2.1712090683758967,-1.6713390338342045,1.2473765574805644,1.0820051952153398,-0.7951583195080875,-2.008339426623896,-0.504809568252209,-0.111406965281099,0.4582205470061594,30.0,0.1880768634142558,70.70693896173226,2.1,11.299708711042584
B263,A3IA,295.0,Venom,Syringe pump,2,22.0,Acetate (Na),5.0,750.0,0.0,Glass,150.0,80.0,45.0,,22.2,0.22,discontinous,8.592079741852926,-2.700894999720614,-3.547426323087345,-3.822950142185724,-0.4673777012869061,1.8335749344424257,-2.1712090683758967,-1.6713390338342045,1.2473765574805644,1.0820051952153398,-0.7951583195080875,-2.008339426623896,-0.504809568252209,-0.111406965281099,0.4582205470061594,28.0,1.0649302361989,134.54764005385047,2.5,121.56046119142368
B263,A3IA,295.0,Venom,Syringe pump,2,22.0,Acetate (Na),5.0,750.0,0.0,Glass,150.0,80.0,45.0,,22.2,0.22,discontinous,8.592079741852926,-2.700894999720614,-3.547426323087345,-3.822950142185724,-0.4673777012869061,1.8335749344424257,-2.1712090683758967,-1.6713390338342045,1.2473765574805644,1.0820051952153398,-0.7951583195080875,-2.008339426623896,-0.504809568252209,-0.111406965281099,0.4582205470061594,18.0,0.4775273776902299,156.8325777408085,4.2,66.99873036346597
B263,A3IA,295.0,Venom,Syringe pump,2,22.0,Acetate (Na),5.0,750.0,0.0,Glass,150.0,80.0,45.0,,22.2,0.22,discontinous,8.592079741852926,-2.700894999720614,-3.547426323087345,-3.822950142185724,-0.4673777012869061,1.8335749344424257,-2.1712090683758967,-1.6713390338342045,1.2473765574805644,1.0820051952153398,-0.7951583195080875,-2.008339426623896,-0.504809568252209,-0.111406965281099,0.4582205470061594,18.0,0.977240587302943,152.83169755409594,3.4,126.52944697215392
B263,A3IA,295.0,Venom,Syringe pump,2,22.0,Acetate (Na),5.0,750.0,0.0,Glass,150.0,80.0,45.0,,22.2,0.22,discontinous,8.592079741852926,-2.700894999720614,-3.547426323087345,-3.822950142185724,-0.4673777012869061,1.8335749344424257,-2.1712090683758967,-1.6713390338342045,1.2473765574805644,1.0820051952153398,-0.7951583195080875,-2.008339426623896,-0.504809568252209,-0.111406965281099,0.4582205470061594,24.0,0.9840624876720976,148.57953922050305,2.8,123.10734744933237
B263,A3IA,295.0,Venom,Syringe pump,2,22.0,Acetate (Na),5.0,750.0,0.0,Glass,150.0,80.0,45.0,,22.2,0.22,discontinous,8.592079741852926,-2.700894999720614,-3.547426323087345,-3.822950142185724,-0.4673777012869061,1.8335749344424257,-2.1712090683758967,-1.6713390338342045,1.2473765574805644,1.0820051952153398,-0.7951583195080875,-2.008339426623896,-0.504809568252209,-0.111406965281099,0.4582205470061594,28.0,0.707249623344699,119.73682721242152,2.0,74.2726184195236
B263,A3IA,295.0,Venom,Syringe pump,2,22.0,Acetate (Na),5.0,750.0,0.0,Glass,150.0,80.0,45.0,,22.2,0.22,discontinous,8.592079741852926,-2.700894999720614,-3.547426323087345,-3.822950142185724,-0.4673777012869061,1.8335749344424257,-2.1712090683758967,-1.6713390338342045,1.2473765574805644,1.0820051952153398,-0.7951583195080875,-2.008339426623896,-0.504809568252209,-0.111406965281099,0.4582205470061594,26.0,1.2209003338834092,125.58281823099549,2.9,132.80493722307082
B263,A3IA,295.0,Venom,Syringe pump,2,22.0,Acetate (Na),5.0,750.0,0.0,Glass,150.0,80.0,45.0,,22.2,0.22,discontinous,8.592079741852926,-2.700894999720614,-3.547426323087345,-3.822950142185724,-0.4673777012869061,1.8335749344424257,-2.1712090683758967,-1.6713390338342045,1.2473765574805644,1.0820051952153398,-0.7951583195080875,-2.008339426623896,-0.504809568252209,-0.111406965281099,0.4582205470061594,27.0,0.64623497110686,123.24663625021206,2.9,71.39698298700563
B265,A3IA,295.0,Venom,Syringe pump,2,22.0,Acetate (Na),5.0,750.0,0.0,Glass,150.0,60.0,45.0,,22.2,0.15,yes,8.592079741852926,-2.700894999720614,-3.547426323087345,-3.822950142185724,-0.4673777012869061,1.8335749344424257,-2.1712090683758967,-1.6713390338342045,1.2473765574805644,1.0820051952153398,-0.7951583195080875,-2.008339426623896,-0.504809568252209,-0.111406965281099,0.4582205470061594,26.0,1.113813365202669,127.7025172192209,3.1,116.59139816487657
B265,A3IA,295.0,Venom,Syringe pump,2,22.0,Acetate (Na),5.0,750.0,0.0,Glass,150.0,60.0,45.0,,22.2,0.15,yes,8.592079741852926,-2.700894999720614,-3.547426323087345,-3.822950142185724,-0.4673777012869061,1.8335749344424257,-2.1712090683758967,-1.6713390338342045,1.2473765574805644,1.0820051952153398,-0.7951583195080875,-2.008339426623896,-0.504809568252209,-0.111406965281099,0.4582205470061594,31.0,0.9382210860880807,77.19852746212955,2.3,65.54161028601818
B265,A3IA,295.0,Venom,Syringe pump,2,22.0,Acetate (Na),5.0,750.0,0.0,Glass,150.0,60.0,45.0,,22.2,0.15,yes,8.592079741852926,-2.700894999720614,-3.547426323087345,-3.822950142185724,-0.4673777012869061,1.8335749344424257,-2.1712090683758967,-1.6713390338342045,1.2473765574805644,1.0820051952153398,-0.7951583195080875,-2.008339426623896,-0.504809568252209,-0.111406965281099,0.4582205470061594,27.0,1.1065071631855676,130.5624715668418,2.8,115.45136030968806
B265,A3IA,295.0,Venom,Syringe pump,2,22.0,Acetate (Na),5.0,750.0,0.0,Glass,150.0,60.0,45.0,,22.2,0.15,yes,8.592079741852926,-2.700894999720614,-3.547426323087345,-3.822950142185724,-0.4673777012869061,1.8335749344424257,-2.1712090683758967,-1.6713390338342045,1.2473765574805644,1.0820051952153398,-0.7951583195080875,-2.008339426623896,-0.504809568252209,-0.111406965281099,0.4582205470061594,31.0,0.9122898539312572,100.68400720108797,1.8,75.07667868606642
B265,A3IA,295.0,Venom,Syringe pump,2,22.0,Acetate (Na),5.0,750.0,0.0,Glass,150.0,60.0,45.0,,22.2,0.15,yes,8.592079741852926,-2.700894999720614,-3.547426323087345,-3.822950142185724,-0.4673777012869061,1.8335749344424257,-2.1712090683758967,-1.6713390338342045,1.2473765574805644,1.0820051952153398,-0.7951583195080875,-2.008339426623896,-0.504809568252209,-0.111406965281099,0.4582205470061594,24.0,1.2905384006334126,156.8334250935148,3.3,163.51352996289162
B265,A3IA,295.0,Venom,Syringe pump,2,22.0,Acetate (Na),5.0,750.0,0.0,Glass,150.0,60.0,45.0,,22.2,0.15,yes,8.592079741852926,-2.700894999720614,-3.547426323087345,-3.822950142185724,-0.4673777012869061,1.8335749344424257,-2.1712090683758967,-1.6713390338342045,1.2473765574805644,1.0820051952153398,-0.7951583195080875,-2.008339426623896,-0.504809568252209,-0.111406965281099,0.4582205470061594,30.0,1.1435730986651933,105.47717277492038,2.2,97.67487796849628
B265,A3IA,295.0,Venom,Syringe pump,2,22.0,Acetate (Na),5.0,750.0,0.0,Glass,150.0,60.0,45.0,,22.2,0.15,yes,8.592079741852926,-2.700894999720614,-3.547426323087345,-3.822950142185724,-0.4673777012869061,1.8335749344424257,-2.1712090683758967,-1.6713390338342045,1.2473765574805644,1.0820051952153398,-0.7951583195080875,-2.008339426623896,-0.504809568252209,-0.111406965281099,0.4582205470061594,34.0,1.1479474259823452,88.37727501260207,1.8,81.27161939874738
B265,A3IA,295.0,Venom,Syringe pump,2,22.0,Acetate (Na),5.0,750.0,0.0,Glass,150.0,60.0,45.0,,22.2,0.15,yes,8.592079741852926,-2.700894999720614,-3.547426323087345,-3.822950142185724,-0.4673777012869061,1.8335749344424257,-2.1712090683758967,-1.6713390338342045,1.2473765574805644,1.0820051952153398,-0.7951583195080875,-2.008339426623896,-0.504809568252209,-0.111406965281099,0.4582205470061594,30.0,1.0504422453805062,94.43438035053836,2.0,81.73929949875551
B27,A3IA,269.0,Venom,Syringe pump,2,22.0,Acetate (Na),5.0,750.0,0.0,Glass,150.0,45.0,60.0,,22.4,0.3,discontinous,8.592079741852926,-2.700894999720614,-3.547426323087345,-3.822950142185724,-0.4673777012869061,1.8335749344424257,-2.1712090683758967,-1.6713390338342045,1.2473765574805644,1.0820051952153398,-0.7951583195080875,-2.008339426623896,-0.504809568252209,-0.111406965281099,0.4582205470061594,22.0,0.973200925044212,96.56248707271472,1.7,77.00920033477388
