Repository: eriklidb/Explainable-AI-for-Recombinant-Spider-Silk-Review

# Explainable AI for Recombinant Spider Silk: Spinning Parameters and Sequence Effects

## About
Materials concerning the work "Explainable AI for Recombinant Spider Silk: Spinning Parameters and Sequence Effects". Supplementary material referenced in the report can be found in "supplementary.pdf".
The Spidrospin dataset containing the data for the artificial spider silk experiments and fibers is as of this moment confidential, and can unfortunately not be shared. The PLM vector embeddings however, are shared. Given the dataset (or a similar one tabular dataset recording spidroin processing parameters), all the experiments can be reproduced by utilizing a virtual environment and

File: data/spinning_data_embeddings_pca.csv (part 23 of 26)
Sample number,Protein,concentration (mg/ml),Spinning device,Extrusion device,Number of baths,Temperature SB,Spinning Buffer,SB pH,SB conc. (mM),NaCl (mM),Capillery type,Capillery size (um),Reeling speed (rpm),Flow rate (ul/min),pumppressure (bar),Temp C (spinning),Humidity (spinning),Continous spinning,pca_1,pca_2,pca_3,pca_4,pca_5,pca_6,pca_7,pca_8,pca_9,pca_10,pca_11,pca_12,pca_13,pca_14,pca_15,Diameter (µm),Strain (mm/mm),Strength (MPa),Youngs Modulus (GPa),Toughness Modulus (MJ m-3)
B27,A3IA,269.0,Venom,Syringe pump,2,22.0,Acetate (Na),5.0,750.0,0.0,Glass,150.0,45.0,60.0,,22.4,0.3,discontinous,8.592079741852926,-2.700894999720614,-3.547426323087345,-3.822950142185724,-0.4673777012869061,1.8335749344424257,-2.1712090683758967,-1.6713390338342045,1.2473765574805644,1.0820051952153398,-0.7951583195080875,-2.008339426623896,-0.504809568252209,-0.111406965281099,0.4582205470061594,19.5,0.8892964159240379,140.4885984227216,2.8,103.04224481022592
B27,A3IA,269.0,Venom,Syringe pump,2,22.0,Acetate (Na),5.0,750.0,0.0,Glass,150.0,45.0,60.0,,22.4,0.3,discontinous,8.592079741852926,-2.700894999720614,-3.547426323087345,-3.822950142185724,-0.4673777012869061,1.8335749344424257,-2.1712090683758967,-1.6713390338342045,1.2473765574805644,1.0820051952153398,-0.7951583195080875,-2.008339426623896,-0.504809568252209,-0.111406965281099,0.4582205470061594,23.0,0.8853227586611058,111.53239041793434,1.6,82.85410871671758
B27,A3IA,269.0,Venom,Syringe pump,2,22.0,Acetate (Na),5.0,750.0,0.0,Glass,150.0,45.0,60.0,,22.4,0.3,discontinous,8.592079741852926,-2.700894999720614,-3.547426323087345,-3.822950142185724,-0.4673777012869061,1.8335749344424257,-2.1712090683758967,-1.6713390338342045,1.2473765574805644,1.0820051952153398,-0.7951583195080875,-2.008339426623896,-0.504809568252209,-0.111406965281099,0.4582205470061594,21.0,1.626038885691914,124.95633522485396,1.9,158.02031944922192
B27,A3IA,269.0,Venom,Syringe pump,2,22.0,Acetate (Na),5.0,750.0,0.0,Glass,150.0,45.0,60.0,,22.4,0.3,discontinous,8.592079741852926,-2.700894999720614,-3.547426323087345,-3.822950142185724,-0.4673777012869061,1.8335749344424257,-2.1712090683758967,-1.6713390338342045,1.2473765574805644,1.0820051952153398,-0.7951583195080875,-2.008339426623896,-0.504809568252209,-0.111406965281099,0.4582205470061594,19.7,1.0702502225299175,128.05350245868146,2.0,112.21519746602222
B27,A3IA,269.0,Venom,Syringe pump,2,22.0,Acetate (Na),5.0,750.0,0.0,Glass,150.0,45.0,60.0,,22.4,0.3,discontinous,8.592079741852926,-2.700894999720614,-3.547426323087345,-3.822950142185724,-0.4673777012869061,1.8335749344424257,-2.1712090683758967,-1.6713390338342045,1.2473765574805644,1.0820051952153398,-0.7951583195080875,-2.008339426623896,-0.504809568252209,-0.111406965281099,0.4582205470061594,28.0,0.966172055260033,133.4707457399297,2.3,108.18805553825564
B27,A3IA,269.0,Venom,Syringe pump,2,22.0,Acetate (Na),5.0,750.0,0.0,Glass,150.0,45.0,60.0,,22.4,0.3,discontinous,8.592079741852926,-2.700894999720614,-3.547426323087345,-3.822950142185724,-0.4673777012869061,1.8335749344424257,-2.1712090683758967,-1.6713390338342045,1.2473765574805644,1.0820051952153398,-0.7951583195080875,-2.008339426623896,-0.504809568252209,-0.111406965281099,0.4582205470061594,16.0,1.1316264729652874,189.776005991338,3.6,173.8917761672126
B27,A3IA,269.0,Venom,Syringe pump,2,22.0,Acetate (Na),5.0,750.0,0.0,Glass,150.0,45.0,60.0,,22.4,0.3,discontinous,8.592079741852926,-2.700894999720614,-3.547426323087345,-3.822950142185724,-0.4673777012869061,1.8335749344424257,-2.1712090683758967,-1.6713390338342045,1.2473765574805644,1.0820051952153398,-0.7951583195080875,-2.008339426623896,-0.504809568252209,-0.111406965281099,0.4582205470061594,15.0,0.2272477586173072,189.99059791683683,4.8,36.26244480796024
B27,A3IA,269.0,Venom,Syringe pump,2,22.0,Acetate (Na),5.0,750.0,0.0,Glass,150.0,45.0,60.0,,22.4,0.3,discontinous,8.592079741852926,-2.700894999720614,-3.547426323087345,-3.822950142185724,-0.4673777012869061,1.8335749344424257,-2.1712090683758967,-1.6713390338342045,1.2473765574805644,1.0820051952153398,-0.7951583195080875,-2.008339426623896,-0.504809568252209,-0.111406965281099,0.4582205470061594,22.0,1.2556462195735614,103.12864127943872,2.1,104.24380292478308
B27,A3IA,269.0,Venom,Syringe pump,2,22.0,Acetate (Na),5.0,750.0,0.0,Glass,150.0,45.0,60.0,,22.4,0.3,discontinous,8.592079741852926,-2.700894999720614,-3.547426323087345,-3.822950142185724,-0.4673777012869061,1.8335749344424257,-2.1712090683758967,-1.6713390338342045,1.2473765574805644,1.0820051952153398,-0.7951583195080875,-2.008339426623896,-0.504809568252209,-0.111406965281099,0.4582205470061594,21.0,0.6180154186015059,120.70819025041436,2.0,63.07352319136774
B29,A3IA,400.0,Venom,Syringe pump,2,22.0,Acetate (Na),5.0,750.0,0.0,Glass,150.0,45.0,60.0,,22.4,0.4,discontinous,8.592079741852926,-2.700894999720614,-3.547426323087345,-3.822950142185724,-0.4673777012869061,1.8335749344424257,-2.1712090683758967,-1.6713390338342045,1.2473765574805644,1.0820051952153398,-0.7951583195080875,-2.008339426623896,-0.504809568252209,-0.111406965281099,0.4582205470061594,24.8,0.1595745720793376,108.61157288135487,2.6,15.11254833925898
B29,A3IA,400.0,Venom,Syringe pump,2,22.0,Acetate (Na),5.0,750.0,0.0,Glass,150.0,45.0,60.0,,22.4,0.4,discontinous,8.592079741852926,-2.700894999720614,-3.547426323087345,-3.822950142185724,-0.4673777012869061,1.8335749344424257,-2.1712090683758967,-1.6713390338342045,1.2473765574805644,1.0820051952153398,-0.7951583195080875,-2.008339426623896,-0.504809568252209,-0.111406965281099,0.4582205470061594,24.0,0.2269724554194601,113.70033555455646,2.6,23.00312696140268
B29,A3IA,400.0,Venom,Syringe pump,2,22.0,Acetate (Na),5.0,750.0,0.0,Glass,150.0,45.0,60.0,,22.4,0.4,discontinous,8.592079741852926,-2.700894999720614,-3.547426323087345,-3.822950142185724,-0.4673777012869061,1.8335749344424257,-2.1712090683758967,-1.6713390338342045,1.2473765574805644,1.0820051952153398,-0.7951583195080875,-2.008339426623896,-0.504809568252209,-0.111406965281099,0.4582205470061594,34.0,0.5576270857962363,75.45609647012276,1.8,39.26266180139998
B29,A3IA,400.0,Venom,Syringe pump,2,22.0,Acetate (Na),5.0,750.0,0.0,Glass,150.0,45.0,60.0,,22.4,0.4,discontinous,8.592079741852926,-2.700894999720614,-3.547426323087345,-3.822950142185724,-0.4673777012869061,1.8335749344424257,-2.1712090683758967,-1.6713390338342045,1.2473765574805644,1.0820051952153398,-0.7951583195080875,-2.008339426623896,-0.504809568252209,-0.111406965281099,0.4582205470061594,26.0,0.0677881427520369,105.00496932972524,2.2,3.8603504676630926
B29,A3IA,400.0,Venom,Syringe pump,2,22.0,Acetate (Na),5.0,750.0,0.0,Glass,150.0,45.0,60.0,,22.4,0.4,discontinous,8.592079741852926,-2.700894999720614,-3.547426323087345,-3.822950142185724,-0.4673777012869061,1.8335749344424257,-2.1712090683758967,-1.6713390338342045,1.2473765574805644,1.0820051952153398,-0.7951583195080875,-2.008339426623896,-0.504809568252209,-0.111406965281099,0.4582205470061594,31.0,0.0681351852582567,92.68728116261592,2.2,3.900344956786796
B29,A3IA,400.0,Venom,Syringe pump,2,22.0,Acetate (Na),5.0,750.0,0.0,Glass,150.0,45.0,60.0,,22.4,0.4,discontinous,8.592079741852926,-2.700894999720614,-3.547426323087345,-3.822950142185724,-0.4673777012869061,1.8335749344424257,-2.1712090683758967,-1.6713390338342045,1.2473765574805644,1.0820051952153398,-0.7951583195080875,-2.008339426623896,-0.504809568252209,-0.111406965281099,0.4582205470061594,26.0,0.6291113745217651,102.13518910437654,2.1,57.95182149548604
B29,A3IA,400.0,Venom,Syringe pump,2,22.0,Acetate (Na),5.0,750.0,0.0,Glass,150.0,45.0,60.0,,22.4,0.4,discontinous,8.592079741852926,-2.700894999720614,-3.547426323087345,-3.822950142185724,-0.4673777012869061,1.8335749344424257,-2.1712090683758967,-1.6713390338342045,1.2473765574805644,1.0820051952153398,-0.7951583195080875,-2.008339426623896,-0.504809568252209,-0.111406965281099,0.4582205470061594,25.0,0.0839206639361088,95.67871622583952,2.4,5.9234894392211705
B29,A3IA,400.0,Venom,Syringe pump,2,22.0,Acetate (Na),5.0,750.0,0.0,Glass,150.0,45.0,60.0,,22.4,0.4,discontinous,8.592079741852926,-2.700894999720614,-3.547426323087345,-3.822950142185724,-0.4673777012869061,1.8335749344424257,-2.1712090683758967,-1.6713390338342045,1.2473765574805644,1.0820051952153398,-0.7951583195080875,-2.008339426623896,-0.504809568252209,-0.111406965281099,0.4582205470061594,24.9,0.0645863932935663,105.32367464531342,2.5,4.251102550463657
B29,A3IA,400.0,Venom,Syringe pump,2,22.0,Acetate (Na),5.0,750.0,0.0,Glass,150.0,45.0,60.0,,22.4,0.4,discontinous,8.592079741852926,-2.700894999720614,-3.547426323087345,-3.822950142185724,-0.4673777012869061,1.8335749344424257,-2.1712090683758967,-1.6713390338342045,1.2473765574805644,1.0820051952153398,-0.7951583195080875,-2.008339426623896,-0.504809568252209,-0.111406965281099,0.4582205470061594,26.0,0.1471208003466068,99.3339114267231,2.1,11.998233457757063
B29,A3IA,400.0,Venom,Syringe pump,2,22.0,Acetate (Na),5.0,750.0,0.0,Glass,150.0,45.0,60.0,,22.4,0.4,discontinous,8.592079741852926,-2.700894999720614,-3.547426323087345,-3.822950142185724,-0.4673777012869061,1.8335749344424257,-2.1712090683758967,-1.6713390338342045,1.2473765574805644,1.0820051952153398,-0.7951583195080875,-2.008339426623896,-0.504809568252209,-0.111406965281099,0.4582205470061594,27.0,0.1423458774117856,91.2302332147286,2.2,10.9307272992278
B3,A3IA,205.0,Hulk,HPLC pump,1,22.0,Acetate (Na),5.0,750.0,0.0,PEEK tubing,100.0,100.0,65.0,40.0,22.0,0.13,yes,8.592079741852926,-2.700894999720614,-3.547426323087345,-3.822950142185724,-0.4673777012869061,1.8335749344424257,-2.1712090683758967,-1.6713390338342045,1.2473765574805644,1.0820051952153398,-0.7951583195080875,-2.008339426623896,-0.504809568252209,-0.111406965281099,0.4582205470061594,17.0,1.8,74.0,2.09,105.0
B30,fNT A3IA,276.0,Venom,Syringe pump,1,22.0,Acetate (Na),5.0,750.0,0.0,Glass,150.0,60.0,45.0,,22.2,0.2,discontinous,9.056625326844276,-5.831593322942734,-2.1145081005736763,-4.732166403953891,-1.2005060167651815,-1.0921512635726571,2.3402379269028475,-5.701580143493222,0.8775179066329751,-0.6139272517676316,2.5245755292351504,-2.3415312577488483,-1.848629784826884,-0.9798037512137466,7.523421946242252,29.0,1.0729236217958025,166.84537050045697,2.7,135.3259031997599
B30,fNT A3IA,276.0,Venom,Syringe pump,1,22.0,Acetate (Na),5.0,750.0,0.0,Glass,150.0,60.0,45.0,,22.2,0.2,discontinous,9.056625326844276,-5.831593322942734,-2.1145081005736763,-4.732166403953891,-1.2005060167651815,-1.0921512635726571,2.3402379269028475,-5.701580143493222,0.8775179066329751,-0.6139272517676316,2.5245755292351504,-2.3415312577488483,-1.848629784826884,-0.9798037512137466,7.523421946242252,35.0,1.0503521713149362,123.02351255617978,1.8,97.93937174295914
B30,fNT A3IA,276.0,Venom,Syringe pump,1,22.0,Acetate (Na),5.0,750.0,0.0,Glass,150.0,60.0,45.0,,22.2,0.2,discontinous,9.056625326844276,-5.831593322942734,-2.1145081005736763,-4.732166403953891,-1.2005060167651815,-1.0921512635726571,2.3402379269028475,-5.701580143493222,0.8775179066329751,-0.6139272517676316,2.5245755292351504,-2.3415312577488483,-1.848629784826884,-0.9798037512137466,7.523421946242252,31.0,1.130353177020892,162.69753007618175,2.0,137.95033059029012
B30,fNT A3IA,276.0,Venom,Syringe pump,1,22.0,Acetate (Na),5.0,750.0,0.0,Glass,150.0,60.0,45.0,,22.2,0.2,discontinous,9.056625326844276,-5.831593322942734,-2.1145081005736763,-4.732166403953891,-1.2005060167651815,-1.0921512635726571,2.3402379269028475,-5.701580143493222,0.8775179066329751,-0.6139272517676316,2.5245755292351504,-2.3415312577488483,-1.848629784826884,-0.9798037512137466,7.523421946242252,34.0,1.1206555158655136,129.66217739246883,1.7,107.4615486560519
B30,fNT A3IA,276.0,Venom,Syringe pump,1,22.0,Acetate (Na),5.0,750.0,0.0,Glass,150.0,60.0,45.0,,22.2,0.2,discontinous,9.056625326844276,-5.831593322942734,-2.1145081005736763,-4.732166403953891,-1.2005060167651815,-1.0921512635726571,2.3402379269028475,-5.701580143493222,0.8775179066329751,-0.6139272517676316,2.5245755292351504,-2.3415312577488483,-1.848629784826884,-0.9798037512137466,7.523421946242252,36.0,1.2913117376524694,125.06661668837545,1.9,122.80554857967336
B30,fNT A3IA,276.0,Venom,Syringe pump,1,22.0,Acetate (Na),5.0,750.0,0.0,Glass,150.0,60.0,45.0,,22.2,0.2,discontinous,9.056625326844276,-5.831593322942734,-2.1145081005736763,-4.732166403953891,-1.2005060167651815,-1.0921512635726571,2.3402379269028475,-5.701580143493222,0.8775179066329751,-0.6139272517676316,2.5245755292351504,-2.3415312577488483,-1.848629784826884,-0.9798037512137466,7.523421946242252,38.0,1.048478484824471,108.0533152498789,1.4,86.15627907321736
B30,fNT A3IA,276.0,Venom,Syringe pump,1,22.0,Acetate (Na),5.0,750.0,0.0,Glass,150.0,60.0,45.0,,22.2,0.2,discontinous,9.056625326844276,-5.831593322942734,-2.1145081005736763,-4.732166403953891,-1.2005060167651815,-1.0921512635726571,2.3402379269028475,-5.701580143493222,0.8775179066329751,-0.6139272517676316,2.5245755292351504,-2.3415312577488483,-1.848629784826884,-0.9798037512137466,7.523421946242252,35.0,0.9981910203436076,109.6718861508144,1.4,84.47363549218119
B30,fNT A3IA,276.0,Venom,Syringe pump,1,22.0,Acetate (Na),5.0,750.0,0.0,Glass,150.0,60.0,45.0,,22.2,0.2,discontinous,9.056625326844276,-5.831593322942734,-2.1145081005736763,-4.732166403953891,-1.2005060167651815,-1.0921512635726571,2.3402379269028475,-5.701580143493222,0.8775179066329751,-0.6139272517676316,2.5245755292351504,-2.3415312577488483,-1.848629784826884,-0.9798037512137466,7.523421946242252,28.8,0.8935410645893542,181.80616993813365,2.5,127.59316555934024
B30,fNT A3IA,276.0,Venom,Syringe pump,1,22.0,Acetate (Na),5.0,750.0,0.0,Glass,150.0,60.0,45.0,,22.2,0.2,discontinous,9.056625326844276,-5.831593322942734,-2.1145081005736763,-4.732166403953891,-1.2005060167651815,-1.0921512635726571,2.3402379269028475,-5.701580143493222,0.8775179066329751,-0.6139272517676316,2.5245755292351504,-2.3415312577488483,-1.848629784826884,-0.9798037512137466,7.523421946242252,30.0,1.305533744258176,159.52206049396065,2.6,154.8955527407819
B30,fNT A3IA,276.0,Venom,Syringe pump,1,22.0,Acetate (Na),5.0,750.0,0.0,Glass,150.0,60.0,45.0,,22.2,0.2,discontinous,9.056625326844276,-5.831593322942734,-2.1145081005736763,-4.732166403953891,-1.2005060167651815,-1.0921512635726571,2.3402379269028475,-5.701580143493222,0.8775179066329751,-0.6139272517676316,2.5245755292351504,-2.3415312577488483,-1.848629784826884,-0.9798037512137466,7.523421946242252,34.0,1.170382133796768,122.78437087248724,1.8,107.5268162799213
B31,fNT A3IA,276.0,Venom,Syringe pump,1,22.0,Acetate (Na),5.0,750.0,0.0,Glass,150.0,60.0,45.0,,22.2,0.2,discontinous,9.056625326844276,-5.831593322942734,-2.1145081005736763,-4.732166403953891,-1.2005060167651815,-1.0921512635726571,2.3402379269028475,-5.701580143493222,0.8775179066329751,-0.6139272517676316,2.5245755292351504,-2.3415312577488483,-1.848629784826884,-0.9798037512137466,7.523421946242252,19.7,0.877122310745084,211.60858037902477,3.5,147.45775127063774
B31,fNT A3IA,276.0,Venom,Syringe pump,1,22.0,Acetate (Na),5.0,750.0,0.0,Glass,150.0,60.0,45.0,,22.2,0.2,discontinous,9.056625326844276,-5.831593322942734,-2.1145081005736763,-4.732166403953891,-1.2005060167651815,-1.0921512635726571,2.3402379269028475,-5.701580143493222,0.8775179066329751,-0.6139272517676316,2.5245755292351504,-2.3415312577488483,-1.848629784826884,-0.9798037512137466,7.523421946242252,25.0,1.162303216159846,139.79334956050738,2.4,124.72391738960069
B31,fNT A3IA,276.0,Venom,Syringe pump,1,22.0,Acetate (Na),5.0,750.0,0.0,Glass,150.0,60.0,45.0,,22.2,0.2,discontinous,9.056625326844276,-5.831593322942734,-2.1145081005736763,-4.732166403953891,-1.2005060167651815,-1.0921512635726571,2.3402379269028475,-5.701580143493222,0.8775179066329751,-0.6139272517676316,2.5245755292351504,-2.3415312577488483,-1.848629784826884,-0.9798037512137466,7.523421946242252,28.0,0.9950900323744876,126.93745156630771,2.3,98.42559792489682
B31,fNT A3IA,276.0,Venom,Syringe pump,1,22.0,Acetate (Na),5.0,750.0,0.0,Glass,150.0,60.0,45.0,,22.2,0.2,discontinous,9.056625326844276,-5.831593322942734,-2.1145081005736763,-4.732166403953891,-1.2005060167651815,-1.0921512635726571,2.3402379269028475,-5.701580143493222,0.8775179066329751,-0.6139272517676316,2.5245755292351504,-2.3415312577488483,-1.848629784826884,-0.9798037512137466,7.523421946242252,28.0,1.1018663669437132,102.50659939119072,1.8,86.59965691508737
B31,fNT A3IA,276.0,Venom,Syringe pump,1,22.0,Acetate (Na),5.0,750.0,0.0,Glass,150.0,60.0,45.0,,22.2,0.2,discontinous,9.056625326844276,-5.831593322942734,-2.1145081005736763,-4.732166403953891,-1.2005060167651815,-1.0921512635726571,2.3402379269028475,-5.701580143493222,0.8775179066329751,-0.6139272517676316,2.5245755292351504,-2.3415312577488483,-1.848629784826884,-0.9798037512137466,7.523421946242252,23.0,0.5250887320098288,136.5505847199616,2.4,59.40822175070944
B31,fNT A3IA,276.0,Venom,Syringe pump,1,22.0,Acetate (Na),5.0,750.0,0.0,Glass,150.0,60.0,45.0,,22.2,0.2,discontinous,9.056625326844276,-5.831593322942734,-2.1145081005736763,-4.732166403953891,-1.2005060167651815,-1.0921512635726571,2.3402379269028475,-5.701580143493222,0.8775179066329751,-0.6139272517676316,2.5245755292351504,-2.3415312577488483,-1.848629784826884,-0.9798037512137466,7.523421946242252,27.0,0.9687874550539352,114.6114348368904,1.8,87.70051830084395
B31,fNT A3IA,276.0,Venom,Syringe pump,1,22.0,Acetate (Na),5.0,750.0,0.0,Glass,150.0,60.0,45.0,,22.2,0.2,discontinous,9.056625326844276,-5.831593322942734,-2.1145081005736763,-4.732166403953891,-1.2005060167651815,-1.0921512635726571,2.3402379269028475,-5.701580143493222,0.8775179066329751,-0.6139272517676316,2.5245755292351504,-2.3415312577488483,-1.848629784826884,-0.9798037512137466,7.523421946242252,40.0,1.2013267388915057,91.48580248670524,1.3,82.92143853918738
B31,fNT A3IA,276.0,Venom,Syringe pump,1,22.0,Acetate (Na),5.0,750.0,0.0,Glass,150.0,60.0,45.0,,22.2,0.2,discontinous,9.056625326844276,-5.831593322942734,-2.1145081005736763,-4.732166403953891,-1.2005060167651815,-1.0921512635726571,2.3402379269028475,-5.701580143493222,0.8775179066329751,-0.6139272517676316,2.5245755292351504,-2.3415312577488483,-1.848629784826884,-0.9798037512137466,7.523421946242252,35.0,1.203324895005868,126.43826825861407,1.2,113.19679261760317
B31,fNT A3IA,276.0,Venom,Syringe pump,1,22.0,Acetate (Na),5.0,750.0,0.0,Glass,150.0,60.0,45.0,,22.2,0.2,discontinous,9.056625326844276,-5.831593322942734,-2.1145081005736763,-4.732166403953891,-1.2005060167651815,-1.0921512635726571,2.3402379269028475,-5.701580143493222,0.8775179066329751,-0.6139272517676316,2.5245755292351504,-2.3415312577488483,-1.848629784826884,-0.9798037512137466,7.523421946242252,25.0,0.8651843183148041,128.74662141122155,2.2,88.21750651275083
B31,fNT A3IA,276.0,Venom,Syringe pump,1,22.0,Acetate (Na),5.0,750.0,0.0,Glass,150.0,60.0,45.0,,22.2,0.2,discontinous,9.056625326844276,-5.831593322942734,-2.1145081005736763,-4.732166403953891,-1.2005060167651815,-1.0921512635726571,2.3402379269028475,-5.701580143493222,0.8775179066329751,-0.6139272517676316,2.5245755292351504,-2.3415312577488483,-1.848629784826884,-0.9798037512137466,7.523421946242252,28.0,0.7622755427030617,110.13867980355876,2.1,67.4678796770327
B32,Br_MaSp2_short,315.0,Hulk,Syringe pump,1,22.0,Acetate (Na),5.0,750.0,0.0,Glass,67.0,100.0,17.0,,22.2,0.2,yes,-14.109324561488654,5.15221301568462,1.8101461244582688,-3.331989903077729,0.6580188712490678,3.420087850373377,0.7812568516532061,3.689014427440047,-2.435564949053508,-1.535227871062905,-1.5911082842009692,-0.8682770821357575,-0.1595651115092294,5.0160689395205225,-1.242957897228564,12.0,0.7139248030910982,88.83401145558514,2.2,47.28590832081564
B32,Br_MaSp2_short,315.0,Hulk,Syringe pump,1,22.0,Acetate (Na),5.0,750.0,0.0,Glass,67.0,100.0,17.0,,22.2,0.2,yes,-14.109324561488654,5.15221301568462,1.8101461244582688,-3.331989903077729,0.6580188712490678,3.420087850373377,0.7812568516532061,3.689014427440047,-2.435564949053508,-1.535227871062905,-1.5911082842009692,-0.8682770821357575,-0.1595651115092294,5.0160689395205225,-1.242957897228564,16.0,1.4163681074260663,47.33944416061108,1.5,52.07128305511005
B32,Br_MaSp2_short,315.0,Hulk,Syringe pump,1,22.0,Acetate (Na),5.0,750.0,0.0,Glass,67.0,100.0,17.0,,22.2,0.2,yes,-14.109324561488654,5.15221301568462,1.8101461244582688,-3.331989903077729,0.6580188712490678,3.420087850373377,0.7812568516532061,3.689014427440047,-2.435564949053508,-1.535227871062905,-1.5911082842009692,-0.8682770821357575,-0.1595651115092294,5.0160689395205225,-1.242957897228564,16.0,1.4618277619747615,46.59146566399889,1.5,53.28473846654543
B32,Br_MaSp2_short,315.0,Hulk,Syringe pump,1,22.0,Acetate (Na),5.0,750.0,0.0,Glass,67.0,100.0,17.0,,22.2,0.2,yes,-14.109324561488654,5.15221301568462,1.8101461244582688,-3.331989903077729,0.6580188712490678,3.420087850373377,0.7812568516532061,3.689014427440047,-2.435564949053508,-1.535227871062905,-1.5911082842009692,-0.8682770821357575,-0.1595651115092294,5.0160689395205225,-1.242957897228564,14.0,1.5478912100906583,66.01630109289547,2.2,80.14322003043655
B32,Br_MaSp2_short,315.0,Hulk,Syringe pump,1,22.0,Acetate (Na),5.0,750.0,0.0,Glass,67.0,100.0,17.0,,22.2,0.2,yes,-14.109324561488654,5.15221301568462,1.8101461244582688,-3.331989903077729,0.6580188712490678,3.420087850373377,0.7812568516532061,3.689014427440047,-2.435564949053508,-1.535227871062905,-1.5911082842009692,-0.8682770821357575,-0.1595651115092294,5.0160689395205225,-1.242957897228564,12.0,1.4860330821180383,90.23059608121652,3.1,105.0325365172665
B32,Br_MaSp2_short,315.0,Hulk,Syringe pump,1,22.0,Acetate (Na),5.0,750.0,0.0,Glass,67.0,100.0,17.0,,22.2,0.2,yes,-14.109324561488654,5.15221301568462,1.8101461244582688,-3.331989903077729,0.6580188712490678,3.420087850373377,0.7812568516532061,3.689014427440047,-2.435564949053508,-1.535227871062905,-1.5911082842009692,-0.8682770821357575,-0.1595651115092294,5.0160689395205225,-1.242957897228564,17.0,1.5159593091107135,46.74198944590903,1.5,52.455357131049794
B32,Br_MaSp2_short,315.0,Hulk,Syringe pump,1,22.0,Acetate (Na),5.0,750.0,0.0,Glass,67.0,100.0,17.0,,22.2,0.2,yes,-14.109324561488654,5.15221301568462,1.8101461244582688,-3.331989903077729,0.6580188712490678,3.420087850373377,0.7812568516532061,3.689014427440047,-2.435564949053508,-1.535227871062905,-1.5911082842009692,-0.8682770821357575,-0.1595651115092294,5.0160689395205225,-1.242957897228564,14.0,1.3552019464720193,59.410916226172986,2.1,64.81863997970609
B32,Br_MaSp2_short,315.0,Hulk,Syringe pump,1,22.0,Acetate (Na),5.0,750.0,0.0,Glass,67.0,100.0,17.0,,22.2,0.2,yes,-14.109324561488654,5.15221301568462,1.8101461244582688,-3.331989903077729,0.6580188712490678,3.420087850373377,0.7812568516532061,3.689014427440047,-2.435564949053508,-1.535227871062905,-1.5911082842009692,-0.8682770821357575,-0.1595651115092294,5.0160689395205225,-1.242957897228564,16.0,1.373066947483375,46.480902714469735,1.7,49.704007705836965
B32,Br_MaSp2_short,315.0,Hulk,Syringe pump,1,22.0,Acetate (Na),5.0,750.0,0.0,Glass,67.0,100.0,17.0,,22.2,0.2,yes,-14.109324561488654,5.15221301568462,1.8101461244582688,-3.331989903077729,0.6580188712490678,3.420087850373377,0.7812568516532061,3.689014427440047,-2.435564949053508,-1.535227871062905,-1.5911082842009692,-0.8682770821357575,-0.1595651115092294,5.0160689395205225,-1.242957897228564,15.0,1.5102527373336998,54.62169352701744,1.9,65.41373594576424
B32,Br_MaSp2_short,315.0,Hulk,Syringe pump,1,22.0,Acetate (Na),5.0,750.0,0.0,Glass,67.0,100.0,17.0,,22.2,0.2,yes,-14.109324561488654,5.15221301568462,1.8101461244582688,-3.331989903077729,0.6580188712490678,3.420087850373377,0.7812568516532061,3.689014427440047,-2.435564949053508,-1.535227871062905,-1.5911082842009692,-0.8682770821357575,-0.1595651115092294,5.0160689395205225,-1.242957897228564,10.0,1.5139683238011437,127.35616743399808,4.1,150.32129698116844
B33,Br_MaSp2_400,,Hulk,Syringe pump,1,22.0,Acetate (Na),5.0,750.0,0.0,Glass,65.0,100.0,17.0,,22.2,0.21,yes,-46.59744579919088,3.89910382243081,-3.35565332788136,-6.556269153661415,-4.353442082293982,7.078469443741436,2.4007927571982206,0.9164959887131297,-5.171344427216645,-4.309625284993896,-3.388892290176944,-4.235268323659927,1.6777333424883103,-3.0228313637539626,1.0593882545577429,10.8,0.0715857048577085,54.16540481963494,1.8,3.2835101410085805
B33,Br_MaSp2_400,,Hulk,Syringe pump,1,22.0,Acetate (Na),5.0,750.0,0.0,Glass,65.0,100.0,17.0,,22.2,0.21,yes,-46.59744579919088,3.89910382243081,-3.35565332788136,-6.556269153661415,-4.353442082293982,7.078469443741436,2.4007927571982206,0.9164959887131297,-5.171344427216645,-4.309625284993896,-3.388892290176944,-4.235268323659927,1.6777333424883103,-3.0228313637539626,1.0593882545577429,10.9,0.8000379927813717,67.86460007880292,1.7,42.155437156250194
B33,Br_MaSp2_400,,Hulk,Syringe pump,1,22.0,Acetate (Na),5.0,750.0,0.0,Glass,65.0,100.0,17.0,,22.2,0.21,yes,-46.59744579919088,3.89910382243081,-3.35565332788136,-6.556269153661415,-4.353442082293982,7.078469443741436,2.4007927571982206,0.9164959887131297,-5.171344427216645,-4.309625284993896,-3.388892290176944,-4.235268323659927,1.6777333424883103,-3.0228313637539626,1.0593882545577429,7.6,0.7321142219699007,103.1870713034468,2.6,59.37310620600505
B33,Br_MaSp2_400,,Hulk,Syringe pump,1,22.0,Acetate (Na),5.0,750.0,0.0,Glass,65.0,100.0,17.0,,22.2,0.21,yes,-46.59744579919088,3.89910382243081,-3.35565332788136,-6.556269153661415,-4.353442082293982,7.078469443741436,2.4007927571982206,0.9164959887131297,-5.171344427216645,-4.309625284993896,-3.388892290176944,-4.235268323659927,1.6777333424883103,-3.0228313637539626,1.0593882545577429,12.0,0.9737606256049528,61.95963828156465,1.6,44.66495627612782
B33,Br_MaSp2_400,,Hulk,Syringe pump,1,22.0,Acetate (Na),5.0,750.0,0.0,Glass,65.0,100.0,17.0,,22.2,0.21,yes,-46.59744579919088,3.89910382243081,-3.35565332788136,-6.556269153661415,-4.353442082293982,7.078469443741436,2.4007927571982206,0.9164959887131297,-5.171344427216645,-4.309625284993896,-3.388892290176944,-4.235268323659927,1.6777333424883103,-3.0228313637539626,1.0593882545577429,9.9,0.8506253936830739,78.5278705968927,1.9,50.41388161541704
B33,Br_MaSp2_400,,Hulk,Syringe pump,1,22.0,Acetate (Na),5.0,750.0,0.0,Glass,65.0,100.0,17.0,,22.2,0.21,yes,-46.59744579919088,3.89910382243081,-3.35565332788136,-6.556269153661415,-4.353442082293982,7.078469443741436,2.4007927571982206,0.9164959887131297,-5.171344427216645,-4.309625284993896,-3.388892290176944,-4.235268323659927,1.6777333424883103,-3.0228313637539626,1.0593882545577429,10.0,0.7650640961542307,77.11451697061197,2.0,46.68491951953071
B33,Br_MaSp2_400,,Hulk,Syringe pump,1,22.0,Acetate (Na),5.0,750.0,0.0,Glass,65.0,100.0,17.0,,22.2,0.21,yes,-46.59744579919088,3.89910382243081,-3.35565332788136,-6.556269153661415,-4.353442082293982,7.078469443741436,2.4007927571982206,0.9164959887131297,-5.171344427216645,-4.309625284993896,-3.388892290176944,-4.235268323659927,1.6777333424883103,-3.0228313637539626,1.0593882545577429,10.0,0.9629326520020758,75.10394440552066,1.6,50.272847023003166
B33,Br_MaSp2_400,,Hulk,Syringe pump,1,22.0,Acetate (Na),5.0,750.0,0.0,Glass,65.0,100.0,17.0,,22.2,0.21,yes,-46.59744579919088,3.89910382243081,-3.35565332788136,-6.556269153661415,-4.353442082293982,7.078469443741436,2.4007927571982206,0.9164959887131297,-5.171344427216645,-4.309625284993896,-3.388892290176944,-4.235268323659927,1.6777333424883103,-3.0228313637539626,1.0593882545577429,9.1,0.6169166001163399,68.79721785439004,1.5,33.228814726576466
B33,Br_MaSp2_400,,Hulk,Syringe pump,1,22.0,Acetate (Na),5.0,750.0,0.0,Glass,65.0,100.0,17.0,,22.2,0.21,yes,-46.59744579919088,3.89910382243081,-3.35565332788136,-6.556269153661415,-4.353442082293982,7.078469443741436,2.4007927571982206,0.9164959887131297,-5.171344427216645,-4.309625284993896,-3.388892290176944,-4.235268323659927,1.6777333424883103,-3.0228313637539626,1.0593882545577429,10.9,0.9997400311962564,74.65217461334471,2.0,55.86393826294861
B33,Br_MaSp2_400,,Hulk,Syringe pump,1,22.0,Acetate (Na),5.0,750.0,0.0,Glass,65.0,100.0,17.0,,22.2,0.21,yes,-46.59744579919088,3.89910382243081,-3.35565332788136,-6.556269153661415,-4.353442082293982,7.078469443741436,2.4007927571982206,0.9164959887131297,-5.171344427216645,-4.309625284993896,-3.388892290176944,-4.235268323659927,1.6777333424883103,-3.0228313637539626,1.0593882545577429,8.0,0.9029462565269916,92.24441452295277,2.1,60.875248528142656
B34,Br_MaSp2_long,280.0,Hulk,Syringe pump,1,22.0,Acetate (Na),5.0,750.0,0.0,Glass,57.0,100.0,17.0,,22.2,0.22,yes,-26.168792103947435,4.539550677187191,2.7462683563193644,-7.04778368895684,-0.2027486038176539,3.5798641254426795,0.4099572076454374,4.445195115962323,-3.0345963425987605,-3.983396572694345,-2.509940206754953,-1.555461042676375,-0.4056421862618656,0.1919957187558644,-1.0181033905017132,7.3,0.8690540459480536,61.85760398814866,1.1,35.507264127260754
B34,Br_MaSp2_long,280.0,Hulk,Syringe pump,1,22.0,Acetate (Na),5.0,750.0,0.0,Glass,57.0,100.0,17.0,,22.2,0.22,yes,-26.168792103947435,4.539550677187191,2.7462683563193644,-7.04778368895684,-0.2027486038176539,3.5798641254426795,0.4099572076454374,4.445195115962323,-3.0345963425987605,-3.983396572694345,-2.509940206754953,-1.555461042676375,-0.4056421862618656,0.1919957187558644,-1.0181033905017132,5.1,0.5816230878158719,82.78406733133318,1.2,33.357520037667626
B34,Br_MaSp2_long,280.0,Hulk,Syringe pump,1,22.0,Acetate (Na),5.0,750.0,0.0,Glass,57.0,100.0,17.0,,22.2,0.22,yes,-26.168792103947435,4.539550677187191,2.7462683563193644,-7.04778368895684,-0.2027486038176539,3.5798641254426795,0.4099572076454374,4.445195115962323,-3.0345963425987605,-3.983396572694345,-2.509940206754953,-1.555461042676375,-0.4056421862618656,0.1919957187558644,-1.0181033905017132,4.5,0.6959834940779165,111.91555532127929,1.0,52.06288797067426
B34,Br_MaSp2_long,280.0,Hulk,Syringe pump,1,22.0,Acetate (Na),5.0,750.0,0.0,Glass,57.0,100.0,17.0,,22.2,0.22,yes,-26.168792103947435,4.539550677187191,2.7462683563193644,-7.04778368895684,-0.2027486038176539,3.5798641254426795,0.4099572076454374,4.445195115962323,-3.0345963425987605,-3.983396572694345,-2.509940206754953,-1.555461042676375,-0.4056421862618656,0.1919957187558644,-1.0181033905017132,6.2,0.8383636617861493,92.09655630994614,1.5,52.827733353113466
B34,Br_MaSp2_long,280.0,Hulk,Syringe pump,1,22.0,Acetate (Na),5.0,750.0,0.0,Glass,57.0,100.0,17.0,,22.2,0.22,yes,-26.168792103947435,4.539550677187191,2.7462683563193644,-7.04778368895684,-0.2027486038176539,3.5798641254426795,0.4099572076454374,4.445195115962323,-3.0345963425987605,-3.983396572694345,-2.509940206754953,-1.555461042676375,-0.4056421862618656,0.1919957187558644,-1.0181033905017132,6.5,0.7278063316201027,71.43823125151462,1.2,34.25932616163108
B34,Br_MaSp2_long,280.0,Hulk,Syringe pump,1,22.0,Acetate (Na),5.0,750.0,0.0,Glass,57.0,100.0,17.0,,22.2,0.22,yes,-26.168792103947435,4.539550677187191,2.7462683563193644,-7.04778368895684,-0.2027486038176539,3.5798641254426795,0.4099572076454374,4.445195115962323,-3.0345963425987605,-3.983396572694345,-2.509940206754953,-1.555461042676375,-0.4056421862618656,0.1919957187558644,-1.0181033905017132,5.5,0.5755046622606472,71.19787171905182,1.4,29.83025889018395
B34,Br_MaSp2_long,280.0,Hulk,Syringe pump,1,22.0,Acetate (Na),5.0,750.0,0.0,Glass,57.0,100.0,17.0,,22.2,0.22,yes,-26.168792103947435,4.539550677187191,2.7462683563193644,-7.04778368895684,-0.2027486038176539,3.5798641254426795,0.4099572076454374,4.445195115962323,-3.0345963425987605,-3.983396572694345,-2.509940206754953,-1.555461042676375,-0.4056421862618656,0.1919957187558644,-1.0181033905017132,4.2,0.4452292717774702,99.58624332576822,1.4,30.612113355077007
B34,Br_MaSp2_long,280.0,Hulk,Syringe pump,1,22.0,Acetate (Na),5.0,750.0,0.0,Glass,57.0,100.0,17.0,,22.2,0.22,yes,-26.168792103947435,4.539550677187191,2.7462683563193644,-7.04778368895684,-0.2027486038176539,3.5798641254426795,0.4099572076454374,4.445195115962323,-3.0345963425987605,-3.983396572694345,-2.509940206754953,-1.555461042676375,-0.4056421862618656,0.1919957187558644,-1.0181033905017132,5.1,0.8767622461170846,143.94166413331044,1.4,79.90633138568165
B34,Br_MaSp2_long,280.0,Hulk,Syringe pump,1,22.0,Acetate (Na),5.0,750.0,0.0,Glass,57.0,100.0,17.0,,22.2,0.22,yes,-26.168792103947435,4.539550677187191,2.7462683563193644,-7.04778368895684,-0.2027486038176539,3.5798641254426795,0.4099572076454374,4.445195115962323,-3.0345963425987605,-3.983396572694345,-2.509940206754953,-1.555461042676375,-0.4056421862618656,0.1919957187558644,-1.0181033905017132,5.9,0.880831344192875,109.0026189964165,1.9,63.77576128374519
B34,Br_MaSp2_long,280.0,Hulk,Syringe pump,1,22.0,Acetate (Na),5.0,750.0,0.0,Glass,57.0,100.0,17.0,,22.2,0.22,yes,-26.168792103947435,4.539550677187191,2.7462683563193644,-7.04778368895684,-0.2027486038176539,3.5798641254426795,0.4099572076454374,4.445195115962323,-3.0345963425987605,-3.983396572694345,-2.509940206754953,-1.555461042676375,-0.4056421862618656,0.1919957187558644,-1.0181033905017132,3.6,0.7392194583063503,194.7290201866949,1.8,97.09517273152346
B35,Br_MaSp2_300,313.0,Hulk,Syringe pump,1,22.0,Acetate (Na),5.0,750.0,0.0,Glass,58.0,100.0,17.0,,21.9,0.3,yes,-34.43723501421353,4.116991909925053,0.7076467444509584,-7.813909576296144,-1.312593386523998,4.51680992295458,0.5287526630337068,3.740545044531768,-4.362553060848165,-4.249692690675991,-3.554806251469224,-2.200346880618376,0.96270038061088,-1.382207127886633,-0.0442040891539636,5.0,0.6048241366572487,81.93602047861509,1.5,37.37010123193195
B35,Br_MaSp2_300,313.0,Hulk,Syringe pump,1,22.0,Acetate (Na),5.0,750.0,0.0,Glass,58.0,100.0,17.0,,21.9,0.3,yes,-34.43723501421353,4.116991909925053,0.7076467444509584,-7.813909576296144,-1.312593386523998,4.51680992295458,0.5287526630337068,3.740545044531768,-4.362553060848165,-4.249692690675991,-3.554806251469224,-2.200346880618376,0.96270038061088,-1.382207127886633,-0.0442040891539636,5.0,0.64374531835206,139.65858988709266,2.7,68.92206004101635
B35,Br_MaSp2_300,313.0,Hulk,Syringe pump,1,22.0,Acetate (Na),5.0,750.0,0.0,Glass,58.0,100.0,17.0,,21.9,0.3,yes,-34.43723501421353,4.116991909925053,0.7076467444509584,-7.813909576296144,-1.312593386523998,4.51680992295458,0.5287526630337068,3.740545044531768,-4.362553060848165,-4.249692690675991,-3.554806251469224,-2.200346880618376,0.96270038061088,-1.382207127886633,-0.0442040891539636,7.0,1.005902680675962,71.99312137620689,1.5,53.57506662863246
B35,Br_MaSp2_300,313.0,Hulk,Syringe pump,1,22.0,Acetate (Na),5.0,750.0,0.0,Glass,58.0,100.0,17.0,,21.9,0.3,yes,-34.43723501421353,4.116991909925053,0.7076467444509584,-7.813909576296144,-1.312593386523998,4.51680992295458,0.5287526630337068,3.740545044531768,-4.362553060848165,-4.249692690675991,-3.554806251469224,-2.200346880618376,0.96270038061088,-1.382207127886633,-0.0442040891539636,4.0,0.8995250712393141,161.89559121193778,2.8,111.24781165676252
B35,Br_MaSp2_300,313.0,Hulk,Syringe pump,1,22.0,Acetate (Na),5.0,750.0,0.0,Glass,58.0,100.0,17.0,,21.9,0.3,yes,-34.43723501421353,4.116991909925053,0.7076467444509584,-7.813909576296144,-1.312593386523998,4.51680992295458,0.5287526630337068,3.740545044531768,-4.362553060848165,-4.249692690675991,-3.554806251469224,-2.200346880618376,0.96270038061088,-1.382207127886633,-0.0442040891539636,5.0,0.5498681634772882,168.24638273712227,2.8,71.48356974161591
B35,Br_MaSp2_300,313.0,Hulk,Syringe pump,1,22.0,Acetate (Na),5.0,750.0,0.0,Glass,58.0,100.0,17.0,,21.9,0.3,yes,-34.43723501421353,4.116991909925053,0.7076467444509584,-7.813909576296144,-1.312593386523998,4.51680992295458,0.5287526630337068,3.740545044531768,-4.362553060848165,-4.249692690675991,-3.554806251469224,-2.200346880618376,0.96270038061088,-1.382207127886633,-0.0442040891539636,6.0,0.8915424475084615,87.75273045610135,2.1,60.56646220536194
B35,Br_MaSp2_300,313.0,Hulk,Syringe pump,1,22.0,Acetate (Na),5.0,750.0,0.0,Glass,58.0,100.0,17.0,,21.9,0.3,yes,-34.43723501421353,4.116991909925053,0.7076467444509584,-7.813909576296144,-1.312593386523998,4.51680992295458,0.5287526630337068,3.740545044531768,-4.362553060848165,-4.249692690675991,-3.554806251469224,-2.200346880618376,0.96270038061088,-1.382207127886633,-0.0442040891539636,5.0,0.5817028714107366,157.98356271073902,3.6,71.76651026720056
B35,Br_MaSp2_300,313.0,Hulk,Syringe pump,1,22.0,Acetate (Na),5.0,750.0,0.0,Glass,58.0,100.0,17.0,,21.9,0.3,yes,-34.43723501421353,4.116991909925053,0.7076467444509584,-7.813909576296144,-1.312593386523998,4.51680992295458,0.5287526630337068,3.740545044531768,-4.362553060848165,-4.249692690675991,-3.554806251469224,-2.200346880618376,0.96270038061088,-1.382207127886633,-0.0442040891539636,6.0,0.0116575664580925,29.34534208493498,1.6,0.217469876944996
B35,Br_MaSp2_300,313.0,Hulk,Syringe pump,1,22.0,Acetate (Na),5.0,750.0,0.0,Glass,58.0,100.0,17.0,,21.9,0.3,yes,-34.43723501421353,4.116991909925053,0.7076467444509584,-7.813909576296144,-1.312593386523998,4.51680992295458,0.5287526630337068,3.740545044531768,-4.362553060848165,-4.249692690675991,-3.554806251469224,-2.200346880618376,0.96270038061088,-1.382207127886633,-0.0442040891539636,6.0,0.7319926144019162,82.38319635383212,1.8,43.65219134440495
B35,Br_MaSp2_300,313.0,Hulk,Syringe pump,1,22.0,Acetate (Na),5.0,750.0,0.0,Glass,58.0,100.0,17.0,,21.9,0.3,yes,-34.43723501421353,4.116991909925053,0.7076467444509584,-7.813909576296144,-1.312593386523998,4.51680992295458,0.5287526630337068,3.740545044531768,-4.362553060848165,-4.249692690675991,-3.554806251469224,-2.200346880618376,0.96270038061088,-1.382207127886633,-0.0442040891539636,7.0,0.8805928411633109,67.2195124626702,1.5,44.35526571492613
B39,A3IA,270.0,Venom,Syringe pump,2,22.0,Acetate (Na),5.0,750.0,0.0,Glass,150.0,60.0,45.0,,22.1,0.19,yes,8.592079741852926,-2.700894999720614,-3.547426323087345,-3.822950142185724,-0.4673777012869061,1.8335749344424257,-2.1712090683758967,-1.6713390338342045,1.2473765574805644,1.0820051952153398,-0.7951583195080875,-2.008339426623896,-0.504809568252209,-0.111406965281099,0.4582205470061594,30.0,1.0918798532467662,94.28106816224616,1.5,77.07076100684489
B39,A3IA,270.0,Venom,Syringe pump,2,22.0,Acetate (Na),5.0,750.0,0.0,Glass,150.0,60.0,45.0,,22.1,0.19,yes,8.592079741852926,-2.700894999720614,-3.547426323087345,-3.822950142185724,-0.4673777012869061,1.8335749344424257,-2.1712090683758967,-1.6713390338342045,1.2473765574805644,1.0820051952153398,-0.7951583195080875,-2.008339426623896,-0.504809568252209,-0.111406965281099,0.4582205470061594,17.0,0.8960992775053344,357.5265012395351,3.4,241.831310338079
B39,A3IA,270.0,Venom,Syringe pump,2,22.0,Acetate (Na),5.0,750.0,0.0,Glass,150.0,60.0,45.0,,22.1,0.19,yes,8.592079741852926,-2.700894999720614,-3.547426323087345,-3.822950142185724,-0.4673777012869061,1.8335749344424257,-2.1712090683758967,-1.6713390338342045,1.2473765574805644,1.0820051952153398,-0.7951583195080875,-2.008339426623896,-0.504809568252209,-0.111406965281099,0.4582205470061594,29.0,1.0038191607689506,125.14041678245184,1.6,95.422720873384
B39,A3IA,270.0,Venom,Syringe pump,2,22.0,Acetate (Na),5.0,750.0,0.0,Glass,150.0,60.0,45.0,,22.1,0.19,yes,8.592079741852926,-2.700894999720614,-3.547426323087345,-3.822950142185724,-0.4673777012869061,1.8335749344424257,-2.1712090683758967,-1.6713390338342045,1.2473765574805644,1.0820051952153398,-0.7951583195080875,-2.008339426623896,-0.504809568252209,-0.111406965281099,0.4582205470061594,29.0,0.9034005818667432,129.07440904428705,1.7,89.17833108115579
B39,A3IA,270.0,Venom,Syringe pump,2,22.0,Acetate (Na),5.0,750.0,0.0,Glass,150.0,60.0,45.0,,22.1,0.19,yes,8.592079741852926,-2.700894999720614,-3.547426323087345,-3.822950142185724,-0.4673777012869061,1.8335749344424257,-2.1712090683758967,-1.6713390338342045,1.2473765574805644,1.0820051952153398,-0.7951583195080875,-2.008339426623896,-0.504809568252209,-0.111406965281099,0.4582205470061594,23.0,0.7335298817953875,158.00592262637338,2.3,90.74540393286102
B39,A3IA,270.0,Venom,Syringe pump,2,22.0,Acetate (Na),5.0,750.0,0.0,Glass,150.0,60.0,45.0,,22.1,0.19,yes,8.592079741852926,-2.700894999720614,-3.547426323087345,-3.822950142185724,-0.4673777012869061,1.8335749344424257,-2.1712090683758967,-1.6713390338342045,1.2473765574805644,1.0820051952153398,-0.7951583195080875,-2.008339426623896,-0.504809568252209,-0.111406965281099,0.4582205470061594,32.0,0.8855956075435665,115.06998127189487,1.3,76.9259941742912
