Repository: eriklidb/Explainable-AI-for-Recombinant-Spider-Silk-Review

# Explainable AI for Recombinant Spider Silk: Spinning Parameters and Sequence Effects

## About
Materials concerning the work "Explainable AI for Recombinant Spider Silk: Spinning Parameters and Sequence Effects". Supplementary material referenced in the report can be found in "supplementary.pdf".
The Spidrospin dataset containing the data for the artificial spider silk experiments and fibers is as of this moment confidential, and can unfortunately not be shared. The PLM vector embeddings however, are shared. Given the dataset (or a similar one tabular dataset recording spidroin processing parameters), all the experiments can be reproduced by utilizing a virtual environment and

File: data/spinning_data_embeddings_pca.csv (part 24 of 26)
Sample number,Protein,concentration (mg/ml),Spinning device,Extrusion device,Number of baths,Temperature SB,Spinning Buffer,SB pH,SB conc. (mM),NaCl (mM),Capillery type,Capillery size (um),Reeling speed (rpm),Flow rate (ul/min),pumppressure (bar),Temp C (spinning),Humidity (spinning),Continous spinning,pca_1,pca_2,pca_3,pca_4,pca_5,pca_6,pca_7,pca_8,pca_9,pca_10,pca_11,pca_12,pca_13,pca_14,pca_15,Diameter (µm),Strain (mm/mm),Strength (MPa),Youngs Modulus (GPa),Toughness Modulus (MJ m-3)
B39,A3IA,270.0,Venom,Syringe pump,2,22.0,Acetate (Na),5.0,750.0,0.0,Glass,150.0,60.0,45.0,,22.1,0.19,yes,8.592079741852926,-2.700894999720614,-3.547426323087345,-3.822950142185724,-0.4673777012869061,1.8335749344424257,-2.1712090683758967,-1.6713390338342045,1.2473765574805644,1.0820051952153398,-0.7951583195080875,-2.008339426623896,-0.504809568252209,-0.111406965281099,0.4582205470061594,24.0,0.7125511173130221,135.61115236031128,2.0,76.35854781844361
B39,A3IA,270.0,Venom,Syringe pump,2,22.0,Acetate (Na),5.0,750.0,0.0,Glass,150.0,60.0,45.0,,22.1,0.19,yes,8.592079741852926,-2.700894999720614,-3.547426323087345,-3.822950142185724,-0.4673777012869061,1.8335749344424257,-2.1712090683758967,-1.6713390338342045,1.2473765574805644,1.0820051952153398,-0.7951583195080875,-2.008339426623896,-0.504809568252209,-0.111406965281099,0.4582205470061594,51.0,0.9119271445358402,148.4041019496211,1.5,102.78708460690127
B39,A3IA,270.0,Venom,Syringe pump,2,22.0,Acetate (Na),5.0,750.0,0.0,Glass,150.0,60.0,45.0,,22.1,0.19,yes,8.592079741852926,-2.700894999720614,-3.547426323087345,-3.822950142185724,-0.4673777012869061,1.8335749344424257,-2.1712090683758967,-1.6713390338342045,1.2473765574805644,1.0820051952153398,-0.7951583195080875,-2.008339426623896,-0.504809568252209,-0.111406965281099,0.4582205470061594,36.0,0.9068336286977352,110.56009554699251,1.5,76.76995899521117
B39,A3IA,270.0,Venom,Syringe pump,2,22.0,Acetate (Na),5.0,750.0,0.0,Glass,150.0,60.0,45.0,,22.1,0.19,yes,8.592079741852926,-2.700894999720614,-3.547426323087345,-3.822950142185724,-0.4673777012869061,1.8335749344424257,-2.1712090683758967,-1.6713390338342045,1.2473765574805644,1.0820051952153398,-0.7951583195080875,-2.008339426623896,-0.504809568252209,-0.111406965281099,0.4582205470061594,24.0,0.698384452353341,130.84116819158112,1.9,72.83894962676277
B40,A3IA,270.0,Venom,Syringe pump,2,22.0,Acetate (Na),5.0,750.0,0.0,Glass,150.0,60.0,35.0,,22.1,0.19,yes,8.592079741852926,-2.700894999720614,-3.547426323087345,-3.822950142185724,-0.4673777012869061,1.8335749344424257,-2.1712090683758967,-1.6713390338342045,1.2473765574805644,1.0820051952153398,-0.7951583195080875,-2.008339426623896,-0.504809568252209,-0.111406965281099,0.4582205470061594,21.0,0.9938070434435438,303.33618493467515,1.0,213.5223975332416
B40,A3IA,270.0,Venom,Syringe pump,2,22.0,Acetate (Na),5.0,750.0,0.0,Glass,150.0,60.0,35.0,,22.1,0.19,yes,8.592079741852926,-2.700894999720614,-3.547426323087345,-3.822950142185724,-0.4673777012869061,1.8335749344424257,-2.1712090683758967,-1.6713390338342045,1.2473765574805644,1.0820051952153398,-0.7951583195080875,-2.008339426623896,-0.504809568252209,-0.111406965281099,0.4582205470061594,32.0,0.9343695171634468,137.14850207271945,1.4,97.21354450819304
B40,A3IA,270.0,Venom,Syringe pump,2,22.0,Acetate (Na),5.0,750.0,0.0,Glass,150.0,60.0,35.0,,22.1,0.19,yes,8.592079741852926,-2.700894999720614,-3.547426323087345,-3.822950142185724,-0.4673777012869061,1.8335749344424257,-2.1712090683758967,-1.6713390338342045,1.2473765574805644,1.0820051952153398,-0.7951583195080875,-2.008339426623896,-0.504809568252209,-0.111406965281099,0.4582205470061594,36.0,0.8204141016251313,109.2452694050902,1.2,68.66080186338442
B40,A3IA,270.0,Venom,Syringe pump,2,22.0,Acetate (Na),5.0,750.0,0.0,Glass,150.0,60.0,35.0,,22.1,0.19,yes,8.592079741852926,-2.700894999720614,-3.547426323087345,-3.822950142185724,-0.4673777012869061,1.8335749344424257,-2.1712090683758967,-1.6713390338342045,1.2473765574805644,1.0820051952153398,-0.7951583195080875,-2.008339426623896,-0.504809568252209,-0.111406965281099,0.4582205470061594,33.0,0.859020756740196,130.27107726803197,1.0,85.29475314016464
B40,A3IA,270.0,Venom,Syringe pump,2,22.0,Acetate (Na),5.0,750.0,0.0,Glass,150.0,60.0,35.0,,22.1,0.19,yes,8.592079741852926,-2.700894999720614,-3.547426323087345,-3.822950142185724,-0.4673777012869061,1.8335749344424257,-2.1712090683758967,-1.6713390338342045,1.2473765574805644,1.0820051952153398,-0.7951583195080875,-2.008339426623896,-0.504809568252209,-0.111406965281099,0.4582205470061594,23.0,0.5935587556976047,230.1611537593296,2.4,106.73313730360246
B40,A3IA,270.0,Venom,Syringe pump,2,22.0,Acetate (Na),5.0,750.0,0.0,Glass,150.0,60.0,35.0,,22.1,0.19,yes,8.592079741852926,-2.700894999720614,-3.547426323087345,-3.822950142185724,-0.4673777012869061,1.8335749344424257,-2.1712090683758967,-1.6713390338342045,1.2473765574805644,1.0820051952153398,-0.7951583195080875,-2.008339426623896,-0.504809568252209,-0.111406965281099,0.4582205470061594,20.0,0.7098689005382716,238.20309712810797,1.1,127.86944845013257
B40,A3IA,270.0,Venom,Syringe pump,2,22.0,Acetate (Na),5.0,750.0,0.0,Glass,150.0,60.0,35.0,,22.1,0.19,yes,8.592079741852926,-2.700894999720614,-3.547426323087345,-3.822950142185724,-0.4673777012869061,1.8335749344424257,-2.1712090683758967,-1.6713390338342045,1.2473765574805644,1.0820051952153398,-0.7951583195080875,-2.008339426623896,-0.504809568252209,-0.111406965281099,0.4582205470061594,33.0,0.932437393723914,112.13453407587492,1.4,78.86953093971852
B40,A3IA,270.0,Venom,Syringe pump,2,22.0,Acetate (Na),5.0,750.0,0.0,Glass,150.0,60.0,35.0,,22.1,0.19,yes,8.592079741852926,-2.700894999720614,-3.547426323087345,-3.822950142185724,-0.4673777012869061,1.8335749344424257,-2.1712090683758967,-1.6713390338342045,1.2473765574805644,1.0820051952153398,-0.7951583195080875,-2.008339426623896,-0.504809568252209,-0.111406965281099,0.4582205470061594,25.0,0.6787055434606938,201.31726221008083,2.2,106.77238014226408
B40,A3IA,270.0,Venom,Syringe pump,2,22.0,Acetate (Na),5.0,750.0,0.0,Glass,150.0,60.0,35.0,,22.1,0.19,yes,8.592079741852926,-2.700894999720614,-3.547426323087345,-3.822950142185724,-0.4673777012869061,1.8335749344424257,-2.1712090683758967,-1.6713390338342045,1.2473765574805644,1.0820051952153398,-0.7951583195080875,-2.008339426623896,-0.504809568252209,-0.111406965281099,0.4582205470061594,28.0,0.7347241992882563,161.8653030518494,1.4,91.03109493394236
B40,A3IA,270.0,Venom,Syringe pump,2,22.0,Acetate (Na),5.0,750.0,0.0,Glass,150.0,60.0,35.0,,22.1,0.19,yes,8.592079741852926,-2.700894999720614,-3.547426323087345,-3.822950142185724,-0.4673777012869061,1.8335749344424257,-2.1712090683758967,-1.6713390338342045,1.2473765574805644,1.0820051952153398,-0.7951583195080875,-2.008339426623896,-0.504809568252209,-0.111406965281099,0.4582205470061594,26.0,0.5532258385984494,174.50510774227976,2.3,78.53439165273494
B41,A3IA,197.0,Hulk,HPLC pump,1,22.0,Acetate (Na),5.0,750.0,0.0,PEEK tubing,100.0,100.0,65.0,17.236893225,22.2,0.35,yes,8.592079741852926,-2.700894999720614,-3.547426323087345,-3.822950142185724,-0.4673777012869061,1.8335749344424257,-2.1712090683758967,-1.6713390338342045,1.2473765574805644,1.0820051952153398,-0.7951583195080875,-2.008339426623896,-0.504809568252209,-0.111406965281099,0.4582205470061594,19.54,2.1880125564057287,69.4482383038583,2.0,124.88362071676272
B41,A3IA,197.0,Hulk,HPLC pump,1,22.0,Acetate (Na),5.0,750.0,0.0,PEEK tubing,100.0,100.0,65.0,17.236893225,22.2,0.35,yes,8.592079741852926,-2.700894999720614,-3.547426323087345,-3.822950142185724,-0.4673777012869061,1.8335749344424257,-2.1712090683758967,-1.6713390338342045,1.2473765574805644,1.0820051952153398,-0.7951583195080875,-2.008339426623896,-0.504809568252209,-0.111406965281099,0.4582205470061594,17.11,0.216341610103961,73.52343490802907,2.8,16.46617636225877
B41,A3IA,197.0,Hulk,HPLC pump,1,22.0,Acetate (Na),5.0,750.0,0.0,PEEK tubing,100.0,100.0,65.0,17.236893225,22.2,0.35,yes,8.592079741852926,-2.700894999720614,-3.547426323087345,-3.822950142185724,-0.4673777012869061,1.8335749344424257,-2.1712090683758967,-1.6713390338342045,1.2473765574805644,1.0820051952153398,-0.7951583195080875,-2.008339426623896,-0.504809568252209,-0.111406965281099,0.4582205470061594,18.78,1.624627078758997,66.26998394156492,2.4,105.07624157691764
B41,A3IA,197.0,Hulk,HPLC pump,1,22.0,Acetate (Na),5.0,750.0,0.0,PEEK tubing,100.0,100.0,65.0,17.236893225,22.2,0.35,yes,8.592079741852926,-2.700894999720614,-3.547426323087345,-3.822950142185724,-0.4673777012869061,1.8335749344424257,-2.1712090683758967,-1.6713390338342045,1.2473765574805644,1.0820051952153398,-0.7951583195080875,-2.008339426623896,-0.504809568252209,-0.111406965281099,0.4582205470061594,29.0,1.2713253329073122,49.230874338301646,1.6,62.45222563318773
B41,A3IA,197.0,Hulk,HPLC pump,1,22.0,Acetate (Na),5.0,750.0,0.0,PEEK tubing,100.0,100.0,65.0,17.236893225,22.2,0.35,yes,8.592079741852926,-2.700894999720614,-3.547426323087345,-3.822950142185724,-0.4673777012869061,1.8335749344424257,-2.1712090683758967,-1.6713390338342045,1.2473765574805644,1.0820051952153398,-0.7951583195080875,-2.008339426623896,-0.504809568252209,-0.111406965281099,0.4582205470061594,27.97,1.9015888141262491,59.039027037393005,1.8,99.18331367917774
B41,A3IA,197.0,Hulk,HPLC pump,1,22.0,Acetate (Na),5.0,750.0,0.0,PEEK tubing,100.0,100.0,65.0,17.236893225,22.2,0.35,yes,8.592079741852926,-2.700894999720614,-3.547426323087345,-3.822950142185724,-0.4673777012869061,1.8335749344424257,-2.1712090683758967,-1.6713390338342045,1.2473765574805644,1.0820051952153398,-0.7951583195080875,-2.008339426623896,-0.504809568252209,-0.111406965281099,0.4582205470061594,28.95,0.1551708815135925,50.60445927161332,1.6,7.854342617069785
B41,A3IA,197.0,Hulk,HPLC pump,1,22.0,Acetate (Na),5.0,750.0,0.0,PEEK tubing,100.0,100.0,65.0,17.236893225,22.2,0.35,yes,8.592079741852926,-2.700894999720614,-3.547426323087345,-3.822950142185724,-0.4673777012869061,1.8335749344424257,-2.1712090683758967,-1.6713390338342045,1.2473765574805644,1.0820051952153398,-0.7951583195080875,-2.008339426623896,-0.504809568252209,-0.111406965281099,0.4582205470061594,29.26,1.9075464282204968,59.70356901810333,1.7,98.20717445998577
B41,A3IA,197.0,Hulk,HPLC pump,1,22.0,Acetate (Na),5.0,750.0,0.0,PEEK tubing,100.0,100.0,65.0,17.236893225,22.2,0.35,yes,8.592079741852926,-2.700894999720614,-3.547426323087345,-3.822950142185724,-0.4673777012869061,1.8335749344424257,-2.1712090683758967,-1.6713390338342045,1.2473765574805644,1.0820051952153398,-0.7951583195080875,-2.008339426623896,-0.504809568252209,-0.111406965281099,0.4582205470061594,18.74,1.2362341600244944,63.28833059467739,2.3,76.57729956314213
B41,A3IA,197.0,Hulk,HPLC pump,1,22.0,Acetate (Na),5.0,750.0,0.0,PEEK tubing,100.0,100.0,65.0,17.236893225,22.2,0.35,yes,8.592079741852926,-2.700894999720614,-3.547426323087345,-3.822950142185724,-0.4673777012869061,1.8335749344424257,-2.1712090683758967,-1.6713390338342045,1.2473765574805644,1.0820051952153398,-0.7951583195080875,-2.008339426623896,-0.504809568252209,-0.111406965281099,0.4582205470061594,23.45,1.0000795418390072,83.62080200330769,2.4,78.41731136795582
B41,A3IA,197.0,Hulk,HPLC pump,1,22.0,Acetate (Na),5.0,750.0,0.0,PEEK tubing,100.0,100.0,65.0,17.236893225,22.2,0.35,yes,8.592079741852926,-2.700894999720614,-3.547426323087345,-3.822950142185724,-0.4673777012869061,1.8335749344424257,-2.1712090683758967,-1.6713390338342045,1.2473765574805644,1.0820051952153398,-0.7951583195080875,-2.008339426623896,-0.504809568252209,-0.111406965281099,0.4582205470061594,27.88,1.5890375805501171,57.53146402615173,1.9,81.55300389348444
B42,A3IA,197.0,Hulk,HPLC pump,1,22.0,Acetate (Na),5.0,750.0,0.0,PEEK tubing,100.0,100.0,50.0,18.4779495372,22.2,0.35,yes,8.592079741852926,-2.700894999720614,-3.547426323087345,-3.822950142185724,-0.4673777012869061,1.8335749344424257,-2.1712090683758967,-1.6713390338342045,1.2473765574805644,1.0820051952153398,-0.7951583195080875,-2.008339426623896,-0.504809568252209,-0.111406965281099,0.4582205470061594,18.16,1.9890543817111184,73.85490173696466,2.2,121.8796046413111
B42,A3IA,197.0,Hulk,HPLC pump,1,22.0,Acetate (Na),5.0,750.0,0.0,PEEK tubing,100.0,100.0,50.0,18.4779495372,22.2,0.35,yes,8.592079741852926,-2.700894999720614,-3.547426323087345,-3.822950142185724,-0.4673777012869061,1.8335749344424257,-2.1712090683758967,-1.6713390338342045,1.2473765574805644,1.0820051952153398,-0.7951583195080875,-2.008339426623896,-0.504809568252209,-0.111406965281099,0.4582205470061594,17.8,1.788726710825468,74.6051906284904,2.4,108.67891307403517
B42,A3IA,197.0,Hulk,HPLC pump,1,22.0,Acetate (Na),5.0,750.0,0.0,PEEK tubing,100.0,100.0,50.0,18.4779495372,22.2,0.35,yes,8.592079741852926,-2.700894999720614,-3.547426323087345,-3.822950142185724,-0.4673777012869061,1.8335749344424257,-2.1712090683758967,-1.6713390338342045,1.2473765574805644,1.0820051952153398,-0.7951583195080875,-2.008339426623896,-0.504809568252209,-0.111406965281099,0.4582205470061594,17.7,1.501711703712473,68.07655709271629,2.3,91.733532686526
B42,A3IA,197.0,Hulk,HPLC pump,1,22.0,Acetate (Na),5.0,750.0,0.0,PEEK tubing,100.0,100.0,50.0,18.4779495372,22.2,0.35,yes,8.592079741852926,-2.700894999720614,-3.547426323087345,-3.822950142185724,-0.4673777012869061,1.8335749344424257,-2.1712090683758967,-1.6713390338342045,1.2473765574805644,1.0820051952153398,-0.7951583195080875,-2.008339426623896,-0.504809568252209,-0.111406965281099,0.4582205470061594,17.5,2.0340737566828,83.0530932955164,2.5,139.32286498319425
B42,A3IA,197.0,Hulk,HPLC pump,1,22.0,Acetate (Na),5.0,750.0,0.0,PEEK tubing,100.0,100.0,50.0,18.4779495372,22.2,0.35,yes,8.592079741852926,-2.700894999720614,-3.547426323087345,-3.822950142185724,-0.4673777012869061,1.8335749344424257,-2.1712090683758967,-1.6713390338342045,1.2473765574805644,1.0820051952153398,-0.7951583195080875,-2.008339426623896,-0.504809568252209,-0.111406965281099,0.4582205470061594,18.1,1.7955424063116372,73.57899019089648,2.5,111.76450777847964
B42,A3IA,197.0,Hulk,HPLC pump,1,22.0,Acetate (Na),5.0,750.0,0.0,PEEK tubing,100.0,100.0,50.0,18.4779495372,22.2,0.35,yes,8.592079741852926,-2.700894999720614,-3.547426323087345,-3.822950142185724,-0.4673777012869061,1.8335749344424257,-2.1712090683758967,-1.6713390338342045,1.2473765574805644,1.0820051952153398,-0.7951583195080875,-2.008339426623896,-0.504809568252209,-0.111406965281099,0.4582205470061594,17.5,1.7961836624315628,77.32070902031364,2.3,119.96523805870892
B42,A3IA,197.0,Hulk,HPLC pump,1,22.0,Acetate (Na),5.0,750.0,0.0,PEEK tubing,100.0,100.0,50.0,18.4779495372,22.2,0.35,yes,8.592079741852926,-2.700894999720614,-3.547426323087345,-3.822950142185724,-0.4673777012869061,1.8335749344424257,-2.1712090683758967,-1.6713390338342045,1.2473765574805644,1.0820051952153398,-0.7951583195080875,-2.008339426623896,-0.504809568252209,-0.111406965281099,0.4582205470061594,17.08,1.990171843821664,85.83341329903222,2.7,141.7567153001453
B42,A3IA,197.0,Hulk,HPLC pump,1,22.0,Acetate (Na),5.0,750.0,0.0,PEEK tubing,100.0,100.0,50.0,18.4779495372,22.2,0.35,yes,8.592079741852926,-2.700894999720614,-3.547426323087345,-3.822950142185724,-0.4673777012869061,1.8335749344424257,-2.1712090683758967,-1.6713390338342045,1.2473765574805644,1.0820051952153398,-0.7951583195080875,-2.008339426623896,-0.504809568252209,-0.111406965281099,0.4582205470061594,17.5,2.032139171458057,86.34568036440933,2.5,140.69157527506718
B42,A3IA,197.0,Hulk,HPLC pump,1,22.0,Acetate (Na),5.0,750.0,0.0,PEEK tubing,100.0,100.0,50.0,18.4779495372,22.2,0.35,yes,8.592079741852926,-2.700894999720614,-3.547426323087345,-3.822950142185724,-0.4673777012869061,1.8335749344424257,-2.1712090683758967,-1.6713390338342045,1.2473765574805644,1.0820051952153398,-0.7951583195080875,-2.008339426623896,-0.504809568252209,-0.111406965281099,0.4582205470061594,26.7,1.9191741341491004,68.41142917821628,2.1,111.64350611556355
B42,A3IA,197.0,Hulk,HPLC pump,1,22.0,Acetate (Na),5.0,750.0,0.0,PEEK tubing,100.0,100.0,50.0,18.4779495372,22.2,0.35,yes,8.592079741852926,-2.700894999720614,-3.547426323087345,-3.822950142185724,-0.4673777012869061,1.8335749344424257,-2.1712090683758967,-1.6713390338342045,1.2473765574805644,1.0820051952153398,-0.7951583195080875,-2.008339426623896,-0.504809568252209,-0.111406965281099,0.4582205470061594,17.9,1.8609523245367217,76.98380379322174,1.9,118.45687635154609
B43,A3IA,197.0,Hulk,HPLC pump,1,22.0,Acetate (Na),5.0,750.0,0.0,PEEK tubing,100.0,100.0,35.0,10.6868737995,22.2,0.35,yes,8.592079741852926,-2.700894999720614,-3.547426323087345,-3.822950142185724,-0.4673777012869061,1.8335749344424257,-2.1712090683758967,-1.6713390338342045,1.2473765574805644,1.0820051952153398,-0.7951583195080875,-2.008339426623896,-0.504809568252209,-0.111406965281099,0.4582205470061594,13.1,0.0518070633502817,65.0508106985551,2.7,2.598529234739272
B43,A3IA,197.0,Hulk,HPLC pump,1,22.0,Acetate (Na),5.0,750.0,0.0,PEEK tubing,100.0,100.0,35.0,10.6868737995,22.2,0.35,yes,8.592079741852926,-2.700894999720614,-3.547426323087345,-3.822950142185724,-0.4673777012869061,1.8335749344424257,-2.1712090683758967,-1.6713390338342045,1.2473765574805644,1.0820051952153398,-0.7951583195080875,-2.008339426623896,-0.504809568252209,-0.111406965281099,0.4582205470061594,13.06,1.5020947374661582,88.66325780562576,2.8,111.84536886315024
B43,A3IA,197.0,Hulk,HPLC pump,1,22.0,Acetate (Na),5.0,750.0,0.0,PEEK tubing,100.0,100.0,35.0,10.6868737995,22.2,0.35,yes,8.592079741852926,-2.700894999720614,-3.547426323087345,-3.822950142185724,-0.4673777012869061,1.8335749344424257,-2.1712090683758967,-1.6713390338342045,1.2473765574805644,1.0820051952153398,-0.7951583195080875,-2.008339426623896,-0.504809568252209,-0.111406965281099,0.4582205470061594,12.5,1.4273642413177294,93.93672081031468,3.1,113.1132778170262
B43,A3IA,197.0,Hulk,HPLC pump,1,22.0,Acetate (Na),5.0,750.0,0.0,PEEK tubing,100.0,100.0,35.0,10.6868737995,22.2,0.35,yes,8.592079741852926,-2.700894999720614,-3.547426323087345,-3.822950142185724,-0.4673777012869061,1.8335749344424257,-2.1712090683758967,-1.6713390338342045,1.2473765574805644,1.0820051952153398,-0.7951583195080875,-2.008339426623896,-0.504809568252209,-0.111406965281099,0.4582205470061594,12.0,1.3544721191780016,96.31844949330716,3.4,114.45828451757602
B43,A3IA,197.0,Hulk,HPLC pump,1,22.0,Acetate (Na),5.0,750.0,0.0,PEEK tubing,100.0,100.0,35.0,10.6868737995,22.2,0.35,yes,8.592079741852926,-2.700894999720614,-3.547426323087345,-3.822950142185724,-0.4673777012869061,1.8335749344424257,-2.1712090683758967,-1.6713390338342045,1.2473765574805644,1.0820051952153398,-0.7951583195080875,-2.008339426623896,-0.504809568252209,-0.111406965281099,0.4582205470061594,12.06,1.2796454075350898,98.25062029291942,2.5,107.41550588791456
B43,A3IA,197.0,Hulk,HPLC pump,1,22.0,Acetate (Na),5.0,750.0,0.0,PEEK tubing,100.0,100.0,35.0,10.6868737995,22.2,0.35,yes,8.592079741852926,-2.700894999720614,-3.547426323087345,-3.822950142185724,-0.4673777012869061,1.8335749344424257,-2.1712090683758967,-1.6713390338342045,1.2473765574805644,1.0820051952153398,-0.7951583195080875,-2.008339426623896,-0.504809568252209,-0.111406965281099,0.4582205470061594,12.7,1.4088489422981425,88.34927812736339,2.9,105.2853260821834
B43,A3IA,197.0,Hulk,HPLC pump,1,22.0,Acetate (Na),5.0,750.0,0.0,PEEK tubing,100.0,100.0,35.0,10.6868737995,22.2,0.35,yes,8.592079741852926,-2.700894999720614,-3.547426323087345,-3.822950142185724,-0.4673777012869061,1.8335749344424257,-2.1712090683758967,-1.6713390338342045,1.2473765574805644,1.0820051952153398,-0.7951583195080875,-2.008339426623896,-0.504809568252209,-0.111406965281099,0.4582205470061594,13.6,0.0395471311071224,59.3391169593612,2.4,1.7065323435041888
B43,A3IA,197.0,Hulk,HPLC pump,1,22.0,Acetate (Na),5.0,750.0,0.0,PEEK tubing,100.0,100.0,35.0,10.6868737995,22.2,0.35,yes,8.592079741852926,-2.700894999720614,-3.547426323087345,-3.822950142185724,-0.4673777012869061,1.8335749344424257,-2.1712090683758967,-1.6713390338342045,1.2473765574805644,1.0820051952153398,-0.7951583195080875,-2.008339426623896,-0.504809568252209,-0.111406965281099,0.4582205470061594,13.1,1.3865347322360897,82.36148203816082,2.9,98.57050271125291
B43,A3IA,197.0,Hulk,HPLC pump,1,22.0,Acetate (Na),5.0,750.0,0.0,PEEK tubing,100.0,100.0,35.0,10.6868737995,22.2,0.35,yes,8.592079741852926,-2.700894999720614,-3.547426323087345,-3.822950142185724,-0.4673777012869061,1.8335749344424257,-2.1712090683758967,-1.6713390338342045,1.2473765574805644,1.0820051952153398,-0.7951583195080875,-2.008339426623896,-0.504809568252209,-0.111406965281099,0.4582205470061594,11.2,1.2290323216785977,104.06429185602694,3.3,113.53560904657952
B43,A3IA,197.0,Hulk,HPLC pump,1,22.0,Acetate (Na),5.0,750.0,0.0,PEEK tubing,100.0,100.0,35.0,10.6868737995,22.2,0.35,yes,8.592079741852926,-2.700894999720614,-3.547426323087345,-3.822950142185724,-0.4673777012869061,1.8335749344424257,-2.1712090683758967,-1.6713390338342045,1.2473765574805644,1.0820051952153398,-0.7951583195080875,-2.008339426623896,-0.504809568252209,-0.111406965281099,0.4582205470061594,13.0,1.4320807573415764,82.73322212644008,2.5,102.21613297765012
B44,A3IA,197.0,Hulk,HPLC pump,1,22.0,Acetate (Na),5.0,750.0,0.0,PEEK tubing,100.0,100.0,20.0,9.307922341500001,22.2,0.35,yes,8.592079741852926,-2.700894999720614,-3.547426323087345,-3.822950142185724,-0.4673777012869061,1.8335749344424257,-2.1712090683758967,-1.6713390338342045,1.2473765574805644,1.0820051952153398,-0.7951583195080875,-2.008339426623896,-0.504809568252209,-0.111406965281099,0.4582205470061594,11.6,1.5323027070816175,97.71744478328664,3.2,126.20952814571322
B44,A3IA,197.0,Hulk,HPLC pump,1,22.0,Acetate (Na),5.0,750.0,0.0,PEEK tubing,100.0,100.0,20.0,9.307922341500001,22.2,0.35,yes,8.592079741852926,-2.700894999720614,-3.547426323087345,-3.822950142185724,-0.4673777012869061,1.8335749344424257,-2.1712090683758967,-1.6713390338342045,1.2473765574805644,1.0820051952153398,-0.7951583195080875,-2.008339426623896,-0.504809568252209,-0.111406965281099,0.4582205470061594,11.2,1.3901369654107532,100.60216433439338,3.0,116.38273543377169
B44,A3IA,197.0,Hulk,HPLC pump,1,22.0,Acetate (Na),5.0,750.0,0.0,PEEK tubing,100.0,100.0,20.0,9.307922341500001,22.2,0.35,yes,8.592079741852926,-2.700894999720614,-3.547426323087345,-3.822950142185724,-0.4673777012869061,1.8335749344424257,-2.1712090683758967,-1.6713390338342045,1.2473765574805644,1.0820051952153398,-0.7951583195080875,-2.008339426623896,-0.504809568252209,-0.111406965281099,0.4582205470061594,11.5,1.289101273644137,95.71420626903524,3.3,107.87761947773376
B44,A3IA,197.0,Hulk,HPLC pump,1,22.0,Acetate (Na),5.0,750.0,0.0,PEEK tubing,100.0,100.0,20.0,9.307922341500001,22.2,0.35,yes,8.592079741852926,-2.700894999720614,-3.547426323087345,-3.822950142185724,-0.4673777012869061,1.8335749344424257,-2.1712090683758967,-1.6713390338342045,1.2473765574805644,1.0820051952153398,-0.7951583195080875,-2.008339426623896,-0.504809568252209,-0.111406965281099,0.4582205470061594,11.7,1.3357497100347957,91.4971757432355,3.0,105.43159099777188
B44,A3IA,197.0,Hulk,HPLC pump,1,22.0,Acetate (Na),5.0,750.0,0.0,PEEK tubing,100.0,100.0,20.0,9.307922341500001,22.2,0.35,yes,8.592079741852926,-2.700894999720614,-3.547426323087345,-3.822950142185724,-0.4673777012869061,1.8335749344424257,-2.1712090683758967,-1.6713390338342045,1.2473765574805644,1.0820051952153398,-0.7951583195080875,-2.008339426623896,-0.504809568252209,-0.111406965281099,0.4582205470061594,10.8,1.2833262234744391,112.09671250739558,3.7,123.52195116518372
B44,A3IA,197.0,Hulk,HPLC pump,1,22.0,Acetate (Na),5.0,750.0,0.0,PEEK tubing,100.0,100.0,20.0,9.307922341500001,22.2,0.35,yes,8.592079741852926,-2.700894999720614,-3.547426323087345,-3.822950142185724,-0.4673777012869061,1.8335749344424257,-2.1712090683758967,-1.6713390338342045,1.2473765574805644,1.0820051952153398,-0.7951583195080875,-2.008339426623896,-0.504809568252209,-0.111406965281099,0.4582205470061594,10.8,1.588446429639674,112.71270108343646,3.7,152.6964271717452
B44,A3IA,197.0,Hulk,HPLC pump,1,22.0,Acetate (Na),5.0,750.0,0.0,PEEK tubing,100.0,100.0,20.0,9.307922341500001,22.2,0.35,yes,8.592079741852926,-2.700894999720614,-3.547426323087345,-3.822950142185724,-0.4673777012869061,1.8335749344424257,-2.1712090683758967,-1.6713390338342045,1.2473765574805644,1.0820051952153398,-0.7951583195080875,-2.008339426623896,-0.504809568252209,-0.111406965281099,0.4582205470061594,12.5,1.6086640042493754,85.37875834841537,2.7,116.86959675701206
B44,A3IA,197.0,Hulk,HPLC pump,1,22.0,Acetate (Na),5.0,750.0,0.0,PEEK tubing,100.0,100.0,20.0,9.307922341500001,22.2,0.35,yes,8.592079741852926,-2.700894999720614,-3.547426323087345,-3.822950142185724,-0.4673777012869061,1.8335749344424257,-2.1712090683758967,-1.6713390338342045,1.2473765574805644,1.0820051952153398,-0.7951583195080875,-2.008339426623896,-0.504809568252209,-0.111406965281099,0.4582205470061594,11.6,1.1825207684069354,88.71090251024329,3.0,93.6630782918078
B44,A3IA,197.0,Hulk,HPLC pump,1,22.0,Acetate (Na),5.0,750.0,0.0,PEEK tubing,100.0,100.0,20.0,9.307922341500001,22.2,0.35,yes,8.592079741852926,-2.700894999720614,-3.547426323087345,-3.822950142185724,-0.4673777012869061,1.8335749344424257,-2.1712090683758967,-1.6713390338342045,1.2473765574805644,1.0820051952153398,-0.7951583195080875,-2.008339426623896,-0.504809568252209,-0.111406965281099,0.4582205470061594,12.0,1.1486918503321415,90.77817750486544,3.2,94.80459492138208
B44,A3IA,197.0,Hulk,HPLC pump,1,22.0,Acetate (Na),5.0,750.0,0.0,PEEK tubing,100.0,100.0,20.0,9.307922341500001,22.2,0.35,yes,8.592079741852926,-2.700894999720614,-3.547426323087345,-3.822950142185724,-0.4673777012869061,1.8335749344424257,-2.1712090683758967,-1.6713390338342045,1.2473765574805644,1.0820051952153398,-0.7951583195080875,-2.008339426623896,-0.504809568252209,-0.111406965281099,0.4582205470061594,9.45,1.0809669534805155,103.25027785198354,3.6,99.3998854570667
B45,A3IA,197.0,Hulk,HPLC pump,1,22.0,Acetate (Na),5.0,750.0,0.0,PEEK tubing,100.0,100.0,10.0,8.4805514667,22.2,0.35,yes,8.592079741852926,-2.700894999720614,-3.547426323087345,-3.822950142185724,-0.4673777012869061,1.8335749344424257,-2.1712090683758967,-1.6713390338342045,1.2473765574805644,1.0820051952153398,-0.7951583195080875,-2.008339426623896,-0.504809568252209,-0.111406965281099,0.4582205470061594,12.5,0.3162368691256615,65.65670560895475,2.6,19.91033242098333
B45,A3IA,197.0,Hulk,HPLC pump,1,22.0,Acetate (Na),5.0,750.0,0.0,PEEK tubing,100.0,100.0,10.0,8.4805514667,22.2,0.35,yes,8.592079741852926,-2.700894999720614,-3.547426323087345,-3.822950142185724,-0.4673777012869061,1.8335749344424257,-2.1712090683758967,-1.6713390338342045,1.2473765574805644,1.0820051952153398,-0.7951583195080875,-2.008339426623896,-0.504809568252209,-0.111406965281099,0.4582205470061594,11.7,1.2861834880702807,90.4546986581751,3.4,101.03682990280632
B45,A3IA,197.0,Hulk,HPLC pump,1,22.0,Acetate (Na),5.0,750.0,0.0,PEEK tubing,100.0,100.0,10.0,8.4805514667,22.2,0.35,yes,8.592079741852926,-2.700894999720614,-3.547426323087345,-3.822950142185724,-0.4673777012869061,1.8335749344424257,-2.1712090683758967,-1.6713390338342045,1.2473765574805644,1.0820051952153398,-0.7951583195080875,-2.008339426623896,-0.504809568252209,-0.111406965281099,0.4582205470061594,10.1,1.2927881159651786,100.3055891632343,3.3,112.78317875452636
B45,A3IA,197.0,Hulk,HPLC pump,1,22.0,Acetate (Na),5.0,750.0,0.0,PEEK tubing,100.0,100.0,10.0,8.4805514667,22.2,0.35,yes,8.592079741852926,-2.700894999720614,-3.547426323087345,-3.822950142185724,-0.4673777012869061,1.8335749344424257,-2.1712090683758967,-1.6713390338342045,1.2473765574805644,1.0820051952153398,-0.7951583195080875,-2.008339426623896,-0.504809568252209,-0.111406965281099,0.4582205470061594,9.3,1.360537901704154,97.16706460675336,3.6,115.4033025788032
B45,A3IA,197.0,Hulk,HPLC pump,1,22.0,Acetate (Na),5.0,750.0,0.0,PEEK tubing,100.0,100.0,10.0,8.4805514667,22.2,0.35,yes,8.592079741852926,-2.700894999720614,-3.547426323087345,-3.822950142185724,-0.4673777012869061,1.8335749344424257,-2.1712090683758967,-1.6713390338342045,1.2473765574805644,1.0820051952153398,-0.7951583195080875,-2.008339426623896,-0.504809568252209,-0.111406965281099,0.4582205470061594,8.6,0.0986039504192062,94.57487682159577,3.7,7.779322295306513
B45,A3IA,197.0,Hulk,HPLC pump,1,22.0,Acetate (Na),5.0,750.0,0.0,PEEK tubing,100.0,100.0,10.0,8.4805514667,22.2,0.35,yes,8.592079741852926,-2.700894999720614,-3.547426323087345,-3.822950142185724,-0.4673777012869061,1.8335749344424257,-2.1712090683758967,-1.6713390338342045,1.2473765574805644,1.0820051952153398,-0.7951583195080875,-2.008339426623896,-0.504809568252209,-0.111406965281099,0.4582205470061594,9.0,0.0690175768361694,116.41150562479967,4.0,6.210711294814352
B45,A3IA,197.0,Hulk,HPLC pump,1,22.0,Acetate (Na),5.0,750.0,0.0,PEEK tubing,100.0,100.0,10.0,8.4805514667,22.2,0.35,yes,8.592079741852926,-2.700894999720614,-3.547426323087345,-3.822950142185724,-0.4673777012869061,1.8335749344424257,-2.1712090683758967,-1.6713390338342045,1.2473765574805644,1.0820051952153398,-0.7951583195080875,-2.008339426623896,-0.504809568252209,-0.111406965281099,0.4582205470061594,10.9,0.141192522582637,162.45372767787617,5.6,21.500824866321118
B45,A3IA,197.0,Hulk,HPLC pump,1,22.0,Acetate (Na),5.0,750.0,0.0,PEEK tubing,100.0,100.0,10.0,8.4805514667,22.2,0.35,yes,8.592079741852926,-2.700894999720614,-3.547426323087345,-3.822950142185724,-0.4673777012869061,1.8335749344424257,-2.1712090683758967,-1.6713390338342045,1.2473765574805644,1.0820051952153398,-0.7951583195080875,-2.008339426623896,-0.504809568252209,-0.111406965281099,0.4582205470061594,8.1,1.1158123215984774,107.6348312103338,3.7,105.82472425734387
B45,A3IA,197.0,Hulk,HPLC pump,1,22.0,Acetate (Na),5.0,750.0,0.0,PEEK tubing,100.0,100.0,10.0,8.4805514667,22.2,0.35,yes,8.592079741852926,-2.700894999720614,-3.547426323087345,-3.822950142185724,-0.4673777012869061,1.8335749344424257,-2.1712090683758967,-1.6713390338342045,1.2473765574805644,1.0820051952153398,-0.7951583195080875,-2.008339426623896,-0.504809568252209,-0.111406965281099,0.4582205470061594,9.0,1.1548167394984452,105.42439149413872,3.7,106.38068200615773
B45,A3IA,197.0,Hulk,HPLC pump,1,22.0,Acetate (Na),5.0,750.0,0.0,PEEK tubing,100.0,100.0,10.0,8.4805514667,22.2,0.35,yes,8.592079741852926,-2.700894999720614,-3.547426323087345,-3.822950142185724,-0.4673777012869061,1.8335749344424257,-2.1712090683758967,-1.6713390338342045,1.2473765574805644,1.0820051952153398,-0.7951583195080875,-2.008339426623896,-0.504809568252209,-0.111406965281099,0.4582205470061594,9.5,1.2098793490182902,114.0352838433513,4.2,120.63335703531716
B49,A3IA,316.0,Venom,Syringe pump,2,22.0,Acetate (Na),5.0,750.0,0.0,Glass,150.0,60.0,45.0,,22.1,0.24,discontinous,8.592079741852926,-2.700894999720614,-3.547426323087345,-3.822950142185724,-0.4673777012869061,1.8335749344424257,-2.1712090683758967,-1.6713390338342045,1.2473765574805644,1.0820051952153398,-0.7951583195080875,-2.008339426623896,-0.504809568252209,-0.111406965281099,0.4582205470061594,23.0,0.9707748716695188,141.77149264218792,2.5,114.11797911626222
B49,A3IA,316.0,Venom,Syringe pump,2,22.0,Acetate (Na),5.0,750.0,0.0,Glass,150.0,60.0,45.0,,22.1,0.24,discontinous,8.592079741852926,-2.700894999720614,-3.547426323087345,-3.822950142185724,-0.4673777012869061,1.8335749344424257,-2.1712090683758967,-1.6713390338342045,1.2473765574805644,1.0820051952153398,-0.7951583195080875,-2.008339426623896,-0.504809568252209,-0.111406965281099,0.4582205470061594,35.0,1.4323394951301929,96.11895277808225,1.6,111.1878896179872
B49,A3IA,316.0,Venom,Syringe pump,2,22.0,Acetate (Na),5.0,750.0,0.0,Glass,150.0,60.0,45.0,,22.1,0.24,discontinous,8.592079741852926,-2.700894999720614,-3.547426323087345,-3.822950142185724,-0.4673777012869061,1.8335749344424257,-2.1712090683758967,-1.6713390338342045,1.2473765574805644,1.0820051952153398,-0.7951583195080875,-2.008339426623896,-0.504809568252209,-0.111406965281099,0.4582205470061594,18.0,0.8575437974533959,173.54879825257592,3.4,127.93650739854534
B49,A3IA,316.0,Venom,Syringe pump,2,22.0,Acetate (Na),5.0,750.0,0.0,Glass,150.0,60.0,45.0,,22.1,0.24,discontinous,8.592079741852926,-2.700894999720614,-3.547426323087345,-3.822950142185724,-0.4673777012869061,1.8335749344424257,-2.1712090683758967,-1.6713390338342045,1.2473765574805644,1.0820051952153398,-0.7951583195080875,-2.008339426623896,-0.504809568252209,-0.111406965281099,0.4582205470061594,24.0,0.9542604313173932,133.67257883889238,2.4,106.12564621827111
B49,A3IA,316.0,Venom,Syringe pump,2,22.0,Acetate (Na),5.0,750.0,0.0,Glass,150.0,60.0,45.0,,22.1,0.24,discontinous,8.592079741852926,-2.700894999720614,-3.547426323087345,-3.822950142185724,-0.4673777012869061,1.8335749344424257,-2.1712090683758967,-1.6713390338342045,1.2473765574805644,1.0820051952153398,-0.7951583195080875,-2.008339426623896,-0.504809568252209,-0.111406965281099,0.4582205470061594,32.0,0.9709278697949192,101.47752743285056,1.7,81.93347305896648
B49,A3IA,316.0,Venom,Syringe pump,2,22.0,Acetate (Na),5.0,750.0,0.0,Glass,150.0,60.0,45.0,,22.1,0.24,discontinous,8.592079741852926,-2.700894999720614,-3.547426323087345,-3.822950142185724,-0.4673777012869061,1.8335749344424257,-2.1712090683758967,-1.6713390338342045,1.2473765574805644,1.0820051952153398,-0.7951583195080875,-2.008339426623896,-0.504809568252209,-0.111406965281099,0.4582205470061594,15.0,0.3605278944211157,210.29769347530265,4.6,67.32048160880629
B49,A3IA,316.0,Venom,Syringe pump,2,22.0,Acetate (Na),5.0,750.0,0.0,Glass,150.0,60.0,45.0,,22.1,0.24,discontinous,8.592079741852926,-2.700894999720614,-3.547426323087345,-3.822950142185724,-0.4673777012869061,1.8335749344424257,-2.1712090683758967,-1.6713390338342045,1.2473765574805644,1.0820051952153398,-0.7951583195080875,-2.008339426623896,-0.504809568252209,-0.111406965281099,0.4582205470061594,26.0,0.8119335571865807,117.6722713470975,2.1,79.75054575398273
B49,A3IA,316.0,Venom,Syringe pump,2,22.0,Acetate (Na),5.0,750.0,0.0,Glass,150.0,60.0,45.0,,22.1,0.24,discontinous,8.592079741852926,-2.700894999720614,-3.547426323087345,-3.822950142185724,-0.4673777012869061,1.8335749344424257,-2.1712090683758967,-1.6713390338342045,1.2473765574805644,1.0820051952153398,-0.7951583195080875,-2.008339426623896,-0.504809568252209,-0.111406965281099,0.4582205470061594,31.0,1.0874049999504565,84.76284227249006,1.7,77.27279438807247
B49,A3IA,316.0,Venom,Syringe pump,2,22.0,Acetate (Na),5.0,750.0,0.0,Glass,150.0,60.0,45.0,,22.1,0.24,discontinous,8.592079741852926,-2.700894999720614,-3.547426323087345,-3.822950142185724,-0.4673777012869061,1.8335749344424257,-2.1712090683758967,-1.6713390338342045,1.2473765574805644,1.0820051952153398,-0.7951583195080875,-2.008339426623896,-0.504809568252209,-0.111406965281099,0.4582205470061594,24.0,1.124125788143179,225.4845561185525,3.5,202.2198915136597
B49,A3IA,316.0,Venom,Syringe pump,2,22.0,Acetate (Na),5.0,750.0,0.0,Glass,150.0,60.0,45.0,,22.1,0.24,discontinous,8.592079741852926,-2.700894999720614,-3.547426323087345,-3.822950142185724,-0.4673777012869061,1.8335749344424257,-2.1712090683758967,-1.6713390338342045,1.2473765574805644,1.0820051952153398,-0.7951583195080875,-2.008339426623896,-0.504809568252209,-0.111406965281099,0.4582205470061594,25.0,1.0272252241553352,116.50213135741244,2.0,98.64429308944912
B5,A3IA,205.0,Venom,HPLC pump,1,22.0,Acetate (Na),5.0,750.0,0.0,PEEK tubing,100.0,100.0,65.0,27.0,21.9,0.17,yes,8.592079741852926,-2.700894999720614,-3.547426323087345,-3.822950142185724,-0.4673777012869061,1.8335749344424257,-2.1712090683758967,-1.6713390338342045,1.2473765574805644,1.0820051952153398,-0.7951583195080875,-2.008339426623896,-0.504809568252209,-0.111406965281099,0.4582205470061594,19.0,0.34,98.0,2.58,28.0
B50,A3IA,316.0,Venom,Syringe pump,2,22.0,Acetate (Na),5.0,750.0,0.0,Glass,150.0,60.0,45.0,,22.1,0.24,discontinous,8.592079741852926,-2.700894999720614,-3.547426323087345,-3.822950142185724,-0.4673777012869061,1.8335749344424257,-2.1712090683758967,-1.6713390338342045,1.2473765574805644,1.0820051952153398,-0.7951583195080875,-2.008339426623896,-0.504809568252209,-0.111406965281099,0.4582205470061594,33.0,0.90484,122.3746186505676,1.9,91.14336687267462
B50,A3IA,316.0,Venom,Syringe pump,2,22.0,Acetate (Na),5.0,750.0,0.0,Glass,150.0,60.0,45.0,,22.1,0.24,discontinous,8.592079741852926,-2.700894999720614,-3.547426323087345,-3.822950142185724,-0.4673777012869061,1.8335749344424257,-2.1712090683758967,-1.6713390338342045,1.2473765574805644,1.0820051952153398,-0.7951583195080875,-2.008339426623896,-0.504809568252209,-0.111406965281099,0.4582205470061594,24.0,1.03431,229.8308344610069,3.5,194.60405764454333
B50,A3IA,316.0,Venom,Syringe pump,2,22.0,Acetate (Na),5.0,750.0,0.0,Glass,150.0,60.0,45.0,,22.1,0.24,discontinous,8.592079741852926,-2.700894999720614,-3.547426323087345,-3.822950142185724,-0.4673777012869061,1.8335749344424257,-2.1712090683758967,-1.6713390338342045,1.2473765574805644,1.0820051952153398,-0.7951583195080875,-2.008339426623896,-0.504809568252209,-0.111406965281099,0.4582205470061594,29.0,1.14386,152.38874225274452,2.1,139.8819677187964
B50,A3IA,316.0,Venom,Syringe pump,2,22.0,Acetate (Na),5.0,750.0,0.0,Glass,150.0,60.0,45.0,,22.1,0.24,discontinous,8.592079741852926,-2.700894999720614,-3.547426323087345,-3.822950142185724,-0.4673777012869061,1.8335749344424257,-2.1712090683758967,-1.6713390338342045,1.2473765574805644,1.0820051952153398,-0.7951583195080875,-2.008339426623896,-0.504809568252209,-0.111406965281099,0.4582205470061594,32.0,0.91799,121.33809976189,2.1,92.71983055711176
B50,A3IA,316.0,Venom,Syringe pump,2,22.0,Acetate (Na),5.0,750.0,0.0,Glass,150.0,60.0,45.0,,22.1,0.24,discontinous,8.592079741852926,-2.700894999720614,-3.547426323087345,-3.822950142185724,-0.4673777012869061,1.8335749344424257,-2.1712090683758967,-1.6713390338342045,1.2473765574805644,1.0820051952153398,-0.7951583195080875,-2.008339426623896,-0.504809568252209,-0.111406965281099,0.4582205470061594,31.0,0.87874,127.55100448473506,2.3,93.9311969870788
B50,A3IA,316.0,Venom,Syringe pump,2,22.0,Acetate (Na),5.0,750.0,0.0,Glass,150.0,60.0,45.0,,22.1,0.24,discontinous,8.592079741852926,-2.700894999720614,-3.547426323087345,-3.822950142185724,-0.4673777012869061,1.8335749344424257,-2.1712090683758967,-1.6713390338342045,1.2473765574805644,1.0820051952153398,-0.7951583195080875,-2.008339426623896,-0.504809568252209,-0.111406965281099,0.4582205470061594,21.0,1.18559,163.25266679585715,3.3,159.3127104767203
B50,A3IA,316.0,Venom,Syringe pump,2,22.0,Acetate (Na),5.0,750.0,0.0,Glass,150.0,60.0,45.0,,22.1,0.24,discontinous,8.592079741852926,-2.700894999720614,-3.547426323087345,-3.822950142185724,-0.4673777012869061,1.8335749344424257,-2.1712090683758967,-1.6713390338342045,1.2473765574805644,1.0820051952153398,-0.7951583195080875,-2.008339426623896,-0.504809568252209,-0.111406965281099,0.4582205470061594,21.0,0.77069,166.84626270638094,2.8,108.0363425085522
B50,A3IA,316.0,Venom,Syringe pump,2,22.0,Acetate (Na),5.0,750.0,0.0,Glass,150.0,60.0,45.0,,22.1,0.24,discontinous,8.592079741852926,-2.700894999720614,-3.547426323087345,-3.822950142185724,-0.4673777012869061,1.8335749344424257,-2.1712090683758967,-1.6713390338342045,1.2473765574805644,1.0820051952153398,-0.7951583195080875,-2.008339426623896,-0.504809568252209,-0.111406965281099,0.4582205470061594,26.0,1.12437,128.24245742674933,2.1,118.5517904160018
B50,A3IA,316.0,Venom,Syringe pump,2,22.0,Acetate (Na),5.0,750.0,0.0,Glass,150.0,60.0,45.0,,22.1,0.24,discontinous,8.592079741852926,-2.700894999720614,-3.547426323087345,-3.822950142185724,-0.4673777012869061,1.8335749344424257,-2.1712090683758967,-1.6713390338342045,1.2473765574805644,1.0820051952153398,-0.7951583195080875,-2.008339426623896,-0.504809568252209,-0.111406965281099,0.4582205470061594,37.0,0.99989,100.1319383372396,1.7,83.48813995080843
B50,A3IA,316.0,Venom,Syringe pump,2,22.0,Acetate (Na),5.0,750.0,0.0,Glass,150.0,60.0,45.0,,22.1,0.24,discontinous,8.592079741852926,-2.700894999720614,-3.547426323087345,-3.822950142185724,-0.4673777012869061,1.8335749344424257,-2.1712090683758967,-1.6713390338342045,1.2473765574805644,1.0820051952153398,-0.7951583195080875,-2.008339426623896,-0.504809568252209,-0.111406965281099,0.4582205470061594,41.0,1.76097,83.32004595193705,1.4,116.4596543266151
