Repository: eriklidb/Explainable-AI-for-Recombinant-Spider-Silk-Review

# Explainable AI for Recombinant Spider Silk: Spinning Parameters and Sequence Effects

## About
Materials concerning the work "Explainable AI for Recombinant Spider Silk: Spinning Parameters and Sequence Effects". Supplementary material referenced in the report can be found in "supplementary.pdf".
The Spidrospin dataset containing the data for the artificial spider silk experiments and fibers is as of this moment confidential, and can unfortunately not be shared. The PLM vector embeddings however, are shared. Given the dataset (or a similar one tabular dataset recording spidroin processing parameters), all the experiments can be reproduced by utilizing a virtual environment and

File: data/spinning_data_embeddings_pca.csv (part 25 of 26)
Sample number,Protein,concentration (mg/ml),Spinning device,Extrusion device,Number of baths,Temperature SB,Spinning Buffer,SB pH,SB conc. (mM),NaCl (mM),Capillery type,Capillery size (um),Reeling speed (rpm),Flow rate (ul/min),pumppressure (bar),Temp C (spinning),Humidity (spinning),Continous spinning,pca_1,pca_2,pca_3,pca_4,pca_5,pca_6,pca_7,pca_8,pca_9,pca_10,pca_11,pca_12,pca_13,pca_14,pca_15,Diameter (µm),Strain (mm/mm),Strength (MPa),Youngs Modulus (GPa),Toughness Modulus (MJ m-3)
B6,A3IA,205.0,Venom,HPLC pump,1,22.0,Acetate (Na),5.0,750.0,0.0,PEEK tubing,100.0,100.0,65.0,38.0,21.9,0.17,yes,8.592079741852926,-2.700894999720614,-3.547426323087345,-3.822950142185724,-0.4673777012869061,1.8335749344424257,-2.1712090683758967,-1.6713390338342045,1.2473765574805644,1.0820051952153398,-0.7951583195080875,-2.008339426623896,-0.504809568252209,-0.111406965281099,0.4582205470061594,17.0,0.7,107.0,3.11,68.0
B7,A3IA,205.0,Venom,HPLC pump,1,22.0,Acetate (Na),5.0,750.0,0.0,PEEK tubing,100.0,100.0,65.0,23.0,21.9,0.17,yes,8.592079741852926,-2.700894999720614,-3.547426323087345,-3.822950142185724,-0.4673777012869061,1.8335749344424257,-2.1712090683758967,-1.6713390338342045,1.2473765574805644,1.0820051952153398,-0.7951583195080875,-2.008339426623896,-0.504809568252209,-0.111406965281099,0.4582205470061594,13.0,1.39,108.0,2.9,127.0
B8,A3IA,205.0,Venom,HPLC pump,1,22.0,Acetate (Na),5.0,750.0,0.0,PEEK tubing,100.0,100.0,65.0,16.0,21.9,0.17,yes,8.592079741852926,-2.700894999720614,-3.547426323087345,-3.822950142185724,-0.4673777012869061,1.8335749344424257,-2.1712090683758967,-1.6713390338342045,1.2473765574805644,1.0820051952153398,-0.7951583195080875,-2.008339426623896,-0.504809568252209,-0.111406965281099,0.4582205470061594,14.0,0.92,104.0,2.73,83.0
B9,A3IA,205.0,Venom,HPLC pump,1,22.0,Acetate (Na),5.0,750.0,0.0,PEEK tubing,100.0,100.0,65.0,6.0,21.9,0.17,yes,8.592079741852926,-2.700894999720614,-3.547426323087345,-3.822950142185724,-0.4673777012869061,1.8335749344424257,-2.1712090683758967,-1.6713390338342045,1.2473765574805644,1.0820051952153398,-0.7951583195080875,-2.008339426623896,-0.504809568252209,-0.111406965281099,0.4582205470061594,17.0,0.5,125.0,2.76,44.0
CNF 0.09%,NT2RepCT,295.0,Hulk,Syringe pump,1,22.0,Acetate (Na),5.0,750.0,0.0,Glass,67.0,50.0,17.0,,22.5,0.36,yes,7.013496530592531,-3.7908297222317135,-4.10207740295945,-2.9692970607531426,-2.3351053258102947,1.6745684623279276,-1.3803651319707078,-1.2632435037397154,0.7365816290172447,-0.964466907726116,-0.4026804890928635,1.484928692562378,-0.3379898897090373,-0.7947068295784809,-1.821606246659648,15.2,0.9,44.3,1.9,36.8
CNF 0.25%,NT2RepCT,293.0,Hulk,Syringe pump,1,22.0,Acetate (Na),5.0,750.0,0.0,Glass,80.0,50.0,17.0,,22.0,0.4,yes,7.013496530592531,-3.7908297222317135,-4.10207740295945,-2.9692970607531426,-2.3351053258102947,1.6745684623279276,-1.3803651319707078,-1.2632435037397154,0.7365816290172447,-0.964466907726116,-0.4026804890928635,1.484928692562378,-0.3379898897090373,-0.7947068295784809,-1.821606246659648,20.0,0.5,41.3,1.8,20.2
CNF 1.1%,NT2RepCT,270.0,Hulk,Syringe pump,1,22.0,Acetate (Na),5.0,750.0,0.0,Glass,92.0,50.0,17.0,,22.0,0.4,yes,7.013496530592531,-3.7908297222317135,-4.10207740295945,-2.9692970607531426,-2.3351053258102947,1.6745684623279276,-1.3803651319707078,-1.2632435037397154,0.7365816290172447,-0.964466907726116,-0.4026804890928635,1.484928692562378,-0.3379898897090373,-0.7947068295784809,-1.821606246659648,15.3,0.5,34.0,1.5,15.5
Conc A,A3IA,197.0,Venom,Syringe pump,1,21.5,Acetate (Na),5.0,750.0,0.0,Glass,150.0,60.0,45.0,,21.5,0.16,yes,8.592079741852926,-2.700894999720614,-3.547426323087345,-3.822950142185724,-0.4673777012869061,1.8335749344424257,-2.1712090683758967,-1.6713390338342045,1.2473765574805644,1.0820051952153398,-0.7951583195080875,-2.008339426623896,-0.504809568252209,-0.111406965281099,0.4582205470061594,24.0,1.21,146.0,2.24,133.0
Conc D,A3IA,320.0,Venom,Syringe pump,1,21.5,Acetate (Na),5.0,750.0,0.0,Glass,150.0,60.0,45.0,,21.5,0.16,yes,8.592079741852926,-2.700894999720614,-3.547426323087345,-3.822950142185724,-0.4673777012869061,1.8335749344424257,-2.1712090683758967,-1.6713390338342045,1.2473765574805644,1.0820051952153398,-0.7951583195080875,-2.008339426623896,-0.504809568252209,-0.111406965281099,0.4582205470061594,28.0,0.9,166.0,2.65,127.0
Conc E,A3IA,242.0,Venom,Syringe pump,1,21.5,Acetate (Na),5.0,750.0,0.0,Glass,150.0,60.0,45.0,,21.5,0.16,yes,8.592079741852926,-2.700894999720614,-3.547426323087345,-3.822950142185724,-0.4673777012869061,1.8335749344424257,-2.1712090683758967,-1.6713390338342045,1.2473765574805644,1.0820051952153398,-0.7951583195080875,-2.008339426623896,-0.504809568252209,-0.111406965281099,0.4582205470061594,23.0,0.77,174.0,2.56,109.0
DMSA 0.92%-0,NT2RepCT,326.0,Hulk,Syringe pump,1,22.0,Acetate (Na),5.0,750.0,0.0,Glass,64.0,50.0,17.0,,22.0,0.47,yes,7.013496530592531,-3.7908297222317135,-4.10207740295945,-2.9692970607531426,-2.3351053258102947,1.6745684623279276,-1.3803651319707078,-1.2632435037397154,0.7365816290172447,-0.964466907726116,-0.4026804890928635,1.484928692562378,-0.3379898897090373,-0.7947068295784809,-1.821606246659648,7.665222222,1.205210358,119.0567657,2.86,105.9114382
DMSA 16.67%-2,NT2RepCT,290.0,Hulk,Syringe pump,1,22.0,Acetate (Na),5.0,750.0,0.0,Glass,82.0,100.0,17.0,,22.0,0.48,yes,7.013496530592531,-3.7908297222317135,-4.10207740295945,-2.9692970607531426,-2.3351053258102947,1.6745684623279276,-1.3803651319707078,-1.2632435037397154,0.7365816290172447,-0.964466907726116,-0.4026804890928635,1.484928692562378,-0.3379898897090373,-0.7947068295784809,-1.821606246659648,15.16033333,0.190920922,101.2781526,3.44,17.07118042
DMSA 16.67%-3,NT2RepCT,290.0,Hulk,Syringe pump,1,22.0,Acetate (Na),5.0,750.0,0.0,Glass,82.0,50.0,17.0,,22.0,0.48,yes,7.013496530592531,-3.7908297222317135,-4.10207740295945,-2.9692970607531426,-2.3351053258102947,1.6745684623279276,-1.3803651319707078,-1.2632435037397154,0.7365816290172447,-0.964466907726116,-0.4026804890928635,1.484928692562378,-0.3379898897090373,-0.7947068295784809,-1.821606246659648,17.57679012,0.044985031,65.45574282,2.688888889,1.722276829
DMSA 4.76%-2,NT2RepCT,290.0,Hulk,Syringe pump,1,22.0,Acetate (Na),5.0,750.0,0.0,Glass,57.0,100.0,17.0,,22.0,0.48,yes,7.013496530592531,-3.7908297222317135,-4.10207740295945,-2.9692970607531426,-2.3351053258102947,1.6745684623279276,-1.3803651319707078,-1.2632435037397154,0.7365816290172447,-0.964466907726116,-0.4026804890928635,1.484928692562378,-0.3379898897090373,-0.7947068295784809,-1.821606246659648,14.36911111,0.635346629,84.90550589,2.8,45.04591733
DMSA 4.76%-3,NT2RepCT,290.0,Hulk,Syringe pump,1,22.0,Acetate (Na),5.0,750.0,0.0,Glass,53.0,50.0,17.0,,22.0,0.48,yes,7.013496530592531,-3.7908297222317135,-4.10207740295945,-2.9692970607531426,-2.3351053258102947,1.6745684623279276,-1.3803651319707078,-1.2632435037397154,0.7365816290172447,-0.964466907726116,-0.4026804890928635,1.484928692562378,-0.3379898897090373,-0.7947068295784809,-1.821606246659648,13.65055556,0.513371316,70.61331872,2.44,31.16691353
DMSA 9.1%-1,NT2RepCT,290.0,Hulk,Syringe pump,1,22.0,Acetate (Na),5.0,750.0,0.0,Glass,72.0,100.0,17.0,,22.0,0.48,yes,7.013496530592531,-3.7908297222317135,-4.10207740295945,-2.9692970607531426,-2.3351053258102947,1.6745684623279276,-1.3803651319707078,-1.2632435037397154,0.7365816290172447,-0.964466907726116,-0.4026804890928635,1.484928692562378,-0.3379898897090373,-0.7947068295784809,-1.821606246659648,9.602361111,0.958623627,115.4840015,3.966666667,99.50793464
DMSA 9.1%-2,NT2RepCT,290.0,Hulk,Syringe pump,1,22.0,Acetate (Na),5.0,750.0,0.0,Glass,72.0,100.0,17.0,,22.0,0.48,yes,7.013496530592531,-3.7908297222317135,-4.10207740295945,-2.9692970607531426,-2.3351053258102947,1.6745684623279276,-1.3803651319707078,-1.2632435037397154,0.7365816290172447,-0.964466907726116,-0.4026804890928635,1.484928692562378,-0.3379898897090373,-0.7947068295784809,-1.821606246659648,5.984,0.926838597,105.2578166,2.83,73.95582514
DMSA 9.1%-3,NT2RepCT,290.0,Hulk,Syringe pump,1,22.0,Acetate (Na),5.0,750.0,0.0,Glass,54.0,50.0,17.0,,22.0,0.48,yes,7.013496530592531,-3.7908297222317135,-4.10207740295945,-2.9692970607531426,-2.3351053258102947,1.6745684623279276,-1.3803651319707078,-1.2632435037397154,0.7365816290172447,-0.964466907726116,-0.4026804890928635,1.484928692562378,-0.3379898897090373,-0.7947068295784809,-1.821606246659648,9.672222222,1.087417446,100.9981682,3.63,101.8350407
DR2,A3IA,320.0,Venom,Syringe pump,1,21.9,Acetate (Na),5.0,750.0,0.0,Glass,150.0,60.0,45.0,,21.9,0.17,yes,8.592079741852926,-2.700894999720614,-3.547426323087345,-3.822950142185724,-0.4673777012869061,1.8335749344424257,-2.1712090683758967,-1.6713390338342045,1.2473765574805644,1.0820051952153398,-0.7951583195080875,-2.008339426623896,-0.504809568252209,-0.111406965281099,0.4582205470061594,25.0,0.82,146.0,2.56,96.0
DR3,A3IA,320.0,Venom,Syringe pump,1,21.9,Acetate (Na),5.0,750.0,0.0,Glass,150.0,60.0,45.0,,21.9,0.17,yes,8.592079741852926,-2.700894999720614,-3.547426323087345,-3.822950142185724,-0.4673777012869061,1.8335749344424257,-2.1712090683758967,-1.6713390338342045,1.2473765574805644,1.0820051952153398,-0.7951583195080875,-2.008339426623896,-0.504809568252209,-0.111406965281099,0.4582205470061594,30.0,0.86,152.0,2.1,105.0
ER2,A3IA,242.0,Venom,Syringe pump,1,21.9,Acetate (Na),5.0,750.0,0.0,Glass,150.0,60.0,45.0,,21.9,0.17,yes,8.592079741852926,-2.700894999720614,-3.547426323087345,-3.822950142185724,-0.4673777012869061,1.8335749344424257,-2.1712090683758967,-1.6713390338342045,1.2473765574805644,1.0820051952153398,-0.7951583195080875,-2.008339426623896,-0.504809568252209,-0.111406965281099,0.4582205470061594,31.0,0.69,164.0,2.79,98.0
ER3,A3IA,242.0,Venom,Syringe pump,1,21.9,Acetate (Na),5.0,750.0,0.0,Glass,150.0,60.0,45.0,,21.9,0.17,yes,8.592079741852926,-2.700894999720614,-3.547426323087345,-3.822950142185724,-0.4673777012869061,1.8335749344424257,-2.1712090683758967,-1.6713390338342045,1.2473765574805644,1.0820051952153398,-0.7951583195080875,-2.008339426623896,-0.504809568252209,-0.111406965281099,0.4582205470061594,27.0,0.7,164.0,2.55,94.0
TCNF 0.14%,NT2RepCT,288.0,Hulk,Syringe pump,1,22.0,Acetate (Na),5.0,750.0,0.0,Glass,72.0,50.0,17.0,,22.7,0.31,discontinous,7.013496530592531,-3.7908297222317135,-4.10207740295945,-2.9692970607531426,-2.3351053258102947,1.6745684623279276,-1.3803651319707078,-1.2632435037397154,0.7365816290172447,-0.964466907726116,-0.4026804890928635,1.484928692562378,-0.3379898897090373,-0.7947068295784809,-1.821606246659648,17.5,0.7,42.6,1.4,27.6
TCNF 0.28%,NT2RepCT,276.0,Hulk,Syringe pump,1,22.0,Acetate (Na),5.0,750.0,0.0,Glass,63.0,50.0,17.0,,22.8,0.32,discontinous,7.013496530592531,-3.7908297222317135,-4.10207740295945,-2.9692970607531426,-2.3351053258102947,1.6745684623279276,-1.3803651319707078,-1.2632435037397154,0.7365816290172447,-0.964466907726116,-0.4026804890928635,1.484928692562378,-0.3379898897090373,-0.7947068295784809,-1.821606246659648,19.8,0.8,40.7,1.6,25.6
TCNF 1.1%,NT2RepCT,225.0,Hulk,Syringe pump,1,22.0,Acetate (Na),5.0,750.0,0.0,Glass,110.0,50.0,17.0,,22.5,0.31,discontinous,7.013496530592531,-3.7908297222317135,-4.10207740295945,-2.9692970607531426,-2.3351053258102947,1.6745684623279276,-1.3803651319707078,-1.2632435037397154,0.7365816290172447,-0.964466907726116,-0.4026804890928635,1.484928692562378,-0.3379898897090373,-0.7947068295784809,-1.821606246659648,12.2,1.0,57.7,2.1,46.6
unnamed_10,NT2RepCT,300.0,Hulk,Syringe pump,1,22.0,Acetate (Na),5.0,750.0,200.0,Glass,35.0,80.0,17.0,,,,,7.013496530592531,-3.7908297222317135,-4.10207740295945,-2.9692970607531426,-2.3351053258102947,1.6745684623279276,-1.3803651319707078,-1.2632435037397154,0.7365816290172447,-0.964466907726116,-0.4026804890928635,1.484928692562378,-0.3379898897090373,-0.7947068295784809,-1.821606246659648,8.1,0.86,101.0,2.8,70.0
unnamed_109,NT2RepCT,290.0,Hulk,Syringe pump,1,22.0,Acetate (Na),5.0,750.0,0.0,Glass,52.0,100.0,17.0,,22.0,0.32,yes,7.013496530592531,-3.7908297222317135,-4.10207740295945,-2.9692970607531426,-2.3351053258102947,1.6745684623279276,-1.3803651319707078,-1.2632435037397154,0.7365816290172447,-0.964466907726116,-0.4026804890928635,1.484928692562378,-0.3379898897090373,-0.7947068295784809,-1.821606246659648,8.839,0.761216367,74.33584384,2.62,47.60230671
unnamed_11,NT2RepCT,300.0,Hulk,Syringe pump,1,22.0,Acetate (Na),5.0,750.0,200.0,Glass,35.0,80.0,17.0,,,,,7.013496530592531,-3.7908297222317135,-4.10207740295945,-2.9692970607531426,-2.3351053258102947,1.6745684623279276,-1.3803651319707078,-1.2632435037397154,0.7365816290172447,-0.964466907726116,-0.4026804890928635,1.484928692562378,-0.3379898897090373,-0.7947068295784809,-1.821606246659648,8.407111111111112,0.9260071046361282,83.7958035578235,2.4794429830778277,59.970445116866856
unnamed_12,NT2RepCT,300.0,Hulk,Syringe pump,1,22.0,Acetate (Na),5.0,750.0,200.0,Glass,35.0,80.0,17.0,,,,,7.013496530592531,-3.7908297222317135,-4.10207740295945,-2.9692970607531426,-2.3351053258102947,1.6745684623279276,-1.3803651319707078,-1.2632435037397154,0.7365816290172447,-0.964466907726116,-0.4026804890928635,1.484928692562378,-0.3379898897090373,-0.7947068295784809,-1.821606246659648,9.348444444444445,0.8088950684511247,85.3451249786386,2.4192492181225482,55.20183202050957
unnamed_13,NT2RepCT,300.0,Hulk,Syringe pump,1,22.0,Acetate (Na),5.0,750.0,200.0,Glass,35.0,60.0,17.0,,,,,7.013496530592531,-3.7908297222317135,-4.10207740295945,-2.9692970607531426,-2.3351053258102947,1.6745684623279276,-1.3803651319707078,-1.2632435037397154,0.7365816290172447,-0.964466907726116,-0.4026804890928635,1.484928692562378,-0.3379898897090373,-0.7947068295784809,-1.821606246659648,13.344999999999999,0.202766890591097,92.8840148031845,2.7,17.878770800360574
unnamed_14,NT2RepCT,300.0,Hulk,Syringe pump,1,22.0,Acetate (Na),5.0,750.0,200.0,Glass,35.0,60.0,17.0,,,,,7.013496530592531,-3.7908297222317135,-4.10207740295945,-2.9692970607531426,-2.3351053258102947,1.6745684623279276,-1.3803651319707078,-1.2632435037397154,0.7365816290172447,-0.964466907726116,-0.4026804890928635,1.484928692562378,-0.3379898897090373,-0.7947068295784809,-1.821606246659648,12.198222222222222,0.7518213951662723,70.98063609252277,2.544426175964245,32.945095241146454
unnamed_15,NT2RepCT,300.0,Hulk,Syringe pump,1,22.0,Acetate (Na),5.0,750.0,200.0,Glass,35.0,50.0,17.0,,,,,7.013496530592531,-3.7908297222317135,-4.10207740295945,-2.9692970607531426,-2.3351053258102947,1.6745684623279276,-1.3803651319707078,-1.2632435037397154,0.7365816290172447,-0.964466907726116,-0.4026804890928635,1.484928692562378,-0.3379898897090373,-0.7947068295784809,-1.821606246659648,16.824999999999996,0.046587425651998374,95.93446957531627,2.9,2.673988310067562
unnamed_16,NT2RepCT,300.0,Hulk,Syringe pump,1,22.0,Acetate (Na),5.0,750.0,200.0,Glass,35.0,50.0,17.0,,,,,7.013496530592531,-3.7908297222317135,-4.10207740295945,-2.9692970607531426,-2.3351053258102947,1.6745684623279276,-1.3803651319707078,-1.2632435037397154,0.7365816290172447,-0.964466907726116,-0.4026804890928635,1.484928692562378,-0.3379898897090373,-0.7947068295784809,-1.821606246659648,15.819999999999999,0.03989514021715333,75.15196824233276,2.6687979003923723,1.844884661642125
unnamed_17,NT2RepCT,300.0,Hulk,Syringe pump,1,22.0,Acetate (Na),5.0,750.0,200.0,Glass,35.0,40.0,17.0,,,,,7.013496530592531,-3.7908297222317135,-4.10207740295945,-2.9692970607531426,-2.3351053258102947,1.6745684623279276,-1.3803651319707078,-1.2632435037397154,0.7365816290172447,-0.964466907726116,-0.4026804890928635,1.484928692562378,-0.3379898897090373,-0.7947068295784809,-1.821606246659648,19.444999999999997,0.10918429264086074,69.54176061307237,2.1,5.983250062220375
unnamed_18,NT2RepCT,300.0,Hulk,Syringe pump,1,22.0,Acetate (Na),5.0,750.0,200.0,Glass,35.0,40.0,17.0,,,,,7.013496530592531,-3.7908297222317135,-4.10207740295945,-2.9692970607531426,-2.3351053258102947,1.6745684623279276,-1.3803651319707078,-1.2632435037397154,0.7365816290172447,-0.964466907726116,-0.4026804890928635,1.484928692562378,-0.3379898897090373,-0.7947068295784809,-1.821606246659648,19.700888888888887,0.828194828499768,50.857720058474,1.8229336669209708,37.76172442440786
unnamed_180,NT2RepCT,300.0,Hulk,Syringe pump,1,22.0,Acetate (Na),5.0,750.0,0.0,Glass,52.0,100.0,17.0,,22.0,0.27,yes,7.013496530592531,-3.7908297222317135,-4.10207740295945,-2.9692970607531426,-2.3351053258102947,1.6745684623279276,-1.3803651319707078,-1.2632435037397154,0.7365816290172447,-0.964466907726116,-0.4026804890928635,1.484928692562378,-0.3379898897090373,-0.7947068295784809,-1.821606246659648,17.491,1.450933837,67.23499546,1.95,75.77105939
unnamed_181,NT2RepCT,300.0,Hulk,Syringe pump,1,22.0,Acetate (Na),5.0,750.0,0.0,Glass,62.0,100.0,17.0,,22.0,0.27,yes,7.013496530592531,-3.7908297222317135,-4.10207740295945,-2.9692970607531426,-2.3351053258102947,1.6745684623279276,-1.3803651319707078,-1.2632435037397154,0.7365816290172447,-0.964466907726116,-0.4026804890928635,1.484928692562378,-0.3379898897090373,-0.7947068295784809,-1.821606246659648,10.037,1.067057362,115.028827,2.81,89.59122765
unnamed_182,NT2RepCT,300.0,Hulk,Syringe pump,1,22.0,Acetate (Na),5.0,750.0,0.0,Glass,60.0,100.0,17.0,,22.0,0.4,yes,7.013496530592531,-3.7908297222317135,-4.10207740295945,-2.9692970607531426,-2.3351053258102947,1.6745684623279276,-1.3803651319707078,-1.2632435037397154,0.7365816290172447,-0.964466907726116,-0.4026804890928635,1.484928692562378,-0.3379898897090373,-0.7947068295784809,-1.821606246659648,12.448,1.265782687,89.12525089,2.46,87.81746486
unnamed_183,NT2RepCT,300.0,Hulk,Syringe pump,1,22.0,Acetate (Na),5.0,750.0,0.0,Glass,53.0,100.0,17.0,,22.0,0.41,yes,7.013496530592531,-3.7908297222317135,-4.10207740295945,-2.9692970607531426,-2.3351053258102947,1.6745684623279276,-1.3803651319707078,-1.2632435037397154,0.7365816290172447,-0.964466907726116,-0.4026804890928635,1.484928692562378,-0.3379898897090373,-0.7947068295784809,-1.821606246659648,12.017,1.002342434,93.07213047,2.49,75.3378727
unnamed_184,NT2RepCT,300.0,Hulk,Syringe pump,1,22.0,Acetate (Na),5.0,750.0,0.0,Glass,47.0,100.0,17.0,,22.0,0.4,yes,7.013496530592531,-3.7908297222317135,-4.10207740295945,-2.9692970607531426,-2.3351053258102947,1.6745684623279276,-1.3803651319707078,-1.2632435037397154,0.7365816290172447,-0.964466907726116,-0.4026804890928635,1.484928692562378,-0.3379898897090373,-0.7947068295784809,-1.821606246659648,15.448,1.173467047,60.02650876,1.91,57.3451224
unnamed_185,NT2RepCT,300.0,Hulk,Syringe pump,1,22.0,Acetate (Na),5.0,750.0,0.0,Glass,60.0,100.0,17.0,,22.0,0.4,yes,7.013496530592531,-3.7908297222317135,-4.10207740295945,-2.9692970607531426,-2.3351053258102947,1.6745684623279276,-1.3803651319707078,-1.2632435037397154,0.7365816290172447,-0.964466907726116,-0.4026804890928635,1.484928692562378,-0.3379898897090373,-0.7947068295784809,-1.821606246659648,7.17,0.775720998,114.9769695,3.31,69.30454308
unnamed_186,NT2RepCT,300.0,Hulk,Syringe pump,1,22.0,Acetate (Na),5.0,750.0,0.0,Glass,44.0,100.0,17.0,,22.0,0.4,yes,7.013496530592531,-3.7908297222317135,-4.10207740295945,-2.9692970607531426,-2.3351053258102947,1.6745684623279276,-1.3803651319707078,-1.2632435037397154,0.7365816290172447,-0.964466907726116,-0.4026804890928635,1.484928692562378,-0.3379898897090373,-0.7947068295784809,-1.821606246659648,15.595,0.633788146,46.40688783,2.06,28.71560694
unnamed_187,NT2RepCT,300.0,Hulk,Syringe pump,1,22.0,Acetate (Na),5.0,750.0,0.0,Glass,58.0,100.0,17.0,,22.0,0.26,yes,7.013496530592531,-3.7908297222317135,-4.10207740295945,-2.9692970607531426,-2.3351053258102947,1.6745684623279276,-1.3803651319707078,-1.2632435037397154,0.7365816290172447,-0.964466907726116,-0.4026804890928635,1.484928692562378,-0.3379898897090373,-0.7947068295784809,-1.821606246659648,15.66,1.404039248,40.90712001,1.57,45.05013526
unnamed_188,NT2RepCT,300.0,Hulk,Syringe pump,1,22.0,Acetate (Na),5.0,750.0,0.0,Glass,47.0,100.0,17.0,,22.0,0.26,yes,7.013496530592531,-3.7908297222317135,-4.10207740295945,-2.9692970607531426,-2.3351053258102947,1.6745684623279276,-1.3803651319707078,-1.2632435037397154,0.7365816290172447,-0.964466907726116,-0.4026804890928635,1.484928692562378,-0.3379898897090373,-0.7947068295784809,-1.821606246659648,8.980333333,1.160159092,88.76121959,2.452,74.61108669
unnamed_189,NT2RepCT,300.0,Hulk,Syringe pump,1,22.0,Acetate (Na),5.0,750.0,0.0,Glass,54.0,100.0,17.0,,22.0,0.26,yes,7.013496530592531,-3.7908297222317135,-4.10207740295945,-2.9692970607531426,-2.3351053258102947,1.6745684623279276,-1.3803651319707078,-1.2632435037397154,0.7365816290172447,-0.964466907726116,-0.4026804890928635,1.484928692562378,-0.3379898897090373,-0.7947068295784809,-1.821606246659648,14.25,1.38142225,58.59675424,2.05,59.95852305
unnamed_19,NT2RepCT,300.0,Hulk,Syringe pump,1,22.0,Acetate (Na),5.0,750.0,200.0,Glass,33.0,30.0,17.0,,,,,7.013496530592531,-3.7908297222317135,-4.10207740295945,-2.9692970607531426,-2.3351053258102947,1.6745684623279276,-1.3803651319707078,-1.2632435037397154,0.7365816290172447,-0.964466907726116,-0.4026804890928635,1.484928692562378,-0.3379898897090373,-0.7947068295784809,-1.821606246659648,15.2,1.81,30.0,1.0,33.0
unnamed_190,NT2RepCT,300.0,Hulk,Syringe pump,1,22.0,Acetate (Na),5.0,750.0,0.0,Glass,57.0,100.0,17.0,,22.0,0.24,yes,7.013496530592531,-3.7908297222317135,-4.10207740295945,-2.9692970607531426,-2.3351053258102947,1.6745684623279276,-1.3803651319707078,-1.2632435037397154,0.7365816290172447,-0.964466907726116,-0.4026804890928635,1.484928692562378,-0.3379898897090373,-0.7947068295784809,-1.821606246659648,9.383,1.024179688,89.98602049,1.71,59.67419674
unnamed_191,NT2RepCT,300.0,Hulk,Syringe pump,1,22.0,Acetate (Na),5.0,750.0,0.0,Glass,62.0,100.0,17.0,,22.0,0.24,yes,7.013496530592531,-3.7908297222317135,-4.10207740295945,-2.9692970607531426,-2.3351053258102947,1.6745684623279276,-1.3803651319707078,-1.2632435037397154,0.7365816290172447,-0.964466907726116,-0.4026804890928635,1.484928692562378,-0.3379898897090373,-0.7947068295784809,-1.821606246659648,14.864,1.210278399,55.1182558,1.35,42.41055398
unnamed_192,NT2RepCT,300.0,Hulk,Syringe pump,1,22.0,Acetate (Na),5.0,750.0,0.0,Glass,56.0,100.0,17.0,,22.0,0.52,yes,7.013496530592531,-3.7908297222317135,-4.10207740295945,-2.9692970607531426,-2.3351053258102947,1.6745684623279276,-1.3803651319707078,-1.2632435037397154,0.7365816290172447,-0.964466907726116,-0.4026804890928635,1.484928692562378,-0.3379898897090373,-0.7947068295784809,-1.821606246659648,6.857,0.793933941,103.071438,2.44,59.60685177
unnamed_193,NT2RepCT,300.0,Hulk,Syringe pump,1,22.0,Acetate (Na),5.0,750.0,0.0,Glass,52.0,100.0,17.0,,22.0,0.52,yes,7.013496530592531,-3.7908297222317135,-4.10207740295945,-2.9692970607531426,-2.3351053258102947,1.6745684623279276,-1.3803651319707078,-1.2632435037397154,0.7365816290172447,-0.964466907726116,-0.4026804890928635,1.484928692562378,-0.3379898897090373,-0.7947068295784809,-1.821606246659648,10.278,1.19432629,108.1566413,2.64,92.43557799
unnamed_194,NT2RepCT,300.0,Hulk,Syringe pump,1,22.0,Acetate (Na),5.0,750.0,0.0,Glass,65.0,100.0,17.0,,22.0,0.52,yes,7.013496530592531,-3.7908297222317135,-4.10207740295945,-2.9692970607531426,-2.3351053258102947,1.6745684623279276,-1.3803651319707078,-1.2632435037397154,0.7365816290172447,-0.964466907726116,-0.4026804890928635,1.484928692562378,-0.3379898897090373,-0.7947068295784809,-1.821606246659648,13.905,0.961336305,59.23037921,1.66,46.05159212
unnamed_195,NT2RepCT,300.0,Hulk,Syringe pump,1,22.0,Acetate (Na),5.0,750.0,0.0,Glass,62.0,100.0,17.0,,22.0,0.52,yes,7.013496530592531,-3.7908297222317135,-4.10207740295945,-2.9692970607531426,-2.3351053258102947,1.6745684623279276,-1.3803651319707078,-1.2632435037397154,0.7365816290172447,-0.964466907726116,-0.4026804890928635,1.484928692562378,-0.3379898897090373,-0.7947068295784809,-1.821606246659648,14.833,1.10618952,59.21084614,1.5,49.21853191
unnamed_196,NT2RepCT,300.0,Hulk,Syringe pump,1,22.0,Acetate (Na),5.0,750.0,0.0,Glass,59.0,100.0,17.0,,22.0,0.52,yes,7.013496530592531,-3.7908297222317135,-4.10207740295945,-2.9692970607531426,-2.3351053258102947,1.6745684623279276,-1.3803651319707078,-1.2632435037397154,0.7365816290172447,-0.964466907726116,-0.4026804890928635,1.484928692562378,-0.3379898897090373,-0.7947068295784809,-1.821606246659648,12.932,1.118117116,92.57088129,2.03,71.26501391
unnamed_197,NT2RepCT,300.0,Hulk,Syringe pump,1,22.0,Acetate (Na),5.0,750.0,0.0,Glass,57.0,100.0,17.0,,22.0,0.52,yes,7.013496530592531,-3.7908297222317135,-4.10207740295945,-2.9692970607531426,-2.3351053258102947,1.6745684623279276,-1.3803651319707078,-1.2632435037397154,0.7365816290172447,-0.964466907726116,-0.4026804890928635,1.484928692562378,-0.3379898897090373,-0.7947068295784809,-1.821606246659648,7.054,0.754139297,112.760307,2.52,61.44818488
unnamed_198,NT2RepCT,300.0,Hulk,Syringe pump,1,22.0,Acetate (Na),5.0,750.0,0.0,Glass,55.0,100.0,17.0,,22.0,0.51,discontinous,7.013496530592531,-3.7908297222317135,-4.10207740295945,-2.9692970607531426,-2.3351053258102947,1.6745684623279276,-1.3803651319707078,-1.2632435037397154,0.7365816290172447,-0.964466907726116,-0.4026804890928635,1.484928692562378,-0.3379898897090373,-0.7947068295784809,-1.821606246659648,20.85,0.855150522,39.81790546,1.55,30.20889183
unnamed_199,NT2RepCT,300.0,Hulk,Syringe pump,1,22.0,Acetate (Na),5.0,750.0,0.0,Glass,49.0,100.0,17.0,,22.0,0.51,yes,7.013496530592531,-3.7908297222317135,-4.10207740295945,-2.9692970607531426,-2.3351053258102947,1.6745684623279276,-1.3803651319707078,-1.2632435037397154,0.7365816290172447,-0.964466907726116,-0.4026804890928635,1.484928692562378,-0.3379898897090373,-0.7947068295784809,-1.821606246659648,10.57,1.064459055,106.6238617,2.91,81.61040435
unnamed_200,NT2RepCT,300.0,Hulk,Syringe pump,1,22.0,Acetate (Na),5.0,750.0,0.0,Glass,67.0,100.0,17.0,,22.0,0.51,yes,7.013496530592531,-3.7908297222317135,-4.10207740295945,-2.9692970607531426,-2.3351053258102947,1.6745684623279276,-1.3803651319707078,-1.2632435037397154,0.7365816290172447,-0.964466907726116,-0.4026804890928635,1.484928692562378,-0.3379898897090373,-0.7947068295784809,-1.821606246659648,20.971,1.180726738,42.36814252,1.85,43.97620292
unnamed_203,NT2RepCT,310.0,Hulk,Syringe pump,1,22.0,Acetate (Na),5.0,750.0,0.0,Glass,55.0,100.0,17.0,,22.0,0.25,yes,7.013496530592531,-3.7908297222317135,-4.10207740295945,-2.9692970607531426,-2.3351053258102947,1.6745684623279276,-1.3803651319707078,-1.2632435037397154,0.7365816290172447,-0.964466907726116,-0.4026804890928635,1.484928692562378,-0.3379898897090373,-0.7947068295784809,-1.821606246659648,13.6,0.879813861,77.94357573,1.57,59.63338538
unnamed_204,NT2RepCT,310.0,Hulk,Syringe pump,1,22.0,Acetate (Na),5.0,750.0,0.0,Glass,69.0,100.0,17.0,,22.0,0.25,yes,7.013496530592531,-3.7908297222317135,-4.10207740295945,-2.9692970607531426,-2.3351053258102947,1.6745684623279276,-1.3803651319707078,-1.2632435037397154,0.7365816290172447,-0.964466907726116,-0.4026804890928635,1.484928692562378,-0.3379898897090373,-0.7947068295784809,-1.821606246659648,14.8,0.368279055,77.36011139,1.75,24.40020243
unnamed_205,NT2RepCT,310.0,Hulk,Syringe pump,1,22.0,Acetate (Na),5.0,750.0,0.0,Glass,60.0,100.0,17.0,,22.0,0.25,yes,7.013496530592531,-3.7908297222317135,-4.10207740295945,-2.9692970607531426,-2.3351053258102947,1.6745684623279276,-1.3803651319707078,-1.2632435037397154,0.7365816290172447,-0.964466907726116,-0.4026804890928635,1.484928692562378,-0.3379898897090373,-0.7947068295784809,-1.821606246659648,14.1,0.781314025,83.09601804,1.7625,41.68114393
unnamed_207,NT2RepCT,310.0,Hulk,Syringe pump,1,22.0,Acetate (Na),5.0,750.0,0.0,Glass,47.0,100.0,17.0,,22.0,0.25,yes,7.013496530592531,-3.7908297222317135,-4.10207740295945,-2.9692970607531426,-2.3351053258102947,1.6745684623279276,-1.3803651319707078,-1.2632435037397154,0.7365816290172447,-0.964466907726116,-0.4026804890928635,1.484928692562378,-0.3379898897090373,-0.7947068295784809,-1.821606246659648,11.1,1.011029664,89.90017178,2.01,71.46311347
unnamed_208,NT2RepCT,310.0,Hulk,Syringe pump,1,22.0,Acetate (Na),5.0,750.0,0.0,Glass,58.0,100.0,17.0,,22.0,0.25,yes,7.013496530592531,-3.7908297222317135,-4.10207740295945,-2.9692970607531426,-2.3351053258102947,1.6745684623279276,-1.3803651319707078,-1.2632435037397154,0.7365816290172447,-0.964466907726116,-0.4026804890928635,1.484928692562378,-0.3379898897090373,-0.7947068295784809,-1.821606246659648,12.0,0.567671769,88.02032078,1.87,48.74720173
unnamed_209,NT2RepCT,310.0,Hulk,Syringe pump,1,22.0,Acetate (Na),5.0,750.0,0.0,Glass,56.0,100.0,17.0,,22.0,0.25,yes,7.013496530592531,-3.7908297222317135,-4.10207740295945,-2.9692970607531426,-2.3351053258102947,1.6745684623279276,-1.3803651319707078,-1.2632435037397154,0.7365816290172447,-0.964466907726116,-0.4026804890928635,1.484928692562378,-0.3379898897090373,-0.7947068295784809,-1.821606246659648,12.2,1.139777434,97.08552038,2.04,91.67102074
unnamed_21,A3IA,300.0,Hulk,Syringe pump,1,22.0,Acetate (Na),5.0,750.0,200.0,Glass,35.0,15.0,17.0,,,,,8.592079741852926,-2.700894999720614,-3.547426323087345,-3.822950142185724,-0.4673777012869061,1.8335749344424257,-2.1712090683758967,-1.6713390338342045,1.2473765574805644,1.0820051952153398,-0.7951583195080875,-2.008339426623896,-0.504809568252209,-0.111406965281099,0.4582205470061594,6.125497076023392,1.5075802630820199,95.67687032347484,2.853638449740169,90.95520288592053
unnamed_211,NT2RepCT,310.0,Hulk,Syringe pump,1,22.0,Acetate (Na),5.0,750.0,0.0,Glass,56.0,100.0,17.0,,22.0,0.27,yes,7.013496530592531,-3.7908297222317135,-4.10207740295945,-2.9692970607531426,-2.3351053258102947,1.6745684623279276,-1.3803651319707078,-1.2632435037397154,0.7365816290172447,-0.964466907726116,-0.4026804890928635,1.484928692562378,-0.3379898897090373,-0.7947068295784809,-1.821606246659648,21.6,0.65674805,57.21422353,1.18,30.97009091
unnamed_212,NT2RepCT,310.0,Hulk,Syringe pump,1,22.0,Acetate (Na),5.0,750.0,0.0,Glass,67.0,100.0,17.0,,22.0,0.27,yes,7.013496530592531,-3.7908297222317135,-4.10207740295945,-2.9692970607531426,-2.3351053258102947,1.6745684623279276,-1.3803651319707078,-1.2632435037397154,0.7365816290172447,-0.964466907726116,-0.4026804890928635,1.484928692562378,-0.3379898897090373,-0.7947068295784809,-1.821606246659648,11.8,1.033940126,78.43999466,2.05,63.91033173
unnamed_213,NT2RepCT,310.0,Hulk,Syringe pump,1,22.0,Acetate (Na),5.0,750.0,0.0,Glass,53.0,100.0,17.0,,22.0,0.27,yes,7.013496530592531,-3.7908297222317135,-4.10207740295945,-2.9692970607531426,-2.3351053258102947,1.6745684623279276,-1.3803651319707078,-1.2632435037397154,0.7365816290172447,-0.964466907726116,-0.4026804890928635,1.484928692562378,-0.3379898897090373,-0.7947068295784809,-1.821606246659648,13.8,1.075415019,73.39825239,1.67,59.33963923
unnamed_215,NT2RepCT,310.0,Hulk,Syringe pump,1,22.0,Acetate (Na),5.0,750.0,0.0,Glass,58.0,100.0,17.0,,22.0,0.27,yes,7.013496530592531,-3.7908297222317135,-4.10207740295945,-2.9692970607531426,-2.3351053258102947,1.6745684623279276,-1.3803651319707078,-1.2632435037397154,0.7365816290172447,-0.964466907726116,-0.4026804890928635,1.484928692562378,-0.3379898897090373,-0.7947068295784809,-1.821606246659648,11.11,0.350720534,78.93180866,1.89,21.18022228
unnamed_216,NT2RepCT,310.0,Hulk,Syringe pump,1,22.0,Acetate (Na),5.0,750.0,0.0,Glass,59.0,100.0,17.0,,22.0,0.27,yes,7.013496530592531,-3.7908297222317135,-4.10207740295945,-2.9692970607531426,-2.3351053258102947,1.6745684623279276,-1.3803651319707078,-1.2632435037397154,0.7365816290172447,-0.964466907726116,-0.4026804890928635,1.484928692562378,-0.3379898897090373,-0.7947068295784809,-1.821606246659648,10.6,0.813393622,95.84598718,2.2,69.41873838
unnamed_217,NT2RepCT,310.0,Hulk,Syringe pump,1,22.0,Acetate (Na),5.0,750.0,0.0,Glass,62.0,100.0,17.0,,22.0,0.27,yes,7.013496530592531,-3.7908297222317135,-4.10207740295945,-2.9692970607531426,-2.3351053258102947,1.6745684623279276,-1.3803651319707078,-1.2632435037397154,0.7365816290172447,-0.964466907726116,-0.4026804890928635,1.484928692562378,-0.3379898897090373,-0.7947068295784809,-1.821606246659648,12.2,0.570373354,81.38381238,2.39,43.66583942
unnamed_219,NT2RepCT,310.0,Hulk,Syringe pump,1,22.0,Acetate (Na),5.0,750.0,0.0,Glass,75.0,100.0,17.0,,22.0,0.27,discontinous,7.013496530592531,-3.7908297222317135,-4.10207740295945,-2.9692970607531426,-2.3351053258102947,1.6745684623279276,-1.3803651319707078,-1.2632435037397154,0.7365816290172447,-0.964466907726116,-0.4026804890928635,1.484928692562378,-0.3379898897090373,-0.7947068295784809,-1.821606246659648,8.55,1.04031103,115.4833505,2.23,90.78897059
unnamed_22,A3IA,300.0,Hulk,Syringe pump,1,22.0,Acetate (Na),5.0,750.0,200.0,Glass,35.0,20.0,17.0,,,,,8.592079741852926,-2.700894999720614,-3.547426323087345,-3.822950142185724,-0.4673777012869061,1.8335749344424257,-2.1712090683758967,-1.6713390338342045,1.2473765574805644,1.0820051952153398,-0.7951583195080875,-2.008339426623896,-0.504809568252209,-0.111406965281099,0.4582205470061594,9.033000000000001,1.062768064576405,72.44777823473149,2.515735699483746,52.61025266461087
unnamed_220,NT2RepCT,310.0,Hulk,Syringe pump,1,22.0,Acetate (Na),5.0,750.0,0.0,Glass,82.0,100.0,17.0,,22.0,0.27,discontinous,7.013496530592531,-3.7908297222317135,-4.10207740295945,-2.9692970607531426,-2.3351053258102947,1.6745684623279276,-1.3803651319707078,-1.2632435037397154,0.7365816290172447,-0.964466907726116,-0.4026804890928635,1.484928692562378,-0.3379898897090373,-0.7947068295784809,-1.821606246659648,12.4,1.136259265,86.62630959,1.72,77.52454919
unnamed_221,NT2RepCT,310.0,Hulk,Syringe pump,1,22.0,Acetate (Na),5.0,750.0,0.0,Glass,83.0,100.0,17.0,,22.0,0.27,discontinous,7.013496530592531,-3.7908297222317135,-4.10207740295945,-2.9692970607531426,-2.3351053258102947,1.6745684623279276,-1.3803651319707078,-1.2632435037397154,0.7365816290172447,-0.964466907726116,-0.4026804890928635,1.484928692562378,-0.3379898897090373,-0.7947068295784809,-1.821606246659648,9.759,1.041470511,116.2373161,2.28,93.56543392
unnamed_23,A3IA,300.0,Hulk,Syringe pump,1,22.0,Acetate (Na),5.0,750.0,200.0,Glass,35.0,40.0,17.0,,,,,8.592079741852926,-2.700894999720614,-3.547426323087345,-3.822950142185724,-0.4673777012869061,1.8335749344424257,-2.1712090683758967,-1.6713390338342045,1.2473765574805644,1.0820051952153398,-0.7951583195080875,-2.008339426623896,-0.504809568252209,-0.111406965281099,0.4582205470061594,8.257611111111109,0.9776456250621031,81.53384203628006,2.8072038667405725,60.86187637307929
unnamed_235,A3IA,205.0,Hulk,HPLC pump,1,22.0,Acetate (Na),5.0,750.0,0.0,PEEK tubing,100.0,100.0,150.0,35.0,22.0,0.17,yes,8.592079741852926,-2.700894999720614,-3.547426323087345,-3.822950142185724,-0.4673777012869061,1.8335749344424257,-2.1712090683758967,-1.6713390338342045,1.2473765574805644,1.0820051952153398,-0.7951583195080875,-2.008339426623896,-0.504809568252209,-0.111406965281099,0.4582205470061594,44.0,0.05,60.0,1.77,2.0
unnamed_236,A3IA,205.0,Hulk,HPLC pump,1,22.0,Acetate (Na),5.0,750.0,0.0,PEEK tubing,100.0,172.0,150.0,35.0,22.0,0.17,yes,8.592079741852926,-2.700894999720614,-3.547426323087345,-3.822950142185724,-0.4673777012869061,1.8335749344424257,-2.1712090683758967,-1.6713390338342045,1.2473765574805644,1.0820051952153398,-0.7951583195080875,-2.008339426623896,-0.504809568252209,-0.111406965281099,0.4582205470061594,23.0,0.62,65.0,1.57,37.0
unnamed_238,A3IA,205.0,Hulk,HPLC pump,1,22.0,Acetate (Na),5.0,750.0,0.0,PEEK tubing,100.0,100.0,65.0,11.0,22.0,0.17,yes,8.592079741852926,-2.700894999720614,-3.547426323087345,-3.822950142185724,-0.4673777012869061,1.8335749344424257,-2.1712090683758967,-1.6713390338342045,1.2473765574805644,1.0820051952153398,-0.7951583195080875,-2.008339426623896,-0.504809568252209,-0.111406965281099,0.4582205470061594,25.0,0.69,63.0,1.89,38.0
unnamed_239,A3IA,205.0,Hulk,HPLC pump,1,22.0,Acetate (Na),5.0,750.0,0.0,PEEK tubing,100.0,100.0,65.0,17.0,22.0,0.17,yes,8.592079741852926,-2.700894999720614,-3.547426323087345,-3.822950142185724,-0.4673777012869061,1.8335749344424257,-2.1712090683758967,-1.6713390338342045,1.2473765574805644,1.0820051952153398,-0.7951583195080875,-2.008339426623896,-0.504809568252209,-0.111406965281099,0.4582205470061594,17.0,1.52,78.0,1.82,92.0
unnamed_24,NT2RepCT,300.0,Hulk,Syringe pump,1,22.0,Acetate (Na),5.0,750.0,0.0,Glass,35.0,30.0,17.0,,,,,7.013496530592531,-3.7908297222317135,-4.10207740295945,-2.9692970607531426,-2.3351053258102947,1.6745684623279276,-1.3803651319707078,-1.2632435037397154,0.7365816290172447,-0.964466907726116,-0.4026804890928635,1.484928692562378,-0.3379898897090373,-0.7947068295784809,-1.821606246659648,24.01683333333333,1.8691439768074758,17.013836081829947,0.575425254054583,21.348080381350954
unnamed_25,NT2RepCT,300.0,Hulk,Syringe pump,1,22.0,Acetate (Na),5.0,750.0,0.0,Glass,33.0,40.0,17.0,,,,,7.013496530592531,-3.7908297222317135,-4.10207740295945,-2.9692970607531426,-2.3351053258102947,1.6745684623279276,-1.3803651319707078,-1.2632435037397154,0.7365816290172447,-0.964466907726116,-0.4026804890928635,1.484928692562378,-0.3379898897090373,-0.7947068295784809,-1.821606246659648,10.0,1.02,47.1,1.1,31.2
unnamed_26,NT2RepCT,300.0,Hulk,Syringe pump,1,22.0,Acetate (Na),5.0,750.0,0.0,Glass,35.0,50.0,17.0,,,,,7.013496530592531,-3.7908297222317135,-4.10207740295945,-2.9692970607531426,-2.3351053258102947,1.6745684623279276,-1.3803651319707078,-1.2632435037397154,0.7365816290172447,-0.964466907726116,-0.4026804890928635,1.484928692562378,-0.3379898897090373,-0.7947068295784809,-1.821606246659648,8.060370370370372,1.3396661313647562,96.24009503205812,2.4126945492091703,88.56775408593532
unnamed_27,NT2RepCT,300.0,Hulk,Syringe pump,1,22.0,Acetate (Na),5.0,750.0,0.0,Glass,34.0,60.0,17.0,,,,,7.013496530592531,-3.7908297222317135,-4.10207740295945,-2.9692970607531426,-2.3351053258102947,1.6745684623279276,-1.3803651319707078,-1.2632435037397154,0.7365816290172447,-0.964466907726116,-0.4026804890928635,1.484928692562378,-0.3379898897090373,-0.7947068295784809,-1.821606246659648,8.9,1.4,91.4,1.6,78.5
unnamed_28,NT2RepCT,300.0,Hulk,Syringe pump,1,22.0,Acetate (Na),5.0,750.0,0.0,Glass,35.0,80.0,17.0,,,,,7.013496530592531,-3.7908297222317135,-4.10207740295945,-2.9692970607531426,-2.3351053258102947,1.6745684623279276,-1.3803651319707078,-1.2632435037397154,0.7365816290172447,-0.964466907726116,-0.4026804890928635,1.484928692562378,-0.3379898897090373,-0.7947068295784809,-1.821606246659648,9.947666666666667,1.0923276935885875,102.02914049142329,2.4839526503233134,79.80379474417956
unnamed_29,NT2RepCT,300.0,Hulk,Syringe pump,1,22.0,Acetate (Na),5.0,750.0,0.0,Glass,34.0,100.0,17.0,,,,,7.013496530592531,-3.7908297222317135,-4.10207740295945,-2.9692970607531426,-2.3351053258102947,1.6745684623279276,-1.3803651319707078,-1.2632435037397154,0.7365816290172447,-0.964466907726116,-0.4026804890928635,1.484928692562378,-0.3379898897090373,-0.7947068295784809,-1.821606246659648,4.8,0.8,113.5,2.0,65.0
unnamed_30,NT2RepCT,300.0,Hulk,Syringe pump,1,22.0,Acetate (Na),5.0,750.0,0.0,Glass,35.0,120.0,17.0,,,,,7.013496530592531,-3.7908297222317135,-4.10207740295945,-2.9692970607531426,-2.3351053258102947,1.6745684623279276,-1.3803651319707078,-1.2632435037397154,0.7365816290172447,-0.964466907726116,-0.4026804890928635,1.484928692562378,-0.3379898897090373,-0.7947068295784809,-1.821606246659648,7.6,0.86,91.7,1.7,53.4
unnamed_31,NT2RepCT,300.0,Hulk,Syringe pump,1,22.0,Acetate (Na),5.0,750.0,0.0,Glass,35.0,15.0,17.0,,,,,7.013496530592531,-3.7908297222317135,-4.10207740295945,-2.9692970607531426,-2.3351053258102947,1.6745684623279276,-1.3803651319707078,-1.2632435037397154,0.7365816290172447,-0.964466907726116,-0.4026804890928635,1.484928692562378,-0.3379898897090373,-0.7947068295784809,-1.821606246659648,15.68172222222222,1.3390096569267904,61.30109967792113,1.8909493643313293,61.17423198354595
unnamed_32,A3IA,300.0,Hulk,Syringe pump,1,22.0,Acetate (Na),5.0,750.0,0.0,Glass,42.0,15.0,17.0,,,,,8.592079741852926,-2.700894999720614,-3.547426323087345,-3.822950142185724,-0.4673777012869061,1.8335749344424257,-2.1712090683758967,-1.6713390338342045,1.2473765574805644,1.0820051952153398,-0.7951583195080875,-2.008339426623896,-0.504809568252209,-0.111406965281099,0.4582205470061594,15.41311111111111,1.3621509589679244,73.45061894390099,1.9205513702350836,79.34951945961281
