Repository: eriklidb/Explainable-AI-for-Recombinant-Spider-Silk-Review

# Explainable AI for Recombinant Spider Silk: Spinning Parameters and Sequence Effects

## About
Materials concerning the work "Explainable AI for Recombinant Spider Silk: Spinning Parameters and Sequence Effects". Supplementary material referenced in the report can be found in "supplementary.pdf".
The Spidrospin dataset containing the data for the artificial spider silk experiments and fibers is as of this moment confidential, and can unfortunately not be shared. The PLM vector embeddings however, are shared. Given the dataset (or a similar one tabular dataset recording spidroin processing parameters), all the experiments can be reproduced by utilizing a virtual environment and

File: data/spinning_data_embeddings_pca.csv (part 26 of 26)
Sample number,Protein,concentration (mg/ml),Spinning device,Extrusion device,Number of baths,Temperature SB,Spinning Buffer,SB pH,SB conc. (mM),NaCl (mM),Capillery type,Capillery size (um),Reeling speed (rpm),Flow rate (ul/min),pumppressure (bar),Temp C (spinning),Humidity (spinning),Continous spinning,pca_1,pca_2,pca_3,pca_4,pca_5,pca_6,pca_7,pca_8,pca_9,pca_10,pca_11,pca_12,pca_13,pca_14,pca_15,Diameter (µm),Strain (mm/mm),Strength (MPa),Youngs Modulus (GPa),Toughness Modulus (MJ m-3)
unnamed_33,A3IA,300.0,Hulk,Syringe pump,1,22.0,Acetate (Na),5.0,750.0,0.0,Glass,50.0,15.0,17.0,,,,,8.592079741852926,-2.700894999720614,-3.547426323087345,-3.822950142185724,-0.4673777012869061,1.8335749344424257,-2.1712090683758967,-1.6713390338342045,1.2473765574805644,1.0820051952153398,-0.7951583195080875,-2.008339426623896,-0.504809568252209,-0.111406965281099,0.4582205470061594,6.207944444444445,2.138574719680504,44.57553070396376,1.5717032718249369,62.74588113675848
unnamed_34,A3IA,300.0,Hulk,Syringe pump,1,22.0,Acetate (Na),5.0,750.0,0.0,Glass,53.0,15.0,17.0,,,,,8.592079741852926,-2.700894999720614,-3.547426323087345,-3.822950142185724,-0.4673777012869061,1.8335749344424257,-2.1712090683758967,-1.6713390338342045,1.2473765574805644,1.0820051952153398,-0.7951583195080875,-2.008339426623896,-0.504809568252209,-0.111406965281099,0.4582205470061594,8.515055555555554,1.8524974150651783,84.40635597108354,2.6598069932080985,115.53636426234527
unnamed_35,A3IA,300.0,Hulk,Syringe pump,1,22.0,Acetate (Na),5.0,750.0,0.0,Glass,52.0,15.0,17.0,,,,,8.592079741852926,-2.700894999720614,-3.547426323087345,-3.822950142185724,-0.4673777012869061,1.8335749344424257,-2.1712090683758967,-1.6713390338342045,1.2473765574805644,1.0820051952153398,-0.7951583195080875,-2.008339426623896,-0.504809568252209,-0.111406965281099,0.4582205470061594,7.580277777777778,1.3545785110273243,82.7057312223902,2.6438459695737757,83.91734373954529
unnamed_36,A3IA,300.0,Hulk,Syringe pump,1,22.0,Acetate (Na),5.0,750.0,0.0,Glass,60.0,15.0,17.0,,,,,8.592079741852926,-2.700894999720614,-3.547426323087345,-3.822950142185724,-0.4673777012869061,1.8335749344424257,-2.1712090683758967,-1.6713390338342045,1.2473765574805644,1.0820051952153398,-0.7951583195080875,-2.008339426623896,-0.504809568252209,-0.111406965281099,0.4582205470061594,12.716333333333335,0.04350727945918366,70.11213907876392,2.93862477844075,2.1911434715266727
unnamed_37,A3IA,300.0,Hulk,Syringe pump,1,22.0,Acetate (Na),5.0,750.0,0.0,Glass,56.0,15.0,17.0,,,,,8.592079741852926,-2.700894999720614,-3.547426323087345,-3.822950142185724,-0.4673777012869061,1.8335749344424257,-2.1712090683758967,-1.6713390338342045,1.2473765574805644,1.0820051952153398,-0.7951583195080875,-2.008339426623896,-0.504809568252209,-0.111406965281099,0.4582205470061594,9.175380116959063,0.8213473058740324,82.81679297510503,3.011066050246704,56.02725166569229
unnamed_49,NT2RepCT,300.0,Hulk,Syringe pump,1,22.0,Acetate (Na),5.0,250.0,0.0,Glass,48.0,50.0,17.0,,,10.0,,7.013496530592531,-3.7908297222317135,-4.10207740295945,-2.9692970607531426,-2.3351053258102947,1.6745684623279276,-1.3803651319707078,-1.2632435037397154,0.7365816290172447,-0.964466907726116,-0.4026804890928635,1.484928692562378,-0.3379898897090373,-0.7947068295784809,-1.821606246659648,10.782999999999998,0.9631751200781876,94.9652517740997,2.552407640811484,79.73456194249351
unnamed_50,NT2RepCT,310.0,Hulk,Syringe pump,1,22.0,Acetate (Na),5.0,500.0,0.0,Glass,51.0,50.0,17.0,,,25.0,,7.013496530592531,-3.7908297222317135,-4.10207740295945,-2.9692970607531426,-2.3351053258102947,1.6745684623279276,-1.3803651319707078,-1.2632435037397154,0.7365816290172447,-0.964466907726116,-0.4026804890928635,1.484928692562378,-0.3379898897090373,-0.7947068295784809,-1.821606246659648,10.882666666666667,0.9367177818033469,65.30618859263414,2.8613411473682016,53.762721184532815
unnamed_51,NT2RepCT,310.0,Hulk,Syringe pump,1,22.0,Acetate (Na),5.0,750.0,0.0,Glass,53.0,50.0,17.0,,,25.0,,7.013496530592531,-3.7908297222317135,-4.10207740295945,-2.9692970607531426,-2.3351053258102947,1.6745684623279276,-1.3803651319707078,-1.2632435037397154,0.7365816290172447,-0.964466907726116,-0.4026804890928635,1.484928692562378,-0.3379898897090373,-0.7947068295784809,-1.821606246659648,12.478666666666667,1.478146203707269,57.922031619308385,2.4399927776216375,67.95531833867899
unnamed_52,NT2RepCT,310.0,Hulk,Syringe pump,1,22.0,Acetate (Na),5.0,1000.0,0.0,Glass,55.0,50.0,17.0,,,25.0,,7.013496530592531,-3.7908297222317135,-4.10207740295945,-2.9692970607531426,-2.3351053258102947,1.6745684623279276,-1.3803651319707078,-1.2632435037397154,0.7365816290172447,-0.964466907726116,-0.4026804890928635,1.484928692562378,-0.3379898897090373,-0.7947068295784809,-1.821606246659648,17.00933333333333,1.1031994754169796,58.65355295979051,2.1477816099317666,54.89758103888372
unnamed_53,NT2RepCT,300.0,Hulk,Syringe pump,1,22.0,Acetate (Na),4.8,250.0,0.0,Glass,48.0,50.0,17.0,,,10.0,,7.013496530592531,-3.7908297222317135,-4.10207740295945,-2.9692970607531426,-2.3351053258102947,1.6745684623279276,-1.3803651319707078,-1.2632435037397154,0.7365816290172447,-0.964466907726116,-0.4026804890928635,1.484928692562378,-0.3379898897090373,-0.7947068295784809,-1.821606246659648,13.232555555555555,0.24470908191984025,90.54286248670103,2.609199851439376,14.615084647659339
unnamed_54,NT2RepCT,310.0,Hulk,Syringe pump,1,22.0,Acetate (Na),4.8,500.0,0.0,Glass,57.0,50.0,17.0,,,32.0,,7.013496530592531,-3.7908297222317135,-4.10207740295945,-2.9692970607531426,-2.3351053258102947,1.6745684623279276,-1.3803651319707078,-1.2632435037397154,0.7365816290172447,-0.964466907726116,-0.4026804890928635,1.484928692562378,-0.3379898897090373,-0.7947068295784809,-1.821606246659648,7.575222222222223,0.5356082089204406,81.04987258019247,3.0831496550894393,36.691004500685466
unnamed_55,NT2RepCT,310.0,Hulk,Syringe pump,1,22.0,Acetate (Na),4.8,750.0,0.0,Glass,53.0,50.0,17.0,,,32.0,,7.013496530592531,-3.7908297222317135,-4.10207740295945,-2.9692970607531426,-2.3351053258102947,1.6745684623279276,-1.3803651319707078,-1.2632435037397154,0.7365816290172447,-0.964466907726116,-0.4026804890928635,1.484928692562378,-0.3379898897090373,-0.7947068295784809,-1.821606246659648,9.851777777777778,1.1602228861741168,79.1134835007098,2.3542548901116387,70.69834430412945
unnamed_56,NT2RepCT,310.0,Hulk,Syringe pump,1,22.0,Acetate (Na),4.8,1000.0,0.0,Glass,56.0,50.0,17.0,,,33.0,,7.013496530592531,-3.7908297222317135,-4.10207740295945,-2.9692970607531426,-2.3351053258102947,1.6745684623279276,-1.3803651319707078,-1.2632435037397154,0.7365816290172447,-0.964466907726116,-0.4026804890928635,1.484928692562378,-0.3379898897090373,-0.7947068295784809,-1.821606246659648,10.216555555555555,1.2067966642486734,79.72777948076279,2.1575459451592236,75.12138769838087
unnamed_57,NT2RepCT,300.0,Hulk,Syringe pump,1,22.0,Acetate (Na),4.5,250.0,0.0,Glass,48.0,50.0,17.0,,,10.0,,7.013496530592531,-3.7908297222317135,-4.10207740295945,-2.9692970607531426,-2.3351053258102947,1.6745684623279276,-1.3803651319707078,-1.2632435037397154,0.7365816290172447,-0.964466907726116,-0.4026804890928635,1.484928692562378,-0.3379898897090373,-0.7947068295784809,-1.821606246659648,18.79011111111111,0.9693118539728683,79.03902092761648,1.8787278449565317,66.42745946667519
unnamed_58,NT2RepCT,310.0,Hulk,Syringe pump,1,22.0,Acetate (Na),4.5,500.0,0.0,Glass,46.0,50.0,17.0,,,26.0,,7.013496530592531,-3.7908297222317135,-4.10207740295945,-2.9692970607531426,-2.3351053258102947,1.6745684623279276,-1.3803651319707078,-1.2632435037397154,0.7365816290172447,-0.964466907726116,-0.4026804890928635,1.484928692562378,-0.3379898897090373,-0.7947068295784809,-1.821606246659648,10.45,0.31569882855388604,67.22023533828659,2.758587058888911,22.294296385051783
unnamed_59,NT2RepCT,310.0,Hulk,Syringe pump,1,22.0,Acetate (Na),4.5,750.0,0.0,Glass,45.0,50.0,17.0,,,25.0,,7.013496530592531,-3.7908297222317135,-4.10207740295945,-2.9692970607531426,-2.3351053258102947,1.6745684623279276,-1.3803651319707078,-1.2632435037397154,0.7365816290172447,-0.964466907726116,-0.4026804890928635,1.484928692562378,-0.3379898897090373,-0.7947068295784809,-1.821606246659648,12.424,0.5688204543443784,74.22564472672039,2.910255563753578,36.54883458709294
unnamed_6,NT2RepCT,300.0,Hulk,Syringe pump,1,22.0,Acetate (Na),5.0,750.0,200.0,Glass,35.0,80.0,17.0,,,,,7.013496530592531,-3.7908297222317135,-4.10207740295945,-2.9692970607531426,-2.3351053258102947,1.6745684623279276,-1.3803651319707078,-1.2632435037397154,0.7365816290172447,-0.964466907726116,-0.4026804890928635,1.484928692562378,-0.3379898897090373,-0.7947068295784809,-1.821606246659648,11.5,0.939,99.0,2.5,74.0
unnamed_60,NT2RepCT,310.0,Hulk,Syringe pump,1,22.0,Acetate (Na),4.5,1000.0,0.0,Glass,80.0,50.0,17.0,,,25.0,,7.013496530592531,-3.7908297222317135,-4.10207740295945,-2.9692970607531426,-2.3351053258102947,1.6745684623279276,-1.3803651319707078,-1.2632435037397154,0.7365816290172447,-0.964466907726116,-0.4026804890928635,1.484928692562378,-0.3379898897090373,-0.7947068295784809,-1.821606246659648,9.571777777777779,1.045220342498587,76.96512033604048,2.651542950071774,64.1218024250111
unnamed_61,NT2RepCT,310.0,Hulk,Syringe pump,1,22.0,Acetate (Na),4.0,1000.0,0.0,Glass,56.0,50.0,17.0,,,25.0,,7.013496530592531,-3.7908297222317135,-4.10207740295945,-2.9692970607531426,-2.3351053258102947,1.6745684623279276,-1.3803651319707078,-1.2632435037397154,0.7365816290172447,-0.964466907726116,-0.4026804890928635,1.484928692562378,-0.3379898897090373,-0.7947068295784809,-1.821606246659648,12.602222222222222,0.02888117555551769,50.340049708131986,2.4649618719285655,0.8418166792394685
unnamed_62,NT2RepCT,300.0,Hulk,Syringe pump,1,22.0,Acetate (K),5.0,250.0,0.0,Glass,48.0,50.0,17.0,,,10.0,,7.013496530592531,-3.7908297222317135,-4.10207740295945,-2.9692970607531426,-2.3351053258102947,1.6745684623279276,-1.3803651319707078,-1.2632435037397154,0.7365816290172447,-0.964466907726116,-0.4026804890928635,1.484928692562378,-0.3379898897090373,-0.7947068295784809,-1.821606246659648,13.89766666666667,0.647411122493054,86.23167388831537,2.34490533365036,48.29303947705146
unnamed_63,NT2RepCT,300.0,Hulk,Syringe pump,1,22.0,Acetate (K),5.0,500.0,0.0,Glass,48.0,50.0,17.0,,,10.0,,7.013496530592531,-3.7908297222317135,-4.10207740295945,-2.9692970607531426,-2.3351053258102947,1.6745684623279276,-1.3803651319707078,-1.2632435037397154,0.7365816290172447,-0.964466907726116,-0.4026804890928635,1.484928692562378,-0.3379898897090373,-0.7947068295784809,-1.821606246659648,11.31811111111111,1.2082275740494492,95.07003933483038,2.7374736470076297,80.97356923008479
unnamed_64,NT2RepCT,300.0,Hulk,Syringe pump,1,22.0,Acetate (K),5.0,750.0,0.0,Glass,48.0,50.0,17.0,,,10.0,,7.013496530592531,-3.7908297222317135,-4.10207740295945,-2.9692970607531426,-2.3351053258102947,1.6745684623279276,-1.3803651319707078,-1.2632435037397154,0.7365816290172447,-0.964466907726116,-0.4026804890928635,1.484928692562378,-0.3379898897090373,-0.7947068295784809,-1.821606246659648,11.914333333333335,1.080040773632678,94.70466131822238,2.769494442349628,87.15833633335976
unnamed_65,NT2RepCT,300.0,Hulk,Syringe pump,1,22.0,Acetate (K),5.0,1000.0,0.0,Glass,48.0,50.0,17.0,,,10.0,,7.013496530592531,-3.7908297222317135,-4.10207740295945,-2.9692970607531426,-2.3351053258102947,1.6745684623279276,-1.3803651319707078,-1.2632435037397154,0.7365816290172447,-0.964466907726116,-0.4026804890928635,1.484928692562378,-0.3379898897090373,-0.7947068295784809,-1.821606246659648,16.601333333333333,0.6064147397816042,76.28412024079827,2.1883180249616325,39.3154428885879
unnamed_66,NT2RepCT,310.0,Hulk,Syringe pump,1,22.0,Succinate (K),5.0,250.0,0.0,Glass,57.0,50.0,17.0,,,34.0,,7.013496530592531,-3.7908297222317135,-4.10207740295945,-2.9692970607531426,-2.3351053258102947,1.6745684623279276,-1.3803651319707078,-1.2632435037397154,0.7365816290172447,-0.964466907726116,-0.4026804890928635,1.484928692562378,-0.3379898897090373,-0.7947068295784809,-1.821606246659648,7.793222222222222,1.2171069053530856,59.77080761409879,1.7119912458041462,50.593304354958875
unnamed_67,NT2RepCT,310.0,Hulk,Syringe pump,1,22.0,Succinate (K),5.0,500.0,0.0,Glass,58.0,50.0,17.0,,,24.0,,7.013496530592531,-3.7908297222317135,-4.10207740295945,-2.9692970607531426,-2.3351053258102947,1.6745684623279276,-1.3803651319707078,-1.2632435037397154,0.7365816290172447,-0.964466907726116,-0.4026804890928635,1.484928692562378,-0.3379898897090373,-0.7947068295784809,-1.821606246659648,9.341333333333333,1.1153223120693534,77.0288758661205,2.297509786187708,68.30698307018784
unnamed_68,NT2RepCT,310.0,Hulk,Syringe pump,1,22.0,Succinate (K),5.0,750.0,0.0,Glass,58.0,50.0,17.0,,,25.0,,7.013496530592531,-3.7908297222317135,-4.10207740295945,-2.9692970607531426,-2.3351053258102947,1.6745684623279276,-1.3803651319707078,-1.2632435037397154,0.7365816290172447,-0.964466907726116,-0.4026804890928635,1.484928692562378,-0.3379898897090373,-0.7947068295784809,-1.821606246659648,13.268444444444444,0.11863877657891023,88.54635490001006,3.3034634293898835,7.446058838782899
unnamed_69,NT2RepCT,310.0,Hulk,Syringe pump,1,22.0,Succinate (K),5.0,1000.0,0.0,Glass,63.0,50.0,17.0,,,26.0,,7.013496530592531,-3.7908297222317135,-4.10207740295945,-2.9692970607531426,-2.3351053258102947,1.6745684623279276,-1.3803651319707078,-1.2632435037397154,0.7365816290172447,-0.964466907726116,-0.4026804890928635,1.484928692562378,-0.3379898897090373,-0.7947068295784809,-1.821606246659648,14.380111111111109,0.04047141533403682,75.6014679296703,3.1966641703458345,1.7319886184344704
unnamed_7,NT2RepCT,300.0,Hulk,Syringe pump,1,22.0,Acetate (Na),5.0,750.0,200.0,Glass,35.0,80.0,17.0,,,,,7.013496530592531,-3.7908297222317135,-4.10207740295945,-2.9692970607531426,-2.3351053258102947,1.6745684623279276,-1.3803651319707078,-1.2632435037397154,0.7365816290172447,-0.964466907726116,-0.4026804890928635,1.484928692562378,-0.3379898897090373,-0.7947068295784809,-1.821606246659648,13.224444444444448,1.3865087602013662,80.29753625241072,2.4715663356562594,81.26118984410013
unnamed_70,NT2RepCT,310.0,Hulk,Syringe pump,1,22.0,Succinate (K),4.8,250.0,0.0,Glass,63.0,50.0,17.0,,,32.0,,7.013496530592531,-3.7908297222317135,-4.10207740295945,-2.9692970607531426,-2.3351053258102947,1.6745684623279276,-1.3803651319707078,-1.2632435037397154,0.7365816290172447,-0.964466907726116,-0.4026804890928635,1.484928692562378,-0.3379898897090373,-0.7947068295784809,-1.821606246659648,9.180888888888889,0.7728094044698937,83.41023804584776,3.2154226883249657,52.35962611278378
unnamed_71,NT2RepCT,310.0,Hulk,Syringe pump,1,22.0,Succinate (K),4.8,500.0,0.0,Glass,63.0,50.0,17.0,,,32.0,,7.013496530592531,-3.7908297222317135,-4.10207740295945,-2.9692970607531426,-2.3351053258102947,1.6745684623279276,-1.3803651319707078,-1.2632435037397154,0.7365816290172447,-0.964466907726116,-0.4026804890928635,1.484928692562378,-0.3379898897090373,-0.7947068295784809,-1.821606246659648,10.31177777777778,0.12221182246582382,83.00636260169439,3.1152891819611233,6.947646070348671
unnamed_72,NT2RepCT,310.0,Hulk,Syringe pump,1,22.0,Succinate (K),4.8,750.0,0.0,Glass,63.0,50.0,17.0,,,33.0,,7.013496530592531,-3.7908297222317135,-4.10207740295945,-2.9692970607531426,-2.3351053258102947,1.6745684623279276,-1.3803651319707078,-1.2632435037397154,0.7365816290172447,-0.964466907726116,-0.4026804890928635,1.484928692562378,-0.3379898897090373,-0.7947068295784809,-1.821606246659648,14.594000000000003,0.05398470469024045,75.48776692881145,3.337425234681983,2.51413854164983
unnamed_73,NT2RepCT,300.0,Hulk,Syringe pump,1,22.0,Citrate (K),5.0,250.0,0.0,Glass,48.0,50.0,17.0,,,10.0,,7.013496530592531,-3.7908297222317135,-4.10207740295945,-2.9692970607531426,-2.3351053258102947,1.6745684623279276,-1.3803651319707078,-1.2632435037397154,0.7365816290172447,-0.964466907726116,-0.4026804890928635,1.484928692562378,-0.3379898897090373,-0.7947068295784809,-1.821606246659648,13.835333333333333,0.05511438772497238,99.20033488380983,2.8491189001287944,3.0668653106592756
unnamed_74,NT2RepCT,310.0,Hulk,Syringe pump,1,22.0,Citrate (K),5.0,500.0,0.0,Glass,67.0,50.0,17.0,,,20.0,,7.013496530592531,-3.7908297222317135,-4.10207740295945,-2.9692970607531426,-2.3351053258102947,1.6745684623279276,-1.3803651319707078,-1.2632435037397154,0.7365816290172447,-0.964466907726116,-0.4026804890928635,1.484928692562378,-0.3379898897090373,-0.7947068295784809,-1.821606246659648,7.007777777777777,0.0520461765459302,109.2502731473074,3.6265051355689324,3.788423497312265
unnamed_75,NT2RepCT,310.0,Hulk,Syringe pump,1,22.0,Citrate (K),5.0,750.0,0.0,Glass,67.0,50.0,17.0,,,22.0,,7.013496530592531,-3.7908297222317135,-4.10207740295945,-2.9692970607531426,-2.3351053258102947,1.6745684623279276,-1.3803651319707078,-1.2632435037397154,0.7365816290172447,-0.964466907726116,-0.4026804890928635,1.484928692562378,-0.3379898897090373,-0.7947068295784809,-1.821606246659648,9.07988888888889,0.03791314917004247,89.26463137076956,3.438132029510811,1.9706650306395246
unnamed_76,NT2RepCT,310.0,Hulk,Syringe pump,1,22.0,Citrate (K),5.0,1000.0,0.0,Glass,67.0,50.0,17.0,,,24.0,,7.013496530592531,-3.7908297222317135,-4.10207740295945,-2.9692970607531426,-2.3351053258102947,1.6745684623279276,-1.3803651319707078,-1.2632435037397154,0.7365816290172447,-0.964466907726116,-0.4026804890928635,1.484928692562378,-0.3379898897090373,-0.7947068295784809,-1.821606246659648,12.580222222222222,0.039675816057229606,76.84802149706523,3.570928659393597,1.6614095806035603
unnamed_77,NT2RepCT,300.0,Hulk,Syringe pump,1,22.0,Citrate Phosphate(K),5.0,250.0,0.0,Glass,48.0,50.0,17.0,,,10.0,,7.013496530592531,-3.7908297222317135,-4.10207740295945,-2.9692970607531426,-2.3351053258102947,1.6745684623279276,-1.3803651319707078,-1.2632435037397154,0.7365816290172447,-0.964466907726116,-0.4026804890928635,1.484928692562378,-0.3379898897090373,-0.7947068295784809,-1.821606246659648,10.522666666666668,0.08893315222546855,125.46301782408914,3.2896705588127126,7.080081736549582
unnamed_78,NT2RepCT,310.0,Hulk,Syringe pump,1,22.0,Citrate Phosphate(K),5.0,500.0,0.0,Glass,64.0,50.0,17.0,,,25.0,,7.013496530592531,-3.7908297222317135,-4.10207740295945,-2.9692970607531426,-2.3351053258102947,1.6745684623279276,-1.3803651319707078,-1.2632435037397154,0.7365816290172447,-0.964466907726116,-0.4026804890928635,1.484928692562378,-0.3379898897090373,-0.7947068295784809,-1.821606246659648,7.614888888888889,0.5585413833635757,105.9270700697792,3.405453604850333,46.96768049049451
unnamed_79,NT2RepCT,310.0,Hulk,Syringe pump,1,22.0,Citrate Phosphate(K),5.0,750.0,0.0,Glass,64.0,50.0,17.0,,,25.0,,7.013496530592531,-3.7908297222317135,-4.10207740295945,-2.9692970607531426,-2.3351053258102947,1.6745684623279276,-1.3803651319707078,-1.2632435037397154,0.7365816290172447,-0.964466907726116,-0.4026804890928635,1.484928692562378,-0.3379898897090373,-0.7947068295784809,-1.821606246659648,9.98322222222222,0.05381987278941062,97.14152839797083,3.32768147443882,3.2081587485987293
unnamed_80,NT2RepCT,310.0,Hulk,Syringe pump,1,22.0,Citrate Phosphate(K),5.0,1000.0,0.0,Glass,64.0,50.0,17.0,,,24.0,,7.013496530592531,-3.7908297222317135,-4.10207740295945,-2.9692970607531426,-2.3351053258102947,1.6745684623279276,-1.3803651319707078,-1.2632435037397154,0.7365816290172447,-0.964466907726116,-0.4026804890928635,1.484928692562378,-0.3379898897090373,-0.7947068295784809,-1.821606246659648,6.913777777777779,0.2226682309064542,89.76075358092014,3.0295842696118056,15.171252068169816
unnamed_81,NT2RepCT,300.0,Hulk,Syringe pump,1,22.0,Citrate Phosphate(K),4.8,250.0,0.0,Glass,48.0,50.0,17.0,,,10.0,,7.013496530592531,-3.7908297222317135,-4.10207740295945,-2.9692970607531426,-2.3351053258102947,1.6745684623279276,-1.3803651319707078,-1.2632435037397154,0.7365816290172447,-0.964466907726116,-0.4026804890928635,1.484928692562378,-0.3379898897090373,-0.7947068295784809,-1.821606246659648,13.008222222222221,0.05748806047900834,95.30625016504555,2.727342349480261,3.5385648118588575
unnamed_82,NT2RepCT,310.0,Hulk,Syringe pump,1,22.0,Citrate Phosphate(K),4.8,500.0,0.0,Glass,49.0,50.0,17.0,,,33.0,,7.013496530592531,-3.7908297222317135,-4.10207740295945,-2.9692970607531426,-2.3351053258102947,1.6745684623279276,-1.3803651319707078,-1.2632435037397154,0.7365816290172447,-0.964466907726116,-0.4026804890928635,1.484928692562378,-0.3379898897090373,-0.7947068295784809,-1.821606246659648,11.611444444444444,0.06120435521247182,133.59643037650176,3.3816497102665437,5.206515874182047
unnamed_83,NT2RepCT,310.0,Hulk,Syringe pump,1,22.0,Citrate Phosphate(K),4.8,750.0,0.0,Glass,49.0,50.0,17.0,,,33.0,,7.013496530592531,-3.7908297222317135,-4.10207740295945,-2.9692970607531426,-2.3351053258102947,1.6745684623279276,-1.3803651319707078,-1.2632435037397154,0.7365816290172447,-0.964466907726116,-0.4026804890928635,1.484928692562378,-0.3379898897090373,-0.7947068295784809,-1.821606246659648,5.8614444444444445,0.4011332067026103,101.90795256213454,3.273077358307458,33.50361519495573
unnamed_84,NT2RepCT,310.0,Hulk,Syringe pump,1,22.0,Citrate Phosphate(K),4.8,1000.0,0.0,Glass,63.0,50.0,17.0,,,33.0,,7.013496530592531,-3.7908297222317135,-4.10207740295945,-2.9692970607531426,-2.3351053258102947,1.6745684623279276,-1.3803651319707078,-1.2632435037397154,0.7365816290172447,-0.964466907726116,-0.4026804890928635,1.484928692562378,-0.3379898897090373,-0.7947068295784809,-1.821606246659648,10.452333333333332,0.04441618884369302,84.70264660632007,3.3076638893228982,2.239448936958647
unnamed_9,NT2RepCT,300.0,Hulk,Syringe pump,1,22.0,Acetate (Na),5.0,750.0,200.0,Glass,35.0,100.0,17.0,,,,,7.013496530592531,-3.7908297222317135,-4.10207740295945,-2.9692970607531426,-2.3351053258102947,1.6745684623279276,-1.3803651319707078,-1.2632435037397154,0.7365816290172447,-0.964466907726116,-0.4026804890928635,1.484928692562378,-0.3379898897090373,-0.7947068295784809,-1.821606246659648,11.293555555555553,0.7327316695222359,75.96212046890325,2.613549918148271,43.25623155496249
unnamed_92,NT2RepCT,300.0,Hulk,Syringe pump,1,22.0,Acetate (Na),5.0,750.0,0.0,Glass,39.0,100.0,17.0,,22.0,0.27,yes,7.013496530592531,-3.7908297222317135,-4.10207740295945,-2.9692970607531426,-2.3351053258102947,1.6745684623279276,-1.3803651319707078,-1.2632435037397154,0.7365816290172447,-0.964466907726116,-0.4026804890928635,1.484928692562378,-0.3379898897090373,-0.7947068295784809,-1.821606246659648,5.402777777777777,0.53,122.18596066973582,3.2758865150158973,57.7278763075051
